Repository: hych0/CH4Conversion

File: CH4Conv.csv (part 2 of 25)
,,,Base Metal (wt %),,,,,,,,,,,,,,,,,,,,,,,,,,,,Reduction Conditions,,,Support type,,,,,,,,,,,,,,,,,,,,,,,,Operating Conditions,,,,,,,,Output
Code of papers,Reference,Data,Co,Ba-promoter,Ca-promoter,Cu-promoter,Ce,Mn,La,Ni,Pt,Mg,Ir,Au,K,Li,Ru,Rh,Pd,Sr-promoter,Y-promoter,Zr,Incipient to wetness impregnation,Wet impregnation,Co-impregnation,Co-precipitation,Sol-gel,Sequential impregnation, calcTemperature (oC),calc Time (h),red Temperature  (oC),red Time (h),red H2 %,γ-Al2O3(Gamma),α-Al2O3(Alpha),Mesoporous Al2O3 (MAl),La2O3,SBA-15,BaO,BaTiO3,CaO,MgO,Nanocrystalline MgO,MgAl2O4(nanocry),CeO2,SiO2,Si3N4,TiO2,PrO2,V2O5,ZrO2,Mesoporous nanocrystalline ZrO2,MnO,MCM-41,Y2O3,ZSM-5,H-ZSM-5,react Temperature (C),reac CH4 %vol,reac CO2 %vol,reac Ar %vol,reac N2 %vol,reac He %vol,GHSV (mgmin/mL),Time on stream (min),% CH4 Conversion
DR-8-2012,"DR-8-2012 Ordered mesoporous alumina supported nickel based
catalysts for carbon dioxide reforming of methane
DR-4-2014,,153,0,0,0,0,0,0,1,5,0,0,0,0,0,0,0,0,0,0,0,0,0,0,1,0,0,0,700,2,650,2,100,1,0,0,0,0,0,0,0,0,0,0,0,0,0,0,0,0,0,0,0,0,0,0,0,500,45.45454545,45.45454545,0,9.090909091,0,16.66666667,60,14.9
DR-4-2014,,158,0,0,0,0,0,0,1,5,0,0,0,0,0,0,0,0,0,0,0,0,0,0,1,0,0,0,700,2,650,2,100,1,0,0,0,0,0,0,0,0,0,0,0,0,0,0,0,0,0,0,0,0,0,0,0,600,45.45454545,45.45454545,0,9.090909091,0,16.66666667,60,43.2
DR-4-2014,,163,0,0,0,0,0,0,1,5,0,0,0,0,0,0,0,0,0,0,0,0,0,0,1,0,0,0,700,2,650,2,100,1,0,0,0,0,0,0,0,0,0,0,0,0,0,0,0,0,0,0,0,0,0,0,0,700,45.45454545,45.45454545,0,9.090909091,0,16.66666667,60,79.9
DR-4-2014,,154,0,0,0,0,0,0,2,5,0,0,0,0,0,0,0,0,0,0,0,0,0,0,1,0,0,0,700,2,650,2,100,1,0,0,0,0,0,0,0,0,0,0,0,0,0,0,0,0,0,0,0,0,0,0,0,500,45.45454545,45.45454545,0,9.090909091,0,16.66666667,60,15.1
DR-4-2014,,159,0,0,0,0,0,0,2,5,0,0,0,0,0,0,0,0,0,0,0,0,0,0,1,0,0,0,700,2,650,2,100,1,0,0,0,0,0,0,0,0,0,0,0,0,0,0,0,0,0,0,0,0,0,0,0,600,45.45454545,45.45454545,0,9.090909091,0,16.66666667,60,45.3
DR-4-2014,,164,0,0,0,0,0,0,2,5,0,0,0,0,0,0,0,0,0,0,0,0,0,0,1,0,0,0,700,2,650,2,100,1,0,0,0,0,0,0,0,0,0,0,0,0,0,0,0,0,0,0,0,0,0,0,0,700,45.45454545,45.45454545,0,9.090909091,0,16.66666667,60,81.5
DR-4-2014,,155,0,0,0,0,0,0,4,5,0,0,0,0,0,0,0,0,0,0,0,0,0,0,1,0,0,0,700,2,650,2,100,1,0,0,0,0,0,0,0,0,0,0,0,0,0,0,0,0,0,0,0,0,0,0,0,500,45.45454545,45.45454545,0,9.090909091,0,16.66666667,60,7.94
DR-4-2014,,160,0,0,0,0,0,0,4,5,0,0,0,0,0,0,0,0,0,0,0,0,0,0,1,0,0,0,700,2,650,2,100,1,0,0,0,0,0,0,0,0,0,0,0,0,0,0,0,0,0,0,0,0,0,0,0,600,45.45454545,45.45454545,0,9.090909091,0,16.66666667,60,37.2
DR-4-2014,,165,0,0,0,0,0,0,4,5,0,0,0,0,0,0,0,0,0,0,0,0,0,0,1,0,0,0,700,2,650,2,100,1,0,0,0,0,0,0,0,0,0,0,0,0,0,0,0,0,0,0,0,0,0,0,0,700,45.45454545,45.45454545,0,9.090909091,0,16.66666667,60,75.3
DR-12-2010 ,"DR-12-2010 Promotional effect of La2O3 and CeO2 on Ni/ -Al2O3 catalysts
for CO2 reforming of CH4
Ruiqin Yanga, Chuang Xingb, Chengxue Lva, Lei Shib, Noritatsu Tsubakib,c,.",5,0,0,0,0,0,0,0,10,0,0,0,0,0,0,0,0,0,0,0,0,1,0,0,0,0,0,500,2,500,1,100,1,0,0,0,0,0,0,0,0,0,0,0,0,0,0,0,0,0,0,0,0,0,0,0,700,44,47.2,8.8,0,0,5,480,62.567
DR-12-2010 ,,6,0,0,0,0,0,0,1,10,0,0,0,0,0,0,0,0,0,0,0,0,1,0,0,0,0,0,500,2,500,1,100,1,0,0,0,0,0,0,0,0,0,0,0,0,0,0,0,0,0,0,0,0,0,0,0,700,44,47.2,8.8,0,0,5,480,61.341
DR-12-2010,,7,0,0,0,0,0,0,3,10,0,0,0,0,0,0,0,0,0,0,0,0,1,0,0,0,0,0,500,2,500,1,100,1,0,0,0,0,0,0,0,0,0,0,0,0,0,0,0,0,0,0,0,0,0,0,0,700,44,47.2,8.8,0,0,5,480,58.1226
DR-12-2010,,8,0,0,0,0,0,0,5,10,0,0,0,0,0,0,0,0,0,0,0,0,1,0,0,0,0,0,500,2,500,1,100,1,0,0,0,0,0,0,0,0,0,0,0,0,0,0,0,0,0,0,0,0,0,0,0,700,44,47.2,8.8,0,0,5,480,58.1226
DR-12-2010,,9,0,0,0,0,0,0,7,10,0,0,0,0,0,0,0,0,0,0,0,0,1,0,0,0,0,0,500,2,500,1,100,1,0,0,0,0,0,0,0,0,0,0,0,0,0,0,0,0,0,0,0,0,0,0,0,700,44,47.2,8.8,0,0,5,480,58.1226
DR-12-2010,,10,0,0,0,0,0,0,9,10,0,0,0,0,0,0,0,0,0,0,0,0,1,0,0,0,0,0,500,2,500,1,100,1,0,0,0,0,0,0,0,0,0,0,0,0,0,0,0,0,0,0,0,0,0,0,0,700,44,47.2,8.8,0,0,5,480,57.5096
DR-12-2010,,11,0,0,0,0,0,0,3,10,0,0,0,0,0,0,0,0,0,0,0,0,0,0,1,0,0,0,500,2,500,1,100,1,0,0,0,0,0,0,0,0,0,0,0,0,0,0,0,0,0,0,0,0,0,0,0,700,44,47.2,8.8,0,0,5,480,58.0275
DR-12-2010,,12,0,0,0,0,0,0,3,10,0,0,0,0,0,0,0,0,0,0,0,0,1,0,0,0,0,0,500,2,500,1,100,1,0,0,0,0,0,0,0,0,0,0,0,0,0,0,0,0,0,0,0,0,0,0,0,700,44,47.2,8.8,0,0,5,480,55.1376
DR-12-2010,,13,0,0,0,0,0,0,3,10,0,0,0,0,0,0,0,0,0,0,0,0,1,0,0,0,0,0,500,2,500,1,100,1,0,0,0,0,0,0,0,0,0,0,0,0,0,0,0,0,0,0,0,0,0,0,0,700,44,47.2,8.8,0,0,5,480,58.9908
DR-8-2008,"DR-8-2008 Improvement of coke resistance of Ni/Al2O3 catalyst in CH4/CO2
reforming by ZrO2 addition
Supaporn Therdthianwonga,⁎, Chairut Siangchina, Apichai Therdthianwongb",1,0,0,0,0,0,0,0,5,0,0,0,0,0,0,0,0,0,0,0,0,1,0,0,0,0,0,500,3,500,3,60,1,0,0,0,0,0,0,0,0,0,0,0,0,0,0,0,0,0,0,0,0,0,0,0,700,44.44444444,55.55555556,0,0,0,9.636363636,60,7
DR-8-2008,,2,0,0,0,0,0,0,0,10,0,0,0,0,0,0,0,0,0,0,0,0,1,0,0,0,0,0,500,3,500,3,60,1,0,0,0,0,0,0,0,0,0,0,0,0,0,0,0,0,0,0,0,0,0,0,0,700,44.44444444,55.55555556,0,0,0,9.636363636,60,26.6
DR-8-2008,,3,0,0,0,0,0,0,0,15,0,0,0,0,0,0,0,0,0,0,0,0,1,0,0,0,0,0,500,3,500,3,60,1,0,0,0,0,0,0,0,0,0,0,0,0,0,0,0,0,0,0,0,0,0,0,0,700,44.44444444,55.55555556,0,0,0,9.636363636,60,63
DR-8-2008,,4,0,0,0,0,0,0,0,20,0,0,0,0,0,0,0,0,0,0,0,0,1,0,0,0,0,0,500,3,500,3,60,1,0,0,0,0,0,0,0,0,0,0,0,0,0,0,0,0,0,0,0,0,0,0,0,700,44.44444444,55.55555556,0,0,0,9.636363636,60,65.1
DR-8-2008,,5,0,0,0,0,0,0,0,25,0,0,0,0,0,0,0,0,0,0,0,0,1,0,0,0,0,0,500,3,500,3,60,1,0,0,0,0,0,0,0,0,0,0,0,0,0,0,0,0,0,0,0,0,0,0,0,700,44.44444444,55.55555556,0,0,0,9.636363636,60,63.4
DR-8-2008,,6,0,0,0,0,0,0,0,15,0,0,0,0,0,0,0,0,0,0,0,0,1,0,0,0,0,0,500,3,500,3,60,1,0,0,0,0,0,0,0,0,0,0,0,0,0,0,0,0,0,0,0,0,0,0,0,500,44.44444444,55.55555556,0,0,0,9.636363636,60,6.30824
DR-8-2008,,7,0,0,0,0,0,0,0,15,0,0,0,0,0,0,0,0,0,0,0,0,1,0,0,0,0,0,500,3,500,3,60,1,0,0,0,0,0,0,0,0,0,0,0,0,0,0,0,0,0,0,0,0,0,0,0,600,44.44444444,55.55555556,0,0,0,9.636363636,60,37.1321
DR-8-2008,,8,0,0,0,0,0,0,0,15,0,0,0,0,0,0,0,0,0,0,0,0,1,0,0,0,0,0,500,3,500,3,60,1,0,0,0,0,0,0,0,0,0,0,0,0,0,0,0,0,0,0,0,0,0,0,0,700,44.44444444,55.55555556,0,0,0,9.636363636,60,63.3681
DR-8-2008,,9,0,0,0,0,0,0,0,15,0,0,0,0,0,0,0,0,0,0,0,3.701509495,0,0,1,0,0,0,500,3,500,3,60,1,0,0,0,0,0,0,0,0,0,0,0,0,0,0,0,0,0,0,0,0,0,0,0,700,44.44444444,55.55555556,0,0,0,9.636363636,60,63.4
DR-8-2008,,10,0,0,0,0,0,0,0,15,0,0,0,0,0,0,0,0,0,0,0,7.40301899,0,0,1,0,0,0,500,3,500,3,60,1,0,0,0,0,0,0,0,0,0,0,0,0,0,0,0,0,0,0,0,0,0,0,0,700,44.44444444,55.55555556,0,0,0,9.636363636,60,71.3
DR-8-2008,,11,0,0,0,0,0,0,0,15,0,0,0,0,0,0,0,0,0,0,0,11.10452849,0,0,1,0,0,0,500,3,500,3,60,1,0,0,0,0,0,0,0,0,0,0,0,0,0,0,0,0,0,0,0,0,0,0,0,700,44.44444444,55.55555556,0,0,0,9.636363636,60,55.2
DR-8-2008,,12,0,0,0,0,0,0,0,15,0,0,0,0,0,0,0,0,0,0,0,7.40301899,0,0,0,0,0,1,500,3,500,3,60,1,0,0,0,0,0,0,0,0,0,0,0,0,0,0,0,0,0,0,0,0,0,0,0,700,44.44444444,55.55555556,0,0,0,9.636363636,60,60.5
DR-7-2013,"DR-7-2013 Dry reforming of methane to synthesis gas on
NiO-MgO nanocrystalline solid solution catalysts
Rasoul Zanganeh a, Mehran Rezaei a,b,*, Akbar Zamaniyan c",1,0,0,0,0,0,0,0,3,0,0,0,0,0,0,0,0,0,0,0,0,0,0,0,1,0,0,700,4,700,2,100,0,0,0,0,0,0,0,0,0,1,0,0,0,0,0,0,0,0,0,0,0,0,0,0,600,50,50,0,0,0,4.285714286,30,30.1287
DR-7-2013,,2,0,0,0,0,0,0,0,3,0,0,0,0,0,0,0,0,0,0,0,0,0,0,0,1,0,0,700,4,700,2,100,0,0,0,0,0,0,0,0,0,1,0,0,0,0,0,0,0,0,0,0,0,0,0,0,650,50,50,0,0,0,4.285714286,30,42.7758
DR-7-2013,,3,0,0,0,0,0,0,0,3,0,0,0,0,0,0,0,0,0,0,0,0,0,0,0,1,0,0,700,4,700,2,100,0,0,0,0,0,0,0,0,0,1,0,0,0,0,0,0,0,0,0,0,0,0,0,0,700,50,50,0,0,0,4.285714286,30,56.8013
DR-7-2013,,4,0,0,0,0,0,0,0,7,0,0,0,0,0,0,0,0,0,0,0,0,0,0,0,1,0,0,700,4,700,2,100,0,0,0,0,0,0,0,0,0,1,0,0,0,0,0,0,0,0,0,0,0,0,0,0,600,50,50,0,0,0,4.285714286,30,38.0332
DR-7-2013,,5,0,0,0,0,0,0,0,7,0,0,0,0,0,0,0,0,0,0,0,0,0,0,0,1,0,0,700,4,700,2,100,0,0,0,0,0,0,0,0,0,1,0,0,0,0,0,0,0,0,0,0,0,0,0,0,650,50,50,0,0,0,4.285714286,30,53.4375
DR-7-2013,,6,0,0,0,0,0,0,0,7,0,0,0,0,0,0,0,0,0,0,0,0,0,0,0,1,0,0,700,4,700,2,100,0,0,0,0,0,0,0,0,0,1,0,0,0,0,0,0,0,0,0,0,0,0,0,0,700,50,50,0,0,0,4.285714286,30,68.5662
DR-7-2013,,7,0,0,0,0,0,0,0,10,0,0,0,0,0,0,0,0,0,0,0,0,0,0,0,1,0,0,700,4,700,2,100,0,0,0,0,0,0,0,0,0,1,0,0,0,0,0,0,0,0,0,0,0,0,0,0,600,50,50,0,0,0,4.285714286,30,41.5258
DR-7-2013,,8,0,0,0,0,0,0,0,10,0,0,0,0,0,0,0,0,0,0,0,0,0,0,0,1,0,0,700,4,700,2,100,0,0,0,0,0,0,0,0,0,1,0,0,0,0,0,0,0,0,0,0,0,0,0,0,650,50,50,0,0,0,4.285714286,30,56.2868
DR-7-2013,,9,0,0,0,0,0,0,0,10,0,0,0,0,0,0,0,0,0,0,0,0,0,0,0,1,0,0,700,4,700,2,100,0,0,0,0,0,0,0,0,0,1,0,0,0,0,0,0,0,0,0,0,0,0,0,0,700,50,50,0,0,0,4.285714286,30,71.6912
DR-7-2013,,10,0,0,0,0,0,0,0,15,0,0,0,0,0,0,0,0,0,0,0,0,0,0,0,1,0,0,700,4,700,2,100,0,0,0,0,0,0,0,0,0,1,0,0,0,0,0,0,0,0,0,0,0,0,0,0,600,50,50,0,0,0,4.285714286,30,40.3309
DR-7-2013,,11,0,0,0,0,0,0,0,15,0,0,0,0,0,0,0,0,0,0,0,0,0,0,0,1,0,0,700,4,700,2,100,0,0,0,0,0,0,0,0,0,1,0,0,0,0,0,0,0,0,0,0,0,0,0,0,650,50,50,0,0,0,4.285714286,30,55
DR-7-2013,,12,0,0,0,0,0,0,0,15,0,0,0,0,0,0,0,0,0,0,0,0,0,0,0,1,0,0,700,4,700,2,100,0,0,0,0,0,0,0,0,0,1,0,0,0,0,0,0,0,0,0,0,0,0,0,0,700,50,50,0,0,0,4.285714286,30,70.4044
DR-7-2013,,13,0,0,0,0,0,0,0,25,0,0,0,0,0,0,0,0,0,0,0,0,0,0,0,1,0,0,700,4,700,2,100,0,0,0,0,0,0,0,0,0,1,0,0,0,0,0,0,0,0,0,0,0,0,0,0,600,50,50,0,0,0,4.285714286,30,34.8162
DR-7-2013,,14,0,0,0,0,0,0,0,25,0,0,0,0,0,0,0,0,0,0,0,0,0,0,0,1,0,0,700,4,700,2,100,0,0,0,0,0,0,0,0,0,1,0,0,0,0,0,0,0,0,0,0,0,0,0,0,650,50,50,0,0,0,4.285714286,30,52.1508
DR-7-2013,,15,0,0,0,0,0,0,0,25,0,0,0,0,0,0,0,0,0,0,0,0,0,0,0,1,0,0,700,4,700,2,100,0,0,0,0,0,0,0,0,0,1,0,0,0,0,0,0,0,0,0,0,0,0,0,0,700,50,50,0,0,0,4.285714286,30,67.3713
DR-7-2013,,16,0,0,0,0,0,0,0,10,0,0,0,0,0,0,0,0,0,0,0,0,0,0,0,1,0,0,700,4,700,2,100,0,0,0,0,0,0,0,0,0,1,0,0,0,0,0,0,0,0,0,0,0,0,0,0,700,20,80,0,0,0,4.285714286,30,96.55
DR-7-2013,,17,0,0,0,0,0,0,0,10,0,0,0,0,0,0,0,0,0,0,0,0,0,0,0,1,0,0,700,4,700,2,100,0,0,0,0,0,0,0,0,0,1,0,0,0,0,0,0,0,0,0,0,0,0,0,0,700,25,75,0,0,0,4.285714286,30,94.3
DR-7-2013,,18,0,0,0,0,0,0,0,10,0,0,0,0,0,0,0,0,0,0,0,0,0,0,0,1,0,0,700,4,700,2,100,0,0,0,0,0,0,0,0,0,1,0,0,0,0,0,0,0,0,0,0,0,0,0,0,700,33.33333333,66.66666667,0,0,0,4.285714286,30,86.94
DR-7-2013,,19,0,0,0,0,0,0,0,10,0,0,0,0,0,0,0,0,0,0,0,0,0,0,0,1,0,0,700,4,700,2,100,0,0,0,0,0,0,0,0,0,1,0,0,0,0,0,0,0,0,0,0,0,0,0,0,700,50,50,0,0,0,4.285714286,30,66.88
DR-7-2013,,20,0,0,0,0,0,0,0,10,0,0,0,0,0,0,0,0,0,0,0,0,0,0,0,1,0,0,700,4,700,2,100,0,0,0,0,0,0,0,0,0,1,0,0,0,0,0,0,0,0,0,0,0,0,0,0,700,66.66666667,33.33333333,0,0,0,4.285714286,30,45.64
DR-7-2013,,21,0,0,0,0,0,0,0,10,0,0,0,0,0,0,0,0,0,0,0,0,0,0,0,1,0,0,700,4,700,2,100,0,0,0,0,0,0,0,0,0,1,0,0,0,0,0,0,0,0,0,0,0,0,0,0,700,50,50,0,0,0,10,30,74.79
DR-7-2013,,22,0,0,0,0,0,0,0,10,0,0,0,0,0,0,0,0,0,0,0,0,0,0,0,1,0,0,700,4,700,2,100,0,0,0,0,0,0,0,0,0,1,0,0,0,0,0,0,0,0,0,0,0,0,0,0,700,50,50,0,0,0,6,30,74.51
DR-7-2013,,23,0,0,0,0,0,0,0,10,0,0,0,0,0,0,0,0,0,0,0,0,0,0,0,1,0,0,700,4,700,2,100,0,0,0,0,0,0,0,0,0,1,0,0,0,0,0,0,0,0,0,0,0,0,0,0,700,50,50,0,0,0,4.285714286,30,68.83
DR-7-2013,,24,0,0,0,0,0,0,0,10,0,0,0,0,0,0,0,0,0,0,0,0,0,0,0,1,0,0,700,4,700,2,100,0,0,0,0,0,0,0,0,0,1,0,0,0,0,0,0,0,0,0,0,0,0,0,0,700,50,50,0,0,0,3.333333333,30,66.14
DR-7-2013,,25,0,0,0,0,0,0,0,10,0,0,0,0,0,0,0,0,0,0,0,0,0,0,0,1,0,0,700,4,700,2,100,0,0,0,0,0,0,0,0,0,1,0,0,0,0,0,0,0,0,0,0,0,0,0,0,700,50,50,0,0,0,2.727272727,30,63.79
DR-7-2013,,26,0,0,0,0,0,0,0,10,0,0,0,0,0,0,0,0,0,0,0,0,0,0,0,1,0,0,700,4,700,2,100,0,0,0,0,0,0,0,0,0,1,0,0,0,0,0,0,0,0,0,0,0,0,0,0,600,66.66666667,33.33333333,0,0,0,4.285714286,60,13.6047
DR-7-2013,,27,0,0,0,0,0,0,0,10,0,0,0,0,0,0,0,0,0,0,0,0,0,0,0,1,0,0,700,4,700,2,100,0,0,0,0,0,0,0,0,0,1,0,0,0,0,0,0,0,0,0,0,0,0,0,0,600,66.66666667,33.33333333,0,0,0,4.285714286,120,18.5756
DR-7-2013,,28,0,0,0,0,0,0,0,10,0,0,0,0,0,0,0,0,0,0,0,0,0,0,0,1,0,0,700,4,700,2,100,0,0,0,0,0,0,0,0,0,1,0,0,0,0,0,0,0,0,0,0,0,0,0,0,600,66.66666667,33.33333333,0,0,0,4.285714286,180,19.3605
DR-7-2013,,29,0,0,0,0,0,0,0,10,0,0,0,0,0,0,0,0,0,0,0,0,0,0,0,1,0,0,700,4,700,2,100,0,0,0,0,0,0,0,0,0,1,0,0,0,0,0,0,0,0,0,0,0,0,0,0,600,66.66666667,33.33333333,0,0,0,4.285714286,240,18.314
DR-7-2013,,30,0,0,0,0,0,0,0,10,0,0,0,0,0,0,0,0,0,0,0,0,0,0,0,1,0,0,700,4,700,2,100,0,0,0,0,0,0,0,0,0,1,0,0,0,0,0,0,0,0,0,0,0,0,0,0,600,66.66666667,33.33333333,0,0,0,4.285714286,300,18.5756
DR-7-2013,,31,0,0,0,0,0,0,0,10,0,0,0,0,0,0,0,0,0,0,0,0,0,0,0,1,0,0,700,4,700,2,100,0,0,0,0,0,0,0,0,0,1,0,0,0,0,0,0,0,0,0,0,0,0,0,0,600,50,50,0,0,0,4.285714286,60,25.6395
DR-7-2013,,32,0,0,0,0,0,0,0,10,0,0,0,0,0,0,0,0,0,0,0,0,0,0,0,1,0,0,700,4,700,2,100,0,0,0,0,0,0,0,0,0,1,0,0,0,0,0,0,0,0,0,0,0,0,0,0,600,50,50,0,0,0,4.285714286,120,25.9012
DR-7-2013,,33,0,0,0,0,0,0,0,10,0,0,0,0,0,0,0,0,0,0,0,0,0,0,0,1,0,0,700,4,700,2,100,0,0,0,0,0,0,0,0,0,1,0,0,0,0,0,0,0,0,0,0,0,0,0,0,600,50,50,0,0,0,4.285714286,180,25.9012
DR-7-2013,,34,0,0,0,0,0,0,0,10,0,0,0,0,0,0,0,0,0,0,0,0,0,0,0,1,0,0,700,4,700,2,100,0,0,0,0,0,0,0,0,0,1,0,0,0,0,0,0,0,0,0,0,0,0,0,0,600,50,50,0,0,0,4.285714286,240,25.6395
DR-7-2013,,35,0,0,0,0,0,0,0,10,0,0,0,0,0,0,0,0,0,0,0,0,0,0,0,1,0,0,700,4,700,2,100,0,0,0,0,0,0,0,0,0,1,0,0,0,0,0,0,0,0,0,0,0,0,0,0,600,50,50,0,0,0,4.285714286,300,25.1163
DR-7-2013,,36,0,0,0,0,0,0,0,10,0,0,0,0,0,0,0,0,0,0,0,0,0,0,0,1,0,0,700,4,700,2,100,0,0,0,0,0,0,0,0,0,1,0,0,0,0,0,0,0,0,0,0,0,0,0,0,600,33.33333333,66.66666667,0,0,0,4.285714286,60,55.2035
DR-7-2013,,37,0,0,0,0,0,0,0,10,0,0,0,0,0,0,0,0,0,0,0,0,0,0,0,1,0,0,700,4,700,2,100,0,0,0,0,0,0,0,0,0,1,0,0,0,0,0,0,0,0,0,0,0,0,0,0,600,33.33333333,66.66666667,0,0,0,4.285714286,120,55.7267
DR-7-2013,,38,0,0,0,0,0,0,0,10,0,0,0,0,0,0,0,0,0,0,0,0,0,0,0,1,0,0,700,4,700,2,100,0,0,0,0,0,0,0,0,0,1,0,0,0,0,0,0,0,0,0,0,0,0,0,0,600,33.33333333,66.66666667,0,0,0,4.285714286,180,55.7267
DR-7-2013,,39,0,0,0,0,0,0,0,10,0,0,0,0,0,0,0,0,0,0,0,0,0,0,0,1,0,0,700,4,700,2,100,0,0,0,0,0,0,0,0,0,1,0,0,0,0,0,0,0,0,0,0,0,0,0,0,600,33.33333333,66.66666667,0,0,0,4.285714286,240,55.4651
DR-7-2013,,40,0,0,0,0,0,0,0,10,0,0,0,0,0,0,0,0,0,0,0,0,0,0,0,1,0,0,700,4,700,2,100,0,0,0,0,0,0,0,0,0,1,0,0,0,0,0,0,0,0,0,0,0,0,0,0,600,33.33333333,66.66666667,0,0,0,4.285714286,300,55.4651
DR-14-2014,"DR-14-2014 Y2O3-promoted NiO/SBA-15 catalysts highly active
for CO2/CH4 reforming
J.F. Li a,c, C. Xia a, C.T. Au b, B.S. Liu a,*",1,0,0,0,0,0,0,0,9,0,0,0,0,0,0,0,0,0,0,9,0,0,0,0,0,1,0,550,6,700,1,100,0,0,0,0,1,0,0,0,0,0,0,0,0,0,0,0,0,0,0,0,0,0,0,0,600,50,50,0,0,0,2.5,60,45.445
DR-14-2014,,2,0,0,0,0,0,0,0,9,0,0,0,0,0,0,0,0,0,0,9,0,0,0,0,0,1,0,550,6,700,1,100,0,0,0,0,1,0,0,0,0,0,0,0,0,0,0,0,0,0,0,0,0,0,0,0,650,50,50,0,0,0,2.5,60,66.4441
DR-14-2014,,3,0,0,0,0,0,0,0,9,0,0,0,0,0,0,0,0,0,0,9,0,0,0,0,0,1,0,550,6,700,1,100,0,0,0,0,1,0,0,0,0,0,0,0,0,0,0,0,0,0,0,0,0,0,0,0,700,50,50,0,0,0,2.5,60,81.8632
DR-14-2014,,4,0,0,0,0,0,0,0,9,0,0,0,0,0,0,0,0,0,0,9,0,0,0,0,0,1,0,550,6,700,1,100,0,0,0,0,1,0,0,0,0,0,0,0,0,0,0,0,0,0,0,0,0,0,0,0,750,50,50,0,0,0,2.5,60,92.2114
DR-14-2014,,5,0,0,0,0,0,0,0,9,0,0,0,0,0,0,0,0,0,0,9,0,0,0,0,0,1,0,550,6,700,1,100,0,0,0,0,1,0,0,0,0,0,0,0,0,0,0,0,0,0,0,0,0,0,0,0,800,50,50,0,0,0,2.5,60,96.2174
DR-3-2008,"DR-3-2008 Effect of calcination temperature on structure and performance of
Ni/TiO2-SiO2 catalyst for CO2 reforming of methane
Sanbing Zhang1,2, Jiankang Wang1,2, Xiaolai Wang1∗",1,0,0,0,0,0,0,0,7.858099063,0,0,0,0,0,0,0,0,0,0,0,0,0,0,0,0,1,0,550,5,700,1,100,0,0,0,0,0,0,0,0,0,0,0,0,0.5,0,0.5,0,0,0,0,0,0,0,0,0,700,50,50,0,0,0,1.666666667,30,57.8358
DR-3-2008,,2,0,0,0,0,0,0,0,7.858099063,0,0,0,0,0,0,0,0,0,0,0,0,0,0,0,0,1,0,550,5,700,1,100,0,0,0,0,0,0,0,0,0,0,0,0,0.5,0,0.5,0,0,0,0,0,0,0,0,0,700,50,50,0,0,0,1.666666667,90,57.3881
DR-3-2008,,3,0,0,0,0,0,0,0,7.858099063,0,0,0,0,0,0,0,0,0,0,0,0,0,0,0,0,1,0,550,5,700,1,100,0,0,0,0,0,0,0,0,0,0,0,0,0.5,0,0.5,0,0,0,0,0,0,0,0,0,700,50,50,0,0,0,1.666666667,120,57.9851
DR-3-2008,,4,0,0,0,0,0,0,0,7.858099063,0,0,0,0,0,0,0,0,0,0,0,0,0,0,0,0,1,0,550,5,700,1,100,0,0,0,0,0,0,0,0,0,0,0,0,0.5,0,0.5,0,0,0,0,0,0,0,0,0,700,50,50,0,0,0,1.666666667,150,57.2388
DR-3-2008,,5,0,0,0,0,0,0,0,7.858099063,0,0,0,0,0,0,0,0,0,0,0,0,0,0,0,0,1,0,550,5,700,1,100,0,0,0,0,0,0,0,0,0,0,0,0,0.5,0,0.5,0,0,0,0,0,0,0,0,0,700,50,50,0,0,0,1.666666667,180,57.2388
DR-3-2008,,6,0,0,0,0,0,0,0,7.858099063,0,0,0,0,0,0,0,0,0,0,0,0,0,0,0,0,1,0,550,5,700,1,100,0,0,0,0,0,0,0,0,0,0,0,0,0.5,0,0.5,0,0,0,0,0,0,0,0,0,700,50,50,0,0,0,1.666666667,270,56.6418
DR-3-2008,,7,0,0,0,0,0,0,0,7.858099063,0,0,0,0,0,0,0,0,0,0,0,0,0,0,0,0,1,0,550,5,700,1,100,0,0,0,0,0,0,0,0,0,0,0,0,0.5,0,0.5,0,0,0,0,0,0,0,0,0,700,50,50,0,0,0,1.666666667,300,56.4925
DR-3-2008,,8,0,0,0,0,0,0,0,7.858099063,0,0,0,0,0,0,0,0,0,0,0,0,0,0,0,0,1,0,550,5,700,1,100,0,0,0,0,0,0,0,0,0,0,0,0,0.5,0,0.5,0,0,0,0,0,0,0,0,0,700,50,50,0,0,0,1.666666667,420,55.1493
DR-3-2008,,9,0,0,0,0,0,0,0,7.858099063,0,0,0,0,0,0,0,0,0,0,0,0,0,0,0,0,1,0,550,5,700,1,100,0,0,0,0,0,0,0,0,0,0,0,0,0.5,0,0.5,0,0,0,0,0,0,0,0,0,700,50,50,0,0,0,1.666666667,450,55.2239
DR-3-2008,,10,0,0,0,0,0,0,0,7.858099063,0,0,0,0,0,0,0,0,0,0,0,0,0,0,0,0,1,0,550,5,700,1,100,0,0,0,0,0,0,0,0,0,0,0,0,0.5,0,0.5,0,0,0,0,0,0,0,0,0,700,50,50,0,0,0,1.666666667,480,54.6269
DR-3-2008,,11,0,0,0,0,0,0,0,7.858099063,0,0,0,0,0,0,0,0,0,0,0,0,0,0,0,0,1,0,550,5,700,1,100,0,0,0,0,0,0,0,0,0,0,0,0,0.5,0,0.5,0,0,0,0,0,0,0,0,0,700,50,50,0,0,0,1.666666667,510,54.9254
DR-3-2008,,12,0,0,0,0,0,0,0,7.858099063,0,0,0,0,0,0,0,0,0,0,0,0,0,0,0,0,1,0,550,5,700,1,100,0,0,0,0,0,0,0,0,0,0,0,0,0.5,0,0.5,0,0,0,0,0,0,0,0,0,700,50,50,0,0,0,1.666666667,540,54.7761
DR-3-2008,,13,0,0,0,0,0,0,0,7.858099063,0,0,0,0,0,0,0,0,0,0,0,0,0,0,0,0,1,0,550,5,700,1,100,0,0,0,0,0,0,0,0,0,0,0,0,0.5,0,0.5,0,0,0,0,0,0,0,0,0,700,50,50,0,0,0,1.666666667,570,54.7015
DR-3-2008,,14,0,0,0,0,0,0,0,7.858099063,0,0,0,0,0,0,0,0,0,0,0,0,0,0,0,0,1,0,550,5,700,1,100,0,0,0,0,0,0,0,0,0,0,0,0,0.5,0,0.5,0,0,0,0,0,0,0,0,0,700,50,50,0,0,0,1.666666667,600,55.4478
DR-3-2008,,15,0,0,0,0,0,0,0,7.858099063,0,0,0,0,0,0,0,0,0,0,0,0,0,0,0,0,1,0,700,5,700,1,100,0,0,0,0,0,0,0,0,0,0,0,0,0.5,0,0.5,0,0,0,0,0,0,0,0,0,700,50,50,0,0,0,1.666666667,30,65.0746
DR-3-2008,,16,0,0,0,0,0,0,0,7.858099063,0,0,0,0,0,0,0,0,0,0,0,0,0,0,0,0,1,0,700,5,700,1,100,0,0,0,0,0,0,0,0,0,0,0,0,0.5,0,0.5,0,0,0,0,0,0,0,0,0,700,50,50,0,0,0,1.666666667,90,65.3731
DR-3-2008,,17,0,0,0,0,0,0,0,7.858099063,0,0,0,0,0,0,0,0,0,0,0,0,0,0,0,0,1,0,700,5,700,1,100,0,0,0,0,0,0,0,0,0,0,0,0,0.5,0,0.5,0,0,0,0,0,0,0,0,0,700,50,50,0,0,0,1.666666667,120,65.3731
DR-3-2008,,18,0,0,0,0,0,0,0,7.858099063,0,0,0,0,0,0,0,0,0,0,0,0,0,0,0,0,1,0,700,5,700,1,100,0,0,0,0,0,0,0,0,0,0,0,0,0.5,0,0.5,0,0,0,0,0,0,0,0,0,700,50,50,0,0,0,1.666666667,150,65.4478
DR-3-2008,,19,0,0,0,0,0,0,0,7.858099063,0,0,0,0,0,0,0,0,0,0,0,0,0,0,0,0,1,0,700,5,700,1,100,0,0,0,0,0,0,0,0,0,0,0,0,0.5,0,0.5,0,0,0,0,0,0,0,0,0,700,50,50,0,0,0,1.666666667,180,65.6716
DR-3-2008,,20,0,0,0,0,0,0,0,7.858099063,0,0,0,0,0,0,0,0,0,0,0,0,0,0,0,0,1,0,700,5,700,1,100,0,0,0,0,0,0,0,0,0,0,0,0,0.5,0,0.5,0,0,0,0,0,0,0,0,0,700,50,50,0,0,0,1.666666667,270,65.0746
DR-3-2008,,21,0,0,0,0,0,0,0,7.858099063,0,0,0,0,0,0,0,0,0,0,0,0,0,0,0,0,1,0,700,5,700,1,100,0,0,0,0,0,0,0,0,0,0,0,0,0.5,0,0.5,0,0,0,0,0,0,0,0,0,700,50,50,0,0,0,1.666666667,300,65.6716
DR-3-2008,,22,0,0,0,0,0,0,0,7.858099063,0,0,0,0,0,0,0,0,0,0,0,0,0,0,0,0,1,0,700,5,700,1,100,0,0,0,0,0,0,0,0,0,0,0,0,0.5,0,0.5,0,0,0,0,0,0,0,0,0,700,50,50,0,0,0,1.666666667,420,64.9254
DR-3-2008,,23,0,0,0,0,0,0,0,7.858099063,0,0,0,0,0,0,0,0,0,0,0,0,0,0,0,0,1,0,700,5,700,1,100,0,0,0,0,0,0,0,0,0,0,0,0,0.5,0,0.5,0,0,0,0,0,0,0,0,0,700,50,50,0,0,0,1.666666667,450,65.1493
DR-3-2008,,24,0,0,0,0,0,0,0,7.858099063,0,0,0,0,0,0,0,0,0,0,0,0,0,0,0,0,1,0,700,5,700,1,100,0,0,0,0,0,0,0,0,0,0,0,0,0.5,0,0.5,0,0,0,0,0,0,0,0,0,700,50,50,0,0,0,1.666666667,480,65
DR-3-2008,,25,0,0,0,0,0,0,0,7.858099063,0,0,0,0,0,0,0,0,0,0,0,0,0,0,0,0,1,0,700,5,700,1,100,0,0,0,0,0,0,0,0,0,0,0,0,0.5,0,0.5,0,0,0,0,0,0,0,0,0,700,50,50,0,0,0,1.666666667,510,64.8507
DR-3-2008,,26,0,0,0,0,0,0,0,7.858099063,0,0,0,0,0,0,0,0,0,0,0,0,0,0,0,0,1,0,700,5,700,1,100,0,0,0,0,0,0,0,0,0,0,0,0,0.5,0,0.5,0,0,0,0,0,0,0,0,0,700,50,50,0,0,0,1.666666667,540,64.5522
DR-3-2008,,27,0,0,0,0,0,0,0,7.858099063,0,0,0,0,0,0,0,0,0,0,0,0,0,0,0,0,1,0,700,5,700,1,100,0,0,0,0,0,0,0,0,0,0,0,0,0.5,0,0.5,0,0,0,0,0,0,0,0,0,700,50,50,0,0,0,1.666666667,570,64.3284
DR-3-2008,,28,0,0,0,0,0,0,0,7.858099063,0,0,0,0,0,0,0,0,0,0,0,0,0,0,0,0,1,0,700,5,700,1,100,0,0,0,0,0,0,0,0,0,0,0,0,0.5,0,0.5,0,0,0,0,0,0,0,0,0,700,50,50,0,0,0,1.666666667,600,64.4776
DR-3-2008,,29,0,0,0,0,0,0,0,7.858099063,0,0,0,0,0,0,0,0,0,0,0,0,0,0,0,0,1,0,850,5,700,1,100,0,0,0,0,0,0,0,0,0,0,0,0,0.5,0,0.5,0,0,0,0,0,0,0,0,0,700,50,50,0,0,0,1.666666667,30,58.209
DR-3-2008,,30,0,0,0,0,0,0,0,7.858099063,0,0,0,0,0,0,0,0,0,0,0,0,0,0,0,0,1,0,850,5,700,1,100,0,0,0,0,0,0,0,0,0,0,0,0,0.5,0,0.5,0,0,0,0,0,0,0,0,0,700,50,50,0,0,0,1.666666667,90,59.7015
DR-2-2007,"DR-2-2007 Structural and surface features of PtNi catalysts for reforming of
methane with CO2
B. Pawelec a, S. Damyanova b,*, K. Arishtirova b, J.L.G. Fierro a, L. Petrov b",1,0,0,0,0,0,0,0,1,0.5,0,0,0,0,0,0,0,0,0,0,0,0,0,0,0,0,1,550,4,500,1,10,0,0,0,0,0,0,0,0,0,0,0,0,0,0,0,0,0,0,0,0,0,0,1,0,500,20,20,0,60,0,0.5,90,4.5
DR-2-2007,,7,0,0,0,0,0,0,0,1,0.5,0,0,0,0,0,0,0,0,0,0,0,0,0,0,0,0,1,550,4,500,1,10,0,0,0,0,0,0,0,0,0,0,0,0,0,0,0,0,0,0,0,0,0,0,1,0,500,20,20,0,60,0,0.5,125,3.7
DR-2-2007,,2,0,0,0,0,0,0,0,3,0.5,0,0,0,0,0,0,0,0,0,0,0,0,0,0,0,0,1,550,4,500,1,10,0,0,0,0,0,0,0,0,0,0,0,0,0,0,0,0,0,0,0,0,0,0,1,0,500,20,20,0,60,0,0.5,90,7.7
DR-2-2007,,8,0,0,0,0,0,0,0,3,0.5,0,0,0,0,0,0,0,0,0,0,0,0,0,0,0,0,1,550,4,500,1,10,0,0,0,0,0,0,0,0,0,0,0,0,0,0,0,0,0,0,0,0,0,0,1,0,500,20,20,0,60,0,0.5,125,6.1
DR-2-2007,,3,0,0,0,0,0,0,0,6,0.5,0,0,0,0,0,0,0,0,0,0,0,0,0,0,0,0,1,550,4,500,1,10,0,0,0,0,0,0,0,0,0,0,0,0,0,0,0,0,0,0,0,0,0,0,1,0,500,20,20,0,60,0,0.5,90,10.9
DR-2-2007,,9,0,0,0,0,0,0,0,6,0.5,0,0,0,0,0,0,0,0,0,0,0,0,0,0,0,0,1,550,4,500,1,10,0,0,0,0,0,0,0,0,0,0,0,0,0,0,0,0,0,0,0,0,0,0,1,0,500,20,20,0,60,0,0.5,125,6.5
DR-2-2007,,4,0,0,0,0,0,0,0,12,0.5,0,0,0,0,0,0,0,0,0,0,0,0,0,0,0,0,1,550,4,500,1,10,0,0,0,0,0,0,0,0,0,0,0,0,0,0,0,0,0,0,0,0,0,0,1,0,500,20,20,0,60,0,0.5,90,13.7
DR-2-2007,,10,0,0,0,0,0,0,0,12,0.5,0,0,0,0,0,0,0,0,0,0,0,0,0,0,0,0,1,550,4,500,1,10,0,0,0,0,0,0,0,0,0,0,0,0,0,0,0,0,0,0,0,0,0,0,1,0,500,20,20,0,60,0,0.5,125,10.5
DR-2-2007,,5,0,0,0,0,0,0,0,6,0,0,0,0,0,0,0,0,0,0,0,0,0,1,0,0,0,0,550,4,500,1,10,0,0,0,0,0,0,0,0,0,0,0,0,0,0,0,0,0,0,0,0,0,0,1,0,500,20,20,0,60,0,0.5,90,7.9
DR-2-2007,,11,0,0,0,0,0,0,0,6,0,0,0,0,0,0,0,0,0,0,0,0,0,1,0,0,0,0,550,4,500,1,10,0,0,0,0,0,0,0,0,0,0,0,0,0,0,0,0,0,0,0,0,0,0,1,0,500,20,20,0,60,0,0.5,125,5.9
DR-2-2007,,6,0,0,0,0,0,0,0,6,0.3,0,0,0,0,0,0,0,0,0,0,0,0,0,0,0,0,1,550,4,500,1,10,0,0,0,0,0,0,0,0,0,0,0,0,0,0,0,0,0,0,0,0,0,0,1,0,500,20,20,0,60,0,0.5,90,9.9
DR-2-2007,,12,0,0,0,0,0,0,0,6,0.3,0,0,0,0,0,0,0,0,0,0,0,0,0,0,0,0,1,550,4,500,1,10,0,0,0,0,0,0,0,0,0,0,0,0,0,0,0,0,0,0,0,0,0,0,1,0,500,20,20,0,60,0,0.5,125,6.3
DR-2-2007,,13,0,0,0,0,0,0,0,1,0.5,0,0,0,0,0,0,0,0,0,0,0,0,0,0,0,0,1,550,4,500,1,10,0,0,0,0,0,0,0,0,0,0,0,0,0,0,0,0,0,0,0,0,0,0,1,0,600,20,20,0,60,0,0.5,90,18
DR-2-2007,,19,0,0,0,0,0,0,0,1,0.5,0,0,0,0,0,0,0,0,0,0,0,0,0,0,0,0,1,550,4,500,1,10,0,0,0,0,0,0,0,0,0,0,0,0,0,0,0,0,0,0,0,0,0,0,1,0,600,20,20,0,60,0,0.5,125,15
DR-2-2007,,14,0,0,0,0,0,0,0,3,0.5,0,0,0,0,0,0,0,0,0,0,0,0,0,0,0,0,1,550,4,500,1,10,0,0,0,0,0,0,0,0,0,0,0,0,0,0,0,0,0,0,0,0,0,0,1,0,600,20,20,0,60,0,0.5,90,26.7
DR-2-2007,,20,0,0,0,0,0,0,0,3,0.5,0,0,0,0,0,0,0,0,0,0,0,0,0,0,0,0,1,550,4,500,1,10,0,0,0,0,0,0,0,0,0,0,0,0,0,0,0,0,0,0,0,0,0,0,1,0,600,20,20,0,60,0,0.5,125,22.4
DR-2-2007,,15,0,0,0,0,0,0,0,6,0.5,0,0,0,0,0,0,0,0,0,0,0,0,0,0,0,0,1,550,4,500,1,10,0,0,0,0,0,0,0,0,0,0,0,0,0,0,0,0,0,0,0,0,0,0,1,0,600,20,20,0,60,0,0.5,90,29.9
DR-2-2007,,21,0,0,0,0,0,0,0,6,0.5,0,0,0,0,0,0,0,0,0,0,0,0,0,0,0,0,1,550,4,500,1,10,0,0,0,0,0,0,0,0,0,0,0,0,0,0,0,0,0,0,0,0,0,0,1,0,600,20,20,0,60,0,0.5,125,28.4
DR-2-2007,,16,0,0,0,0,0,0,0,12,0.5,0,0,0,0,0,0,0,0,0,0,0,0,0,0,0,0,1,550,4,500,1,10,0,0,0,0,0,0,0,0,0,0,0,0,0,0,0,0,0,0,0,0,0,0,1,0,600,20,20,0,60,0,0.5,90,53.8
DR-2-2007,,22,0,0,0,0,0,0,0,12,0.5,0,0,0,0,0,0,0,0,0,0,0,0,0,0,0,0,1,550,4,500,1,10,0,0,0,0,0,0,0,0,0,0,0,0,0,0,0,0,0,0,0,0,0,0,1,0,600,20,20,0,60,0,0.5,125,36.7
DR-2-2007,,17,0,0,0,0,0,0,0,6,0,0,0,0,0,0,0,0,0,0,0,0,0,1,0,0,0,0,550,4,500,1,10,0,0,0,0,0,0,0,0,0,0,0,0,0,0,0,0,0,0,0,0,0,0,1,0,600,20,20,0,60,0,0.5,90,25.8
DR-2-2007,,23,0,0,0,0,0,0,0,6,0,0,0,0,0,0,0,0,0,0,0,0,0,1,0,0,0,0,550,4,500,1,10,0,0,0,0,0,0,0,0,0,0,0,0,0,0,0,0,0,0,0,0,0,0,1,0,600,20,20,0,60,0,0.5,125,20.76
DR-2-2007,,18,0,0,0,0,0,0,0,6,0.3,0,0,0,0,0,0,0,0,0,0,0,0,0,0,0,0,1,550,4,500,1,10,0,0,0,0,0,0,0,0,0,0,0,0,0,0,0,0,0,0,0,0,0,0,1,0,600,20,20,0,60,0,0.5,90,28
DR-2-2007,,24,0,0,0,0,0,0,0,6,0.3,0,0,0,0,0,0,0,0,0,0,0,0,0,0,0,0,1,550,4,500,1,10,0,0,0,0,0,0,0,0,0,0,0,0,0,0,0,0,0,0,0,0,0,0,1,0,600,20,20,0,60,0,0.5,125,26.5
DR-6-2008,"DR-6-2008 CO2 reforming of CH4 over nanocrystalline
zirconia-supported nickel catalysts
M. Rezaei a,d,*, S.M. Alavi b, S. Sahebdelfar c, Peng Bai d,
Xinmei Liu d, Zi-Feng Yan d,*",1,0,0,0,0,0,0,0,5,0,0,0,0,0,0,0,0,0,0,0,0,0,1,0,0,0,0,700,2,650,4,100,0,0,0,0,0,0,0,0,0,0,0,0,0,0,0,0,0,0,1,0,0,0,0,0,500,50,50,0,0,0,4,30,11.1352
DR-6-2008,,2,0,0,0,0,0,0,0,5,0,0,0,0,0,0,0,0,0,0,0,0,0,1,0,0,0,0,700,2,650,4,100,0,0,0,0,0,0,0,0,0,0,0,0,0,0,0,0,0,0,1,0,0,0,0,0,550,50,50,0,0,0,4,30,21.1293
DR-6-2008,,3,0,0,0,0,0,0,0,5,0,0,0,0,0,0,0,0,0,0,0,0,0,1,0,0,0,0,700,2,650,4,100,0,0,0,0,0,0,0,0,0,0,0,0,0,0,0,0,0,0,1,0,0,0,0,0,600,50,50,0,0,0,4,30,30.5764
DR-6-2008,,4,0,0,0,0,0,0,0,5,0,0,0,0,0,0,0,0,0,0,0,0,0,1,0,0,0,0,700,2,650,4,100,0,0,0,0,0,0,0,0,0,0,0,0,0,0,0,0,0,0,1,0,0,0,0,0,650,50,50,0,0,0,4,30,44.0388
DR-6-2008,,5,0,0,0,0,0,0,0,5,0,0,0,0,0,0,0,0,0,0,0,0,0,1,0,0,0,0,700,2,650,4,100,0,0,0,0,0,0,0,0,0,0,0,0,0,0,0,0,0,0,1,0,0,0,0,0,700,50,50,0,0,0,4,30,59.3268
DR-6-2008,,6,0,0,0,0,2.442184776,0,0,5,0,0,0,0,0,0,0,0,0,0,0,0,0,0,0,0,0,1,700,2,650,4,100,0,0,0,0,0,0,0,0,0,0,0,0,0,0,0,0,0,0,1,0,0,0,0,0,500,50,50,0,0,0,4,30,12.0479
DR-6-2008,,7,0,0,0,0,2.442184776,0,0,5,0,0,0,0,0,0,0,0,0,0,0,0,0,0,0,0,0,1,700,2,650,4,100,0,0,0,0,0,0,0,0,0,0,0,0,0,0,0,0,0,0,1,0,0,0,0,0,550,50,50,0,0,0,4,30,21.3119
DR-6-2008,,8,0,0,0,0,2.442184776,0,0,5,0,0,0,0,0,0,0,0,0,0,0,0,0,0,0,0,0,1,700,2,650,4,100,0,0,0,0,0,0,0,0,0,0,0,0,0,0,0,0,0,0,1,0,0,0,0,0,600,50,50,0,0,0,4,30,32.0367
DR-6-2008,,9,0,0,0,0,2.442184776,0,0,5,0,0,0,0,0,0,0,0,0,0,0,0,0,0,0,0,0,1,700,2,650,4,100,0,0,0,0,0,0,0,0,0,0,0,0,0,0,0,0,0,0,1,0,0,0,0,0,650,50,50,0,0,0,4,30,45.1341
DR-6-2008,,10,0,0,0,0,2.442184776,0,0,5,0,0,0,0,0,0,0,0,0,0,0,0,0,0,0,0,0,1,700,2,650,4,100,0,0,0,0,0,0,0,0,0,0,0,0,0,0,0,0,0,0,1,0,0,0,0,0,700,50,50,0,0,0,4,30,59.8744
DR-6-2008,,11,0,0,0,0,0,0,2.558038181,5,0,0,0,0,0,0,0,0,0,0,0,0,0,0,0,0,0,1,700,2,650,4,100,0,0,0,0,0,0,0,0,0,0,0,0,0,0,0,0,0,0,1,0,0,0,0,0,500,50,50,0,0,0,4,30,14.6035
DR-6-2008,,12,0,0,0,0,0,0,2.558038181,5,0,0,0,0,0,0,0,0,0,0,0,0,0,0,0,0,0,1,700,2,650,4,100,0,0,0,0,0,0,0,0,0,0,0,0,0,0,0,0,0,0,1,0,0,0,0,0,550,50,50,0,0,0,4,30,24.2326
DR-6-2008,,13,0,0,0,0,0,0,2.558038181,5,0,0,0,0,0,0,0,0,0,0,0,0,0,0,0,0,0,1,700,2,650,4,100,0,0,0,0,0,0,0,0,0,0,0,0,0,0,0,0,0,0,1,0,0,0,0,0,600,50,50,0,0,0,4,30,37.5135
DR-6-2008,,14,0,0,0,0,0,0,2.558038181,5,0,0,0,0,0,0,0,0,0,0,0,0,0,0,0,0,0,1,700,2,650,4,100,0,0,0,0,0,0,0,0,0,0,0,0,0,0,0,0,0,0,1,0,0,0,0,0,650,50,50,0,0,0,4,30,52.0708
DR-6-2008,,15,0,0,0,0,0,0,2.558038181,5,0,0,0,0,0,0,0,0,0,0,0,0,0,0,0,0,0,1,700,2,650,4,100,0,0,0,0,0,0,0,0,0,0,0,0,0,0,0,0,0,0,1,0,0,0,0,0,700,50,50,0,0,0,4,30,69.7318
DR-6-2008,,16,0,0,0,0,0,0,0,5,0,0,0,0,2.49044586,0,0,0,0,0,0,0,0,0,0,0,0,1,700,2,650,4,100,0,0,0,0,0,0,0,0,0,0,0,0,0,0,0,0,0,0,1,0,0,0,0,0,500,50,50,0,0,0,4,30,14.2384
DR-6-2008,,17,0,0,0,0,0,0,0,5,0,0,0,0,2.49044586,0,0,0,0,0,0,0,0,0,0,0,0,1,700,2,650,4,100,0,0,0,0,0,0,0,0,0,0,0,0,0,0,0,0,0,0,1,0,0,0,0,0,550,50,50,0,0,0,4,30,24.4151
DR-6-2008,,18,0,0,0,0,0,0,0,5,0,0,0,0,2.49044586,0,0,0,0,0,0,0,0,0,0,0,0,1,700,2,650,4,100,0,0,0,0,0,0,0,0,0,0,0,0,0,0,0,0,0,0,1,0,0,0,0,0,600,50,50,0,0,0,4,30,38.7908
DR-6-2008,,19,0,0,0,0,0,0,0,5,0,0,0,0,2.49044586,0,0,0,0,0,0,0,0,0,0,0,0,1,700,2,650,4,100,0,0,0,0,0,0,0,0,0,0,0,0,0,0,0,0,0,0,1,0,0,0,0,0,650,50,50,0,0,0,4,30,53.7137
DR-6-2008,,20,0,0,0,0,0,0,0,5,0,0,0,0,2.49044586,0,0,0,0,0,0,0,0,0,0,0,0,1,700,2,650,4,100,0,0,0,0,0,0,0,0,0,0,0,0,0,0,0,0,0,0,1,0,0,0,0,0,700,50,50,0,0,0,4,30,69.3667
DR-4-2010 ,"DR-4-2010 Nanocrystalline MgO supported nickel-based bimetallic
catalysts for carbon dioxide reforming of methane
Fereshteh Meshkani a, Mehran Rezaei a,b,*",1,0,0,0,0,0,0,0,5,0,0,0,0,0,0,0,0,0,0,0,0,0,1,0,0,0,0,500,4,650,4,100,0,0,0,0,0,0,0,0,0,1,0,0,0,0,0,0,0,0,0,0,0,0,0,0,550,50,50,0,0,0,4,30,28.1379
DR-4-2010 ,,2,0,0,0,0,0,0,0,5,0,0,0,0,0,0,0,0,0,0,0,0,0,1,0,0,0,0,500,4,650,4,100,0,0,0,0,0,0,0,0,0,1,0,0,0,0,0,0,0,0,0,0,0,0,0,0,600,50,50,0,0,0,4,30,40.3448
DR-4-2010,,3,0,0,0,0,0,0,0,5,0,0,0,0,0,0,0,0,0,0,0,0,0,1,0,0,0,0,500,4,650,4,100,0,0,0,0,0,0,0,0,0,1,0,0,0,0,0,0,0,0,0,0,0,0,0,0,650,50,50,0,0,0,4,30,51.931
DR-4-2010,,4,0,0,0,0,0,0,0,5,0,0,0,0,0,0,0,0,0,0,0,0,0,1,0,0,0,0,500,4,650,4,100,0,0,0,0,0,0,0,0,0,1,0,0,0,0,0,0,0,0,0,0,0,0,0,0,700,50,50,0,0,0,4,30,67.4483
DR-4-2010,,5,0,0,0,0,0,0,0,5,0.1,0,0,0,0,0,0,0,0,0,0,0,0,0,0,0,0,1,500,4,650,4,100,0,0,0,0,0,0,0,0,0,1,0,0,0,0,0,0,0,0,0,0,0,0,0,0,550,50,50,0,0,0,4,30,37.8621
DR-4-2010,,6,0,0,0,0,0,0,0,5,0.1,0,0,0,0,0,0,0,0,0,0,0,0,0,0,0,0,1,500,4,650,4,100,0,0,0,0,0,0,0,0,0,1,0,0,0,0,0,0,0,0,0,0,0,0,0,0,600,50,50,0,0,0,4,30,54.2069
DR-4-2010,,7,0,0,0,0,0,0,0,5,0.1,0,0,0,0,0,0,0,0,0,0,0,0,0,0,0,0,1,500,4,650,4,100,0,0,0,0,0,0,0,0,0,1,0,0,0,0,0,0,0,0,0,0,0,0,0,0,650,50,50,0,0,0,4,30,67.8621
DR-4-2010,,8,0,0,0,0,0,0,0,5,0.1,0,0,0,0,0,0,0,0,0,0,0,0,0,0,0,0,1,500,4,650,4,100,0,0,0,0,0,0,0,0,0,1,0,0,0,0,0,0,0,0,0,0,0,0,0,0,700,50,50,0,0,0,4,30,79.8621
DR-4-2010,,9,0,0,0,0,0,0,0,5,0.3,0,0,0,0,0,0,0,0,0,0,0,0,0,0,0,0,1,500,4,650,4,100,0,0,0,0,0,0,0,0,0,1,0,0,0,0,0,0,0,0,0,0,0,0,0,0,550,50,50,0,0,0,4,30,34.1379
DR-4-2010,,10,0,0,0,0,0,0,0,5,0.3,0,0,0,0,0,0,0,0,0,0,0,0,0,0,0,0,1,500,4,650,4,100,0,0,0,0,0,0,0,0,0,1,0,0,0,0,0,0,0,0,0,0,0,0,0,0,600,50,50,0,0,0,4,30,47.5862
DR-4-2010,,11,0,0,0,0,0,0,0,5,0.3,0,0,0,0,0,0,0,0,0,0,0,0,0,0,0,0,1,500,4,650,4,100,0,0,0,0,0,0,0,0,0,1,0,0,0,0,0,0,0,0,0,0,0,0,0,0,650,50,50,0,0,0,4,30,61.0345
DR-4-2010,,12,0,0,0,0,0,0,0,5,0.3,0,0,0,0,0,0,0,0,0,0,0,0,0,0,0,0,1,500,4,650,4,100,0,0,0,0,0,0,0,0,0,1,0,0,0,0,0,0,0,0,0,0,0,0,0,0,700,50,50,0,0,0,4,30,73.4483
DR-4-2010,,13,0,0,0,0,0,0,0,0,0.5,0,0,0,0,0,0,0,0,0,0,0,0,1,0,0,0,0,500,4,650,4,100,0,0,0,0,0,0,0,0,0,1,0,0,0,0,0,0,0,0,0,0,0,0,0,0,550,50,50,0,0,0,4,30,14.8966
DR-4-2010,,14,0,0,0,0,0,0,0,0,0.5,0,0,0,0,0,0,0,0,0,0,0,0,1,0,0,0,0,500,4,650,4,100,0,0,0,0,0,0,0,0,0,1,0,0,0,0,0,0,0,0,0,0,0,0,0,0,600,50,50,0,0,0,4,30,17.3793
DR-4-2010,,15,0,0,0,0,0,0,0,0,0.5,0,0,0,0,0,0,0,0,0,0,0,0,1,0,0,0,0,500,4,650,4,100,0,0,0,0,0,0,0,0,0,1,0,0,0,0,0,0,0,0,0,0,0,0,0,0,650,50,50,0,0,0,4,30,19.8621
DR-4-2010,,16,0,0,0,0,0,0,0,0,0.5,0,0,0,0,0,0,0,0,0,0,0,0,1,0,0,0,0,500,4,650,4,100,0,0,0,0,0,0,0,0,0,1,0,0,0,0,0,0,0,0,0,0,0,0,0,0,700,50,50,0,0,0,4,30,23.7931
DR-7-2011,"DR-7-2011 Ru incorporated NieMCM-41 mesoporous catalysts for dry
reforming of methane: Effects of Mg addition, feed
composition and temperature
S. Yasyerli*, S. Filizgok, H. Arbag, N. Yasyerli, G. Dogu",1,0,0,0,0,0,0,0,5.275,0,0,0,0,0,0,0.5,0,0,0,0,0,1,0,0,0,0,0,25,0,550,3,100,0,0,0,0,0,0,0,0,0,0,0,0,0,0,0,0,0,0,0,0,1,0,0,0,600,33.33333333,33.33333333,33.33333333,0,0,1.666666667,240,35
DR-7-2011,,2,0,0,0,0,0,0,0,5.275,0,0,0,0,0,0,1,0,0,0,0,0,1,0,0,0,0,0,25,0,550,3,100,0,0,0,0,0,0,0,0,0,0,0,0,0,0,0,0,0,0,0,0,1,0,0,0,600,33.33333333,33.33333333,33.33333333,0,0,1.666666667,240,35
DR-7-2011,,3,0,0,0,0,0,0,0,5.275,0,0,0,0,0,0,3,0,0,0,0,0,1,0,0,0,0,0,25,0,550,3,100,0,0,0,0,0,0,0,0,0,0,0,0,0,0,0,0,0,0,0,0,1,0,0,0,600,33.33333333,33.33333333,33.33333333,0,0,1.666666667,240,33
DR-7-2011,,4,0,0,0,0,0,0,0,5.275,0,0,0,0,0,0,0.5,0,0,0,0,0,1,0,0,0,0,0,25,0,550,3,100,0,0,0,0,0,0,0,0,0,0,0,0,0,0,0,0,0,0,0,0,1,0,0,0,600,33.33333333,33.33333333,33.33333333,0,0,1.666666667,0.0001,33.9623
DR-7-2011,,5,0,0,0,0,0,0,0,5.275,0,0,0,0,0,0,0.5,0,0,0,0,0,1,0,0,0,0,0,25,0,550,3,100,0,0,0,0,0,0,0,0,0,0,0,0,0,0,0,0,0,0,0,0,1,0,0,0,600,33.33333333,33.33333333,33.33333333,0,0,1.666666667,15,34.7091
DR-7-2011,,6,0,0,0,0,0,0,0,5.275,0,0,0,0,0,0,0.5,0,0,0,0,0,1,0,0,0,0,0,25,0,550,3,100,0,0,0,0,0,0,0,0,0,0,0,0,0,0,0,0,0,0,0,0,1,0,0,0,600,33.33333333,33.33333333,33.33333333,0,0,1.666666667,30,34.3239
DR-7-2011,,7,0,0,0,0,0,0,0,5.275,0,0,0,0,0,0,0.5,0,0,0,0,0,1,0,0,0,0,0,25,0,550,3,100,0,0,0,0,0,0,0,0,0,0,0,0,0,0,0,0,0,0,0,0,1,0,0,0,600,33.33333333,33.33333333,33.33333333,0,0,1.666666667,45,34.5676
DR-7-2011,,8,0,0,0,0,0,0,0,5.275,0,0,0,0,0,0,0.5,0,0,0,0,0,1,0,0,0,0,0,25,0,550,3,100,0,0,0,0,0,0,0,0,0,0,0,0,0,0,0,0,0,0,0,0,1,0,0,0,600,33.33333333,33.33333333,33.33333333,0,0,1.666666667,60,34.937
DR-7-2011,,9,0,0,0,0,0,0,0,5.275,0,0,0,0,0,0,0.5,0,0,0,0,0,1,0,0,0,0,0,25,0,550,3,100,0,0,0,0,0,0,0,0,0,0,0,0,0,0,0,0,0,0,0,0,1,0,0,0,600,33.33333333,33.33333333,33.33333333,0,0,1.666666667,75,35.4322
DR-7-2011,,10,0,0,0,0,0,0,0,5.275,0,0,0,0,0,0,0.5,0,0,0,0,0,1,0,0,0,0,0,25,0,550,3,100,0,0,0,0,0,0,0,0,0,0,0,0,0,0,0,0,0,0,0,0,1,0,0,0,600,33.33333333,33.33333333,33.33333333,0,0,1.666666667,90,35.8018
DR-7-2011,,11,0,0,0,0,0,0,0,5.275,0,0,0,0,0,0,0.5,0,0,0,0,0,1,0,0,0,0,0,25,0,550,3,100,0,0,0,0,0,0,0,0,0,0,0,0,0,0,0,0,0,0,0,0,1,0,0,0,600,33.33333333,33.33333333,33.33333333,0,0,1.666666667,105,36.0455
DR-7-2011,,12,0,0,0,0,0,0,0,5.275,0,0,0,0,0,0,0.5,0,0,0,0,0,1,0,0,0,0,0,25,0,550,3,100,0,0,0,0,0,0,0,0,0,0,0,0,0,0,0,0,0,0,0,0,1,0,0,0,600,33.33333333,33.33333333,33.33333333,0,0,1.666666667,120,36.0377
DR-7-2011,,13,0,0,0,0,0,0,0,5.275,0,0,0,0,0,0,0.5,0,0,0,0,0,1,0,0,0,0,0,25,0,550,3,100,0,0,0,0,0,0,0,0,0,0,0,0,0,0,0,0,0,0,0,0,1,0,0,0,600,33.33333333,33.33333333,33.33333333,0,0,1.666666667,135,36.2814
DR-7-2011,,14,0,0,0,0,0,0,0,5.275,0,0,0,0,0,0,0.5,0,0,0,0,0,1,0,0,0,0,0,25,0,550,3,100,0,0,0,0,0,0,0,0,0,0,0,0,0,0,0,0,0,0,0,0,1,0,0,0,600,33.33333333,33.33333333,33.33333333,0,0,1.666666667,150,36.2734
DR-7-2011,,15,0,0,0,0,0,0,0,5.275,0,0,0,0,0,0,0.5,0,0,0,0,0,1,0,0,0,0,0,25,0,550,3,100,0,0,0,0,0,0,0,0,0,0,0,0,0,0,0,0,0,0,0,0,1,0,0,0,600,33.33333333,33.33333333,33.33333333,0,0,1.666666667,165,36.1399
DR-7-2011,,16,0,0,0,0,0,0,0,5.275,0,0,0,0,0,0,0.5,0,0,0,0,0,1,0,0,0,0,0,25,0,550,3,100,0,0,0,0,0,0,0,0,0,0,0,0,0,0,0,0,0,0,0,0,1,0,0,0,600,33.33333333,33.33333333,33.33333333,0,0,1.666666667,180,35.6288
DR-7-2011,,17,0,0,0,0,0,0,0,5.275,0,0,0,0,0,0,0.5,0,0,0,0,0,1,0,0,0,0,0,25,0,550,3,100,0,0,0,0,0,0,0,0,0,0,0,0,0,0,0,0,0,0,0,0,1,0,0,0,600,33.33333333,33.33333333,33.33333333,0,0,1.666666667,195,35.3695
DR-7-2011,,18,0,0,0,0,0,0,0,5.275,0,0,0,0,0,0,0.5,0,0,0,0,0,1,0,0,0,0,0,25,0,550,3,100,0,0,0,0,0,0,0,0,0,0,0,0,0,0,0,0,0,0,0,0,1,0,0,0,600,33.33333333,33.33333333,33.33333333,0,0,1.666666667,210,34.7328
DR-7-2011,,19,0,0,0,0,0,0,0,5.275,0,0,0,0,0,0,0.5,0,0,0,0,0,1,0,0,0,0,0,25,0,550,3,100,0,0,0,0,0,0,0,0,0,0,0,0,0,0,0,0,0,0,0,0,1,0,0,0,600,33.33333333,33.33333333,33.33333333,0,0,1.666666667,225,34.4733
DR-7-2011,,20,0,0,0,0,0,0,0,5.275,0,0,0,0,0,0,0.5,0,0,0,0,0,1,0,0,0,0,0,25,0,550,3,100,0,0,0,0,0,0,0,0,0,0,0,0,0,0,0,0,0,0,0,0,1,0,0,0,600,33.33333333,33.33333333,33.33333333,0,0,1.666666667,240,33.7107
DR-7-2011,,21,0,0,0,0,0,0,0,5.275,0,0,0,0,0,0,1,0,0,0,0,0,1,0,0,0,0,0,25,0,550,3,100,0,0,0,0,0,0,0,0,0,0,0,0,0,0,0,0,0,0,0,0,1,0,0,0,600,33.33333333,33.33333333,33.33333333,0,0,1.666666667,0.0001,28.5535
DR-7-2011,,22,0,0,0,0,0,0,0,5.275,0,0,0,0,0,0,1,0,0,0,0,0,1,0,0,0,0,0,25,0,550,3,100,0,0,0,0,0,0,0,0,0,0,0,0,0,0,0,0,0,0,0,0,1,0,0,0,600,33.33333333,33.33333333,33.33333333,0,0,1.666666667,15,30.1807
DR-7-2011,,23,0,0,0,0,0,0,0,5.275,0,0,0,0,0,0,1,0,0,0,0,0,1,0,0,0,0,0,25,0,550,3,100,0,0,0,0,0,0,0,0,0,0,0,0,0,0,0,0,0,0,0,0,1,0,0,0,600,33.33333333,33.33333333,33.33333333,0,0,1.666666667,30,29.5441
DR-7-2011,,24,0,0,0,0,0,0,0,5.275,0,0,0,0,0,0,1,0,0,0,0,0,1,0,0,0,0,0,25,0,550,3,100,0,0,0,0,0,0,0,0,0,0,0,0,0,0,0,0,0,0,0,0,1,0,0,0,600,33.33333333,33.33333333,33.33333333,0,0,1.666666667,45,29.9135
DR-7-2011,,25,0,0,0,0,0,0,0,5.275,0,0,0,0,0,0,1,0,0,0,0,0,1,0,0,0,0,0,25,0,550,3,100,0,0,0,0,0,0,0,0,0,0,0,0,0,0,0,0,0,0,0,0,1,0,0,0,600,33.33333333,33.33333333,33.33333333,0,0,1.666666667,60,30.4087
DR-7-2011,,26,0,0,0,0,0,0,0,5.275,0,0,0,0,0,0,1,0,0,0,0,0,1,0,0,0,0,0,25,0,550,3,100,0,0,0,0,0,0,0,0,0,0,0,0,0,0,0,0,0,0,0,0,1,0,0,0,600,33.33333333,33.33333333,33.33333333,0,0,1.666666667,75,31.533
DR-7-2011,,27,0,0,0,0,0,0,0,5.275,0,0,0,0,0,0,1,0,0,0,0,0,1,0,0,0,0,0,25,0,550,3,100,0,0,0,0,0,0,0,0,0,0,0,0,0,0,0,0,0,0,0,0,1,0,0,0,600,33.33333333,33.33333333,33.33333333,0,0,1.666666667,90,33.4119
DR-7-2011,,28,0,0,0,0,0,0,0,5.275,0,0,0,0,0,0,1,0,0,0,0,0,1,0,0,0,0,0,25,0,550,3,100,0,0,0,0,0,0,0,0,0,0,0,0,0,0,0,0,0,0,0,0,1,0,0,0,600,33.33333333,33.33333333,33.33333333,0,0,1.666666667,105,34.4104
DR-7-2011,,29,0,0,0,0,0,0,0,5.275,0,0,0,0,0,0,1,0,0,0,0,0,1,0,0,0,0,0,25,0,550,3,100,0,0,0,0,0,0,0,0,0,0,0,0,0,0,0,0,0,0,0,0,1,0,0,0,600,33.33333333,33.33333333,33.33333333,0,0,1.666666667,120,34.7799
DR-7-2011,,30,0,0,0,0,0,0,0,5.275,0,0,0,0,0,0,1,0,0,0,0,0,1,0,0,0,0,0,25,0,550,3,100,0,0,0,0,0,0,0,0,0,0,0,0,0,0,0,0,0,0,0,0,1,0,0,0,600,33.33333333,33.33333333,33.33333333,0,0,1.666666667,135,35.4009
DR-7-2011,,31,0,0,0,0,0,0,0,5.275,0,0,0,0,0,0,1,0,0,0,0,0,1,0,0,0,0,0,25,0,550,3,100,0,0,0,0,0,0,0,0,0,0,0,0,0,0,0,0,0,0,0,0,1,0,0,0,600,33.33333333,33.33333333,33.33333333,0,0,1.666666667,150,35.6447
DR-7-2011,,32,0,0,0,0,0,0,0,5.275,0,0,0,0,0,0,1,0,0,0,0,0,1,0,0,0,0,0,25,0,550,3,100,0,0,0,0,0,0,0,0,0,0,0,0,0,0,0,0,0,0,0,0,1,0,0,0,600,33.33333333,33.33333333,33.33333333,0,0,1.666666667,165,35.6368
DR-7-2011,,33,0,0,0,0,0,0,0,5.275,0,0,0,0,0,0,1,0,0,0,0,0,1,0,0,0,0,0,25,0,550,3,100,0,0,0,0,0,0,0,0,0,0,0,0,0,0,0,0,0,0,0,0,1,0,0,0,600,33.33333333,33.33333333,33.33333333,0,0,1.666666667,180,35.3773
DR-7-2011,,34,0,0,0,0,0,0,0,5.275,0,0,0,0,0,0,1,0,0,0,0,0,1,0,0,0,0,0,25,0,550,3,100,0,0,0,0,0,0,0,0,0,0,0,0,0,0,0,0,0,0,0,0,1,0,0,0,600,33.33333333,33.33333333,33.33333333,0,0,1.666666667,195,35.1179
DR-7-2011,,35,0,0,0,0,0,0,0,5.275,0,0,0,0,0,0,1,0,0,0,0,0,1,0,0,0,0,0,25,0,550,3,100,0,0,0,0,0,0,0,0,0,0,0,0,0,0,0,0,0,0,0,0,1,0,0,0,600,33.33333333,33.33333333,33.33333333,0,0,1.666666667,210,35.2358
DR-7-2011,,36,0,0,0,0,0,0,0,5.275,0,0,0,0,0,0,1,0,0,0,0,0,1,0,0,0,0,0,25,0,550,3,100,0,0,0,0,0,0,0,0,0,0,0,0,0,0,0,0,0,0,0,0,1,0,0,0,600,33.33333333,33.33333333,33.33333333,0,0,1.666666667,225,35.1023
DR-7-2011,,37,0,0,0,0,0,0,0,5.275,0,0,0,0,0,0,1,0,0,0,0,0,1,0,0,0,0,0,25,0,550,3,100,0,0,0,0,0,0,0,0,0,0,0,0,0,0,0,0,0,0,0,0,1,0,0,0,600,33.33333333,33.33333333,33.33333333,0,0,1.666666667,240,34.717
DR-7-2011,,38,0,0,0,0,0,0,0,5.275,0,0,0,0,0,0,3,0,0,0,0,0,1,0,0,0,0,0,25,0,550,3,100,0,0,0,0,0,0,0,0,0,0,0,0,0,0,0,0,0,0,0,0,1,0,0,0,600,33.33333333,33.33333333,33.33333333,0,0,1.666666667,0.0001,28.9308
DR-7-2011,,39,0,0,0,0,0,0,0,5.275,0,0,0,0,0,0,3,0,0,0,0,0,1,0,0,0,0,0,25,0,550,3,100,0,0,0,0,0,0,0,0,0,0,0,0,0,0,0,0,0,0,0,0,1,0,0,0,600,33.33333333,33.33333333,33.33333333,0,0,1.666666667,15,30.5583
DR-7-2011,,40,0,0,0,0,0,0,0,5.275,0,0,0,0,0,0,3,0,0,0,0,0,1,0,0,0,0,0,25,0,550,3,100,0,0,0,0,0,0,0,0,0,0,0,0,0,0,0,0,0,0,0,0,1,0,0,0,600,33.33333333,33.33333333,33.33333333,0,0,1.666666667,30,30.5504
DR-7-2011,,41,0,0,0,0,0,0,0,5.275,0,0,0,0,0,0,3,0,0,0,0,0,1,0,0,0,0,0,25,0,550,3,100,0,0,0,0,0,0,0,0,0,0,0,0,0,0,0,0,0,0,0,0,1,0,0,0,600,33.33333333,33.33333333,33.33333333,0,0,1.666666667,45,30.7942
DR-7-2011,,42,0,0,0,0,0,0,0,5.275,0,0,0,0,0,0,3,0,0,0,0,0,1,0,0,0,0,0,25,0,550,3,100,0,0,0,0,0,0,0,0,0,0,0,0,0,0,0,0,0,0,0,0,1,0,0,0,600,33.33333333,33.33333333,33.33333333,0,0,1.666666667,60,31.2892
DR-7-2011,,43,0,0,0,0,0,0,0,5.275,0,0,0,0,0,0,3,0,0,0,0,0,1,0,0,0,0,0,25,0,550,3,100,0,0,0,0,0,0,0,0,0,0,0,0,0,0,0,0,0,0,0,0,1,0,0,0,600,33.33333333,33.33333333,33.33333333,0,0,1.666666667,75,32.4134
DR-7-2011,,44,0,0,0,0,0,0,0,5.275,0,0,0,0,0,0,3,0,0,0,0,0,1,0,0,0,0,0,25,0,550,3,100,0,0,0,0,0,0,0,0,0,0,0,0,0,0,0,0,0,0,0,0,1,0,0,0,600,33.33333333,33.33333333,33.33333333,0,0,1.666666667,90,32.9088
DR-7-2011,,45,0,0,0,0,0,0,0,5.275,0,0,0,0,0,0,3,0,0,0,0,0,1,0,0,0,0,0,25,0,550,3,100,0,0,0,0,0,0,0,0,0,0,0,0,0,0,0,0,0,0,0,0,1,0,0,0,600,33.33333333,33.33333333,33.33333333,0,0,1.666666667,105,33.4042
DR-7-2011,,46,0,0,0,0,0,0,0,5.275,0,0,0,0,0,0,3,0,0,0,0,0,1,0,0,0,0,0,25,0,550,3,100,0,0,0,0,0,0,0,0,0,0,0,0,0,0,0,0,0,0,0,0,1,0,0,0,600,33.33333333,33.33333333,33.33333333,0,0,1.666666667,120,33.8992
DR-7-2011,,47,0,0,0,0,0,0,0,5.275,0,0,0,0,0,0,3,0,0,0,0,0,1,0,0,0,0,0,25,0,550,3,100,0,0,0,0,0,0,0,0,0,0,0,0,0,0,0,0,0,0,0,0,1,0,0,0,600,33.33333333,33.33333333,33.33333333,0,0,1.666666667,135,34.143
DR-7-2011,,48,0,0,0,0,0,0,0,5.275,0,0,0,0,0,0,3,0,0,0,0,0,1,0,0,0,0,0,25,0,550,3,100,0,0,0,0,0,0,0,0,0,0,0,0,0,0,0,0,0,0,0,0,1,0,0,0,600,33.33333333,33.33333333,33.33333333,0,0,1.666666667,150,34.2611
DR-7-2011,,49,0,0,0,0,0,0,0,5.275,0,0,0,0,0,0,3,0,0,0,0,0,1,0,0,0,0,0,25,0,550,3,100,0,0,0,0,0,0,0,0,0,0,0,0,0,0,0,0,0,0,0,0,1,0,0,0,600,33.33333333,33.33333333,33.33333333,0,0,1.666666667,165,34.2533
