Repository: hych0/CH4Conversion

File: CH4Conv.csv (part 3 of 25)
,,,Base Metal (wt %),,,,,,,,,,,,,,,,,,,,,,,,,,,,Reduction Conditions,,,Support type,,,,,,,,,,,,,,,,,,,,,,,,Operating Conditions,,,,,,,,Output
Code of papers,Reference,Data,Co,Ba-promoter,Ca-promoter,Cu-promoter,Ce,Mn,La,Ni,Pt,Mg,Ir,Au,K,Li,Ru,Rh,Pd,Sr-promoter,Y-promoter,Zr,Incipient to wetness impregnation,Wet impregnation,Co-impregnation,Co-precipitation,Sol-gel,Sequential impregnation, calcTemperature (oC),calc Time (h),red Temperature  (oC),red Time (h),red H2 %,γ-Al2O3(Gamma),α-Al2O3(Alpha),Mesoporous Al2O3 (MAl),La2O3,SBA-15,BaO,BaTiO3,CaO,MgO,Nanocrystalline MgO,MgAl2O4(nanocry),CeO2,SiO2,Si3N4,TiO2,PrO2,V2O5,ZrO2,Mesoporous nanocrystalline ZrO2,MnO,MCM-41,Y2O3,ZSM-5,H-ZSM-5,react Temperature (C),reac CH4 %vol,reac CO2 %vol,reac Ar %vol,reac N2 %vol,reac He %vol,GHSV (mgmin/mL),Time on stream (min),% CH4 Conversion
DR-8-2012,"DR-8-2012 Ordered mesoporous alumina supported nickel based
catalysts for carbon dioxide reforming of methane
DR-7-2011,,50,0,0,0,0,0,0,0,5.275,0,0,0,0,0,0,3,0,0,0,0,0,1,0,0,0,0,0,25,0,550,3,100,0,0,0,0,0,0,0,0,0,0,0,0,0,0,0,0,0,0,0,0,1,0,0,0,600,33.33333333,33.33333333,33.33333333,0,0,1.666666667,180,34.1192
DR-7-2011,,51,0,0,0,0,0,0,0,5.275,0,0,0,0,0,0,3,0,0,0,0,0,1,0,0,0,0,0,25,0,550,3,100,0,0,0,0,0,0,0,0,0,0,0,0,0,0,0,0,0,0,0,0,1,0,0,0,600,33.33333333,33.33333333,33.33333333,0,0,1.666666667,195,34.2371
DR-7-2011,,52,0,0,0,0,0,0,0,5.275,0,0,0,0,0,0,3,0,0,0,0,0,1,0,0,0,0,0,25,0,550,3,100,0,0,0,0,0,0,0,0,0,0,0,0,0,0,0,0,0,0,0,0,1,0,0,0,600,33.33333333,33.33333333,33.33333333,0,0,1.666666667,210,33.8522
DR-7-2011,,53,0,0,0,0,0,0,0,5.275,0,0,0,0,0,0,3,0,0,0,0,0,1,0,0,0,0,0,25,0,550,3,100,0,0,0,0,0,0,0,0,0,0,0,0,0,0,0,0,0,0,0,0,1,0,0,0,600,33.33333333,33.33333333,33.33333333,0,0,1.666666667,225,33.7186
DR-7-2011,,54,0,0,0,0,0,0,0,5.275,0,0,0,0,0,0,3,0,0,0,0,0,1,0,0,0,0,0,25,0,550,3,100,0,0,0,0,0,0,0,0,0,0,0,0,0,0,0,0,0,0,0,0,1,0,0,0,600,33.33333333,33.33333333,33.33333333,0,0,1.666666667,240,32.9558
DR-7-2011,,55,0,0,0,0,0,0,0,5.275,0,0,0,0,0,0,1,0,0,0,0,0,1,0,0,0,0,0,25,0,550,3,100,0,0,0,0,0,0,0,0,0,0,0,0,0,0,0,0,0,0,0,0,1,0,0,0,600,33.33333333,33.33333333,33.33333333,0,0,1.666666667,0.0001,28.5496
DR-7-2011,,56,0,0,0,0,0,0,0,5.275,0,0,0,0,0,0,1,0,0,0,0,0,1,0,0,0,0,0,25,0,550,3,100,0,0,0,0,0,0,0,0,0,0,0,0,0,0,0,0,0,0,0,0,1,0,0,0,600,33.33333333,33.33333333,33.33333333,0,0,1.666666667,15,30.229
DR-7-2011,,57,0,0,0,0,0,0,0,5.275,0,0,0,0,0,0,1,0,0,0,0,0,1,0,0,0,0,0,25,0,550,3,100,0,0,0,0,0,0,0,0,0,0,0,0,0,0,0,0,0,0,0,0,1,0,0,0,600,33.33333333,33.33333333,33.33333333,0,0,1.666666667,30,29.771
DR-7-2011,,58,0,0,0,0,0,0,0,5.275,0,0,0,0,0,0,1,0,0,0,0,0,1,0,0,0,0,0,25,0,550,3,100,0,0,0,0,0,0,0,0,0,0,0,0,0,0,0,0,0,0,0,0,1,0,0,0,600,33.33333333,33.33333333,33.33333333,0,0,1.666666667,45,30.0763
DR-7-2011,,59,0,0,0,0,0,0,0,5.275,0,0,0,0,0,0,1,0,0,0,0,0,1,0,0,0,0,0,25,0,550,3,100,0,0,0,0,0,0,0,0,0,0,0,0,0,0,0,0,0,0,0,0,1,0,0,0,600,33.33333333,33.33333333,33.33333333,0,0,1.666666667,60,31
DR-7-2011,,60,0,0,0,0,0,0,0,5.275,0,1,0,0,0,0,1,0,0,0,0,0,0,0,0,0,0,1,25,0,550,3,100,0,0,0,0,0,0,0,0,0,0,0,0,0,0,0,0,0,0,0,0,1,0,0,0,600,33.33333333,33.33333333,33.33333333,0,0,1.666666667,0.0001,32.3664
DR-7-2011,,61,0,0,0,0,0,0,0,5.275,0,1,0,0,0,0,1,0,0,0,0,0,0,0,0,0,0,1,25,0,550,3,100,0,0,0,0,0,0,0,0,0,0,0,0,0,0,0,0,0,0,0,0,1,0,0,0,600,33.33333333,33.33333333,33.33333333,0,0,1.666666667,15,34.3511
DR-7-2011,,62,0,0,0,0,0,0,0,5.275,0,1,0,0,0,0,1,0,0,0,0,0,0,0,0,0,0,1,25,0,550,3,100,0,0,0,0,0,0,0,0,0,0,0,0,0,0,0,0,0,0,0,0,1,0,0,0,600,33.33333333,33.33333333,33.33333333,0,0,1.666666667,30,36.0305
DR-7-2011,,63,0,0,0,0,0,0,0,5.275,0,1,0,0,0,0,1,0,0,0,0,0,0,0,0,0,0,1,25,0,550,3,100,0,0,0,0,0,0,0,0,0,0,0,0,0,0,0,0,0,0,0,0,1,0,0,0,600,33.33333333,33.33333333,33.33333333,0,0,1.666666667,45,37.2519
DR-7-2011,,64,0,0,0,0,0,0,0,5.275,0,1,0,0,0,0,1,0,0,0,0,0,0,0,0,0,0,1,25,0,550,3,100,0,0,0,0,0,0,0,0,0,0,0,0,0,0,0,0,0,0,0,0,1,0,0,0,600,33.33333333,33.33333333,33.33333333,0,0,1.666666667,60,38
DR-7-2011,,65,0,0,0,0,0,0,0,5.275,0,0,0,0,0,0,1,0,0,0,0,0,1,0,0,0,0,0,25,0,550,3,100,0,0,0,0,0,0,0,0,0,0,0,0,0,0,0,0,0,0,0,0,1,0,0,0,600,33.33333333,33.33333333,33.33333333,0,0,0.833333333,60,22
DR-7-2011,,66,0,0,0,0,0,0,0,5.275,0,0,0,0,0,0,1,0,0,0,0,0,1,0,0,0,0,0,25,0,550,3,100,0,0,0,0,0,0,0,0,0,0,0,0,0,0,0,0,0,0,0,0,1,0,0,0,600,33.33333333,33.33333333,33.33333333,0,0,0.833333333,240,20
DR-7-2011,,67,0,0,0,0,0,0,0,5.275,0,0,0,0,0,0,1,0,0,0,0,0,1,0,0,0,0,0,25,0,550,3,100,0,0,0,0,0,0,0,0,0,0,0,0,0,0,0,0,0,0,0,0,1,0,0,0,600,33.33333333,33.33333333,33.33333333,0,0,0.833333333,300,20
DR-7-2011,,68,0,0,0,0,0,0,0,5.275,0,0,0,0,0,0,1,0,0,0,0,0,1,0,0,0,0,0,25,0,550,3,100,0,0,0,0,0,0,0,0,0,0,0,0,0,0,0,0,0,0,0,0,1,0,0,0,600,33.33333333,33.33333333,33.33333333,0,0,0.833333333,360,20
DR-7-2011,,69,0,0,0,0,0,0,0,5.275,0,0,0,0,0,0,1,0,0,0,0,0,1,0,0,0,0,0,25,0,550,3,100,0,0,0,0,0,0,0,0,0,0,0,0,0,0,0,0,0,0,0,0,1,0,0,0,600,33.33333333,33.33333333,33.33333333,0,0,0.833333333,420,19
DR-7-2011,,70,0,0,0,0,0,0,0,5.275,0,0,0,0,0,0,1,0,0,0,0,0,1,0,0,0,0,0,25,0,550,3,100,0,0,0,0,0,0,0,0,0,0,0,0,0,0,0,0,0,0,0,0,1,0,0,0,500,33.33333333,33.33333333,33.33333333,0,0,1.666666667,0.0001,7.53281
DR-7-2011,,71,0,0,0,0,0,0,0,5.275,0,0,0,0,0,0,1,0,0,0,0,0,1,0,0,0,0,0,25,0,550,3,100,0,0,0,0,0,0,0,0,0,0,0,0,0,0,0,0,0,0,0,0,1,0,0,0,500,33.33333333,33.33333333,33.33333333,0,0,1.666666667,15,7.90026
DR-7-2011,,72,0,0,0,0,0,0,0,5.275,0,0,0,0,0,0,1,0,0,0,0,0,1,0,0,0,0,0,25,0,550,3,100,0,0,0,0,0,0,0,0,0,0,0,0,0,0,0,0,0,0,0,0,1,0,0,0,500,33.33333333,33.33333333,33.33333333,0,0,1.666666667,30,8.26772
DR-7-2011,,73,0,0,0,0,0,0,0,5.275,0,0,0,0,0,0,1,0,0,0,0,0,1,0,0,0,0,0,25,0,550,3,100,0,0,0,0,0,0,0,0,0,0,0,0,0,0,0,0,0,0,0,0,1,0,0,0,500,33.33333333,33.33333333,33.33333333,0,0,1.666666667,45,8.26772
DR-7-2011,,74,0,0,0,0,0,0,0,5.275,0,0,0,0,0,0,1,0,0,0,0,0,1,0,0,0,0,0,25,0,550,3,100,0,0,0,0,0,0,0,0,0,0,0,0,0,0,0,0,0,0,0,0,1,0,0,0,500,33.33333333,33.33333333,33.33333333,0,0,1.666666667,60,8.26772
DR-7-2011,,75,0,0,0,0,0,0,0,5.275,0,0,0,0,0,0,1,0,0,0,0,0,1,0,0,0,0,0,25,0,550,3,100,0,0,0,0,0,0,0,0,0,0,0,0,0,0,0,0,0,0,0,0,1,0,0,0,500,33.33333333,33.33333333,33.33333333,0,0,1.666666667,75,8.26772
DR-7-2011,,76,0,0,0,0,0,0,0,5.275,0,0,0,0,0,0,1,0,0,0,0,0,1,0,0,0,0,0,25,0,550,3,100,0,0,0,0,0,0,0,0,0,0,0,0,0,0,0,0,0,0,0,0,1,0,0,0,500,33.33333333,33.33333333,33.33333333,0,0,1.666666667,90,8.45144
DR-7-2011,,77,0,0,0,0,0,0,0,5.275,0,0,0,0,0,0,1,0,0,0,0,0,1,0,0,0,0,0,25,0,550,3,100,0,0,0,0,0,0,0,0,0,0,0,0,0,0,0,0,0,0,0,0,1,0,0,0,500,33.33333333,33.33333333,33.33333333,0,0,1.666666667,105,8.45144
DR-7-2011,,78,0,0,0,0,0,0,0,5.275,0,0,0,0,0,0,1,0,0,0,0,0,1,0,0,0,0,0,25,0,550,3,100,0,0,0,0,0,0,0,0,0,0,0,0,0,0,0,0,0,0,0,0,1,0,0,0,500,33.33333333,33.33333333,33.33333333,0,0,1.666666667,120,8.08399
DR-7-2011,,79,0,0,0,0,0,0,0,5.275,0,0,0,0,0,0,1,0,0,0,0,0,1,0,0,0,0,0,25,0,550,3,100,0,0,0,0,0,0,0,0,0,0,0,0,0,0,0,0,0,0,0,0,1,0,0,0,500,33.33333333,33.33333333,33.33333333,0,0,1.666666667,135,8.08399
DR-7-2011,,80,0,0,0,0,0,0,0,5.275,0,0,0,0,0,0,1,0,0,0,0,0,1,0,0,0,0,0,25,0,550,3,100,0,0,0,0,0,0,0,0,0,0,0,0,0,0,0,0,0,0,0,0,1,0,0,0,500,33.33333333,33.33333333,33.33333333,0,0,1.666666667,150,8.08399
DR-7-2011,,81,0,0,0,0,0,0,0,5.275,0,0,0,0,0,0,1,0,0,0,0,0,1,0,0,0,0,0,25,0,550,3,100,0,0,0,0,0,0,0,0,0,0,0,0,0,0,0,0,0,0,0,0,1,0,0,0,500,33.33333333,33.33333333,33.33333333,0,0,1.666666667,165,8.08399
DR-7-2011,,82,0,0,0,0,0,0,0,5.275,0,0,0,0,0,0,1,0,0,0,0,0,1,0,0,0,0,0,25,0,550,3,100,0,0,0,0,0,0,0,0,0,0,0,0,0,0,0,0,0,0,0,0,1,0,0,0,500,33.33333333,33.33333333,33.33333333,0,0,1.666666667,180,8.08399
DR-7-2011,,83,0,0,0,0,0,0,0,5.275,0,0,0,0,0,0,1,0,0,0,0,0,1,0,0,0,0,0,25,0,550,3,100,0,0,0,0,0,0,0,0,0,0,0,0,0,0,0,0,0,0,0,0,1,0,0,0,500,33.33333333,33.33333333,33.33333333,0,0,1.666666667,195,8.08399
DR-7-2011,,84,0,0,0,0,0,0,0,5.275,0,0,0,0,0,0,1,0,0,0,0,0,1,0,0,0,0,0,25,0,550,3,100,0,0,0,0,0,0,0,0,0,0,0,0,0,0,0,0,0,0,0,0,1,0,0,0,500,33.33333333,33.33333333,33.33333333,0,0,1.666666667,210,7.90026
DR-7-2011,,85,0,0,0,0,0,0,0,5.275,0,0,0,0,0,0,1,0,0,0,0,0,1,0,0,0,0,0,25,0,550,3,100,0,0,0,0,0,0,0,0,0,0,0,0,0,0,0,0,0,0,0,0,1,0,0,0,500,33.33333333,33.33333333,33.33333333,0,0,1.666666667,225,8.08399
DR-7-2011,,86,0,0,0,0,0,0,0,5.275,0,0,0,0,0,0,1,0,0,0,0,0,1,0,0,0,0,0,25,0,550,3,100,0,0,0,0,0,0,0,0,0,0,0,0,0,0,0,0,0,0,0,0,1,0,0,0,500,33.33333333,33.33333333,33.33333333,0,0,1.666666667,240,8.08399
DR-7-2011,,87,0,0,0,0,0,0,0,5.275,0,0,0,0,0,0,1,0,0,0,0,0,1,0,0,0,0,0,25,0,550,3,100,0,0,0,0,0,0,0,0,0,0,0,0,0,0,0,0,0,0,0,0,1,0,0,0,575,33.33333333,33.33333333,33.33333333,0,0,1.666666667,0.0001,23.1496
DR-7-2011,,88,0,0,0,0,0,0,0,5.275,0,0,0,0,0,0,1,0,0,0,0,0,1,0,0,0,0,0,25,0,550,3,100,0,0,0,0,0,0,0,0,0,0,0,0,0,0,0,0,0,0,0,0,1,0,0,0,575,33.33333333,33.33333333,33.33333333,0,0,1.666666667,15,24.8031
DR-7-2011,,89,0,0,0,0,0,0,0,5.275,0,0,0,0,0,0,1,0,0,0,0,0,1,0,0,0,0,0,25,0,550,3,100,0,0,0,0,0,0,0,0,0,0,0,0,0,0,0,0,0,0,0,0,1,0,0,0,575,33.33333333,33.33333333,33.33333333,0,0,1.666666667,30,25.7218
DR-7-2011,,90,0,0,0,0,0,0,0,5.275,0,0,0,0,0,0,1,0,0,0,0,0,1,0,0,0,0,0,25,0,550,3,100,0,0,0,0,0,0,0,0,0,0,0,0,0,0,0,0,0,0,0,0,1,0,0,0,575,33.33333333,33.33333333,33.33333333,0,0,1.666666667,45,25.7218
DR-7-2011,,91,0,0,0,0,0,0,0,5.275,0,0,0,0,0,0,1,0,0,0,0,0,1,0,0,0,0,0,25,0,550,3,100,0,0,0,0,0,0,0,0,0,0,0,0,0,0,0,0,0,0,0,0,1,0,0,0,575,33.33333333,33.33333333,33.33333333,0,0,1.666666667,60,25.7218
DR-7-2011,,92,0,0,0,0,0,0,0,5.275,0,0,0,0,0,0,1,0,0,0,0,0,1,0,0,0,0,0,25,0,550,3,100,0,0,0,0,0,0,0,0,0,0,0,0,0,0,0,0,0,0,0,0,1,0,0,0,575,33.33333333,33.33333333,33.33333333,0,0,1.666666667,75,25.1706
DR-7-2011,,93,0,0,0,0,0,0,0,5.275,0,0,0,0,0,0,1,0,0,0,0,0,1,0,0,0,0,0,25,0,550,3,100,0,0,0,0,0,0,0,0,0,0,0,0,0,0,0,0,0,0,0,0,1,0,0,0,575,33.33333333,33.33333333,33.33333333,0,0,1.666666667,90,25.3543
DR-7-2011,,94,0,0,0,0,0,0,0,5.275,0,0,0,0,0,0,1,0,0,0,0,0,1,0,0,0,0,0,25,0,550,3,100,0,0,0,0,0,0,0,0,0,0,0,0,0,0,0,0,0,0,0,0,1,0,0,0,575,33.33333333,33.33333333,33.33333333,0,0,1.666666667,105,26.0892
DR-7-2011,,95,0,0,0,0,0,0,0,5.275,0,0,0,0,0,0,1,0,0,0,0,0,1,0,0,0,0,0,25,0,550,3,100,0,0,0,0,0,0,0,0,0,0,0,0,0,0,0,0,0,0,0,0,1,0,0,0,575,33.33333333,33.33333333,33.33333333,0,0,1.666666667,120,26.4567
DR-7-2011,,96,0,0,0,0,0,0,0,5.275,0,0,0,0,0,0,1,0,0,0,0,0,1,0,0,0,0,0,25,0,550,3,100,0,0,0,0,0,0,0,0,0,0,0,0,0,0,0,0,0,0,0,0,1,0,0,0,575,33.33333333,33.33333333,33.33333333,0,0,1.666666667,135,27.1916
DR-7-2011,,97,0,0,0,0,0,0,0,5.275,0,0,0,0,0,0,1,0,0,0,0,0,1,0,0,0,0,0,25,0,550,3,100,0,0,0,0,0,0,0,0,0,0,0,0,0,0,0,0,0,0,0,0,1,0,0,0,575,33.33333333,33.33333333,33.33333333,0,0,1.666666667,150,27.9265
DR-7-2011,,98,0,0,0,0,0,0,0,5.275,0,0,0,0,0,0,1,0,0,0,0,0,1,0,0,0,0,0,25,0,550,3,100,0,0,0,0,0,0,0,0,0,0,0,0,0,0,0,0,0,0,0,0,1,0,0,0,575,33.33333333,33.33333333,33.33333333,0,0,1.666666667,165,28.294
DR-7-2011,,99,0,0,0,0,0,0,0,5.275,0,0,0,0,0,0,1,0,0,0,0,0,1,0,0,0,0,0,25,0,550,3,100,0,0,0,0,0,0,0,0,0,0,0,0,0,0,0,0,0,0,0,0,1,0,0,0,575,33.33333333,33.33333333,33.33333333,0,0,1.666666667,180,29.0289
DR-7-2011,,100,0,0,0,0,0,0,0,5.275,0,0,0,0,0,0,1,0,0,0,0,0,1,0,0,0,0,0,25,0,550,3,100,0,0,0,0,0,0,0,0,0,0,0,0,0,0,0,0,0,0,0,0,1,0,0,0,575,33.33333333,33.33333333,33.33333333,0,0,1.666666667,195,29.3963
DR-7-2011,,101,0,0,0,0,0,0,0,5.275,0,0,0,0,0,0,1,0,0,0,0,0,1,0,0,0,0,0,25,0,550,3,100,0,0,0,0,0,0,0,0,0,0,0,0,0,0,0,0,0,0,0,0,1,0,0,0,575,33.33333333,33.33333333,33.33333333,0,0,1.666666667,210,30.1312
DR-7-2011,,102,0,0,0,0,0,0,0,5.275,0,0,0,0,0,0,1,0,0,0,0,0,1,0,0,0,0,0,25,0,550,3,100,0,0,0,0,0,0,0,0,0,0,0,0,0,0,0,0,0,0,0,0,1,0,0,0,575,33.33333333,33.33333333,33.33333333,0,0,1.666666667,225,30.1312
DR-7-2011,,103,0,0,0,0,0,0,0,5.275,0,0,0,0,0,0,1,0,0,0,0,0,1,0,0,0,0,0,25,0,550,3,100,0,0,0,0,0,0,0,0,0,0,0,0,0,0,0,0,0,0,0,0,1,0,0,0,575,33.33333333,33.33333333,33.33333333,0,0,1.666666667,240,30.315
DR-7-2011,,104,0,0,0,0,0,0,0,5.275,0,0,0,0,0,0,1,0,0,0,0,0,1,0,0,0,0,0,25,0,550,3,100,0,0,0,0,0,0,0,0,0,0,0,0,0,0,0,0,0,0,0,0,1,0,0,0,600,22,33.33333333,44.33333333,0,0,1.666666667,0.0001,32.8571
DR-7-2011,,105,0,0,0,0,0,0,0,5.275,0,0,0,0,0,0,1,0,0,0,0,0,1,0,0,0,0,0,25,0,550,3,100,0,0,0,0,0,0,0,0,0,0,0,0,0,0,0,0,0,0,0,0,1,0,0,0,600,22,33.33333333,44.33333333,0,0,1.666666667,15,34.8571
DR-7-2011,,106,0,0,0,0,0,0,0,5.275,0,0,0,0,0,0,1,0,0,0,0,0,1,0,0,0,0,0,25,0,550,3,100,0,0,0,0,0,0,0,0,0,0,0,0,0,0,0,0,0,0,0,0,1,0,0,0,600,22,33.33333333,44.33333333,0,0,1.666666667,30,33.5714
DR-7-2011,,107,0,0,0,0,0,0,0,5.275,0,0,0,0,0,0,1,0,0,0,0,0,1,0,0,0,0,0,25,0,550,3,100,0,0,0,0,0,0,0,0,0,0,0,0,0,0,0,0,0,0,0,0,1,0,0,0,600,22,33.33333333,44.33333333,0,0,1.666666667,45,32.7143
DR-7-2011,,108,0,0,0,0,0,0,0,5.275,0,0,0,0,0,0,1,0,0,0,0,0,1,0,0,0,0,0,25,0,550,3,100,0,0,0,0,0,0,0,0,0,0,0,0,0,0,0,0,0,0,0,0,1,0,0,0,600,22,33.33333333,44.33333333,0,0,1.666666667,60,32.7143
DR-7-2011,,109,0,0,0,0,0,0,0,5.275,0,0,0,0,0,0,1,0,0,0,0,0,1,0,0,0,0,0,25,0,550,3,100,0,0,0,0,0,0,0,0,0,0,0,0,0,0,0,0,0,0,0,0,1,0,0,0,600,22,33.33333333,44.33333333,0,0,1.666666667,75,32.5714
DR-7-2011,,110,0,0,0,0,0,0,0,5.275,0,0,0,0,0,0,1,0,0,0,0,0,1,0,0,0,0,0,25,0,550,3,100,0,0,0,0,0,0,0,0,0,0,0,0,0,0,0,0,0,0,0,0,1,0,0,0,600,22,33.33333333,44.33333333,0,0,1.666666667,90,33.7143
DR-7-2011,,111,0,0,0,0,0,0,0,5.275,0,0,0,0,0,0,1,0,0,0,0,0,1,0,0,0,0,0,25,0,550,3,100,0,0,0,0,0,0,0,0,0,0,0,0,0,0,0,0,0,0,0,0,1,0,0,0,600,22,33.33333333,44.33333333,0,0,1.666666667,105,34.4286
DR-7-2011,,112,0,0,0,0,0,0,0,5.275,0,0,0,0,0,0,1,0,0,0,0,0,1,0,0,0,0,0,25,0,550,3,100,0,0,0,0,0,0,0,0,0,0,0,0,0,0,0,0,0,0,0,0,1,0,0,0,600,22,33.33333333,44.33333333,0,0,1.666666667,120,34.8571
DR-7-2011,,113,0,0,0,0,0,0,0,5.275,0,0,0,0,0,0,1,0,0,0,0,0,1,0,0,0,0,0,25,0,550,3,100,0,0,0,0,0,0,0,0,0,0,0,0,0,0,0,0,0,0,0,0,1,0,0,0,600,22,33.33333333,44.33333333,0,0,1.666666667,135,34.5714
DR-7-2011,,114,0,0,0,0,0,0,0,5.275,0,0,0,0,0,0,1,0,0,0,0,0,1,0,0,0,0,0,25,0,550,3,100,0,0,0,0,0,0,0,0,0,0,0,0,0,0,0,0,0,0,0,0,1,0,0,0,600,22,33.33333333,44.33333333,0,0,1.666666667,150,34.8571
DR-7-2011,,115,0,0,0,0,0,0,0,5.275,0,0,0,0,0,0,1,0,0,0,0,0,1,0,0,0,0,0,25,0,550,3,100,0,0,0,0,0,0,0,0,0,0,0,0,0,0,0,0,0,0,0,0,1,0,0,0,600,16.66666667,33.33333333,50,0,0,1.666666667,0.0001,42.2857
DR-7-2011,,116,0,0,0,0,0,0,0,5.275,0,0,0,0,0,0,1,0,0,0,0,0,1,0,0,0,0,0,25,0,550,3,100,0,0,0,0,0,0,0,0,0,0,0,0,0,0,0,0,0,0,0,0,1,0,0,0,600,16.66666667,33.33333333,50,0,0,1.666666667,15,41.2857
DR-7-2011,,117,0,0,0,0,0,0,0,5.275,0,0,0,0,0,0,1,0,0,0,0,0,1,0,0,0,0,0,25,0,550,3,100,0,0,0,0,0,0,0,0,0,0,0,0,0,0,0,0,0,0,0,0,1,0,0,0,600,16.66666667,33.33333333,50,0,0,1.666666667,30,41.2857
DR-7-2011,,118,0,0,0,0,0,0,0,5.275,0,0,0,0,0,0,1,0,0,0,0,0,1,0,0,0,0,0,25,0,550,3,100,0,0,0,0,0,0,0,0,0,0,0,0,0,0,0,0,0,0,0,0,1,0,0,0,600,16.66666667,33.33333333,50,0,0,1.666666667,45,39.7143
DR-7-2011,,119,0,0,0,0,0,0,0,5.275,0,0,0,0,0,0,1,0,0,0,0,0,1,0,0,0,0,0,25,0,550,3,100,0,0,0,0,0,0,0,0,0,0,0,0,0,0,0,0,0,0,0,0,1,0,0,0,600,16.66666667,33.33333333,50,0,0,1.666666667,60,38.4286
DR-7-2011,,120,0,0,0,0,0,0,0,5.275,0,0,0,0,0,0,1,0,0,0,0,0,1,0,0,0,0,0,25,0,550,3,100,0,0,0,0,0,0,0,0,0,0,0,0,0,0,0,0,0,0,0,0,1,0,0,0,600,16.66666667,33.33333333,50,0,0,1.666666667,75,37.7143
DR-7-2011,,121,0,0,0,0,0,0,0,5.275,0,0,0,0,0,0,1,0,0,0,0,0,1,0,0,0,0,0,25,0,550,3,100,0,0,0,0,0,0,0,0,0,0,0,0,0,0,0,0,0,0,0,0,1,0,0,0,600,16.66666667,33.33333333,50,0,0,1.666666667,90,37
DR-7-2011,,122,0,0,0,0,0,0,0,5.275,0,0,0,0,0,0,1,0,0,0,0,0,1,0,0,0,0,0,25,0,550,3,100,0,0,0,0,0,0,0,0,0,0,0,0,0,0,0,0,0,0,0,0,1,0,0,0,600,16.66666667,33.33333333,50,0,0,1.666666667,105,36.5714
DR-7-2011,,123,0,0,0,0,0,0,0,5.275,0,0,0,0,0,0,1,0,0,0,0,0,1,0,0,0,0,0,25,0,550,3,100,0,0,0,0,0,0,0,0,0,0,0,0,0,0,0,0,0,0,0,0,1,0,0,0,600,16.66666667,33.33333333,50,0,0,1.666666667,120,36.2857
DR-7-2011,,124,0,0,0,0,0,0,0,5.275,0,0,0,0,0,0,1,0,0,0,0,0,1,0,0,0,0,0,25,0,550,3,100,0,0,0,0,0,0,0,0,0,0,0,0,0,0,0,0,0,0,0,0,1,0,0,0,600,16.66666667,33.33333333,50,0,0,1.666666667,135,36.5714
DR-7-2011,,125,0,0,0,0,0,0,0,5.275,0,0,0,0,0,0,1,0,0,0,0,0,1,0,0,0,0,0,25,0,550,3,100,0,0,0,0,0,0,0,0,0,0,0,0,0,0,0,0,0,0,0,0,1,0,0,0,600,16.66666667,33.33333333,50,0,0,1.666666667,150,36.8571
DR-7-2011,,126,0,0,0,0,0,0,0,5.275,0,0,0,0,0,0,1,0,0,0,0,0,1,0,0,0,0,0,25,0,550,3,100,0,0,0,0,0,0,0,0,0,0,0,0,0,0,0,0,0,0,0,0,1,0,0,0,600,16.66666667,33.33333333,50,0,0,1.666666667,165,37.1429
DR-7-2011,,127,0,0,0,0,0,0,0,5.275,0,0,0,0,0,0,1,0,0,0,0,0,1,0,0,0,0,0,25,0,550,3,100,0,0,0,0,0,0,0,0,0,0,0,0,0,0,0,0,0,0,0,0,1,0,0,0,600,16.66666667,33.33333333,50,0,0,1.666666667,180,37.7143
DR-7-2011,,128,0,0,0,0,0,0,0,5.275,0,0,0,0,0,0,1,0,0,0,0,0,1,0,0,0,0,0,25,0,550,3,100,0,0,0,0,0,0,0,0,0,0,0,0,0,0,0,0,0,0,0,0,1,0,0,0,600,16.66666667,33.33333333,50,0,0,1.666666667,195,38
DR-7-2011,,129,0,0,0,0,0,0,0,5.275,0,0,0,0,0,0,1,0,0,0,0,0,1,0,0,0,0,0,25,0,550,3,100,0,0,0,0,0,0,0,0,0,0,0,0,0,0,0,0,0,0,0,0,1,0,0,0,600,16.66666667,33.33333333,50,0,0,1.666666667,210,38.5714
DR-7-2011,,130,0,0,0,0,0,0,0,5.275,0,0,0,0,0,0,1,0,0,0,0,0,1,0,0,0,0,0,25,0,550,3,100,0,0,0,0,0,0,0,0,0,0,0,0,0,0,0,0,0,0,0,0,1,0,0,0,600,16.66666667,33.33333333,50,0,0,1.666666667,225,39.7143
DR-7-2011,,131,0,0,0,0,0,0,0,5.275,0,0,0,0,0,0,1,0,0,0,0,0,1,0,0,0,0,0,25,0,550,3,100,0,0,0,0,0,0,0,0,0,0,0,0,0,0,0,0,0,0,0,0,1,0,0,0,600,16.66666667,33.33333333,50,0,0,1.666666667,240,40.2857
DR-1-2009,"DR-1-2009 Ni, Co and bimetallic Ni–Co catalysts for the dry reforming of methane
D. San-Jose´ -Alonso, J. Juan-Juan, M.J. Illa´n-Go´ mez, M.C. Roma´ n-Martı´nez *",1,0,0,0,0,0,0,0,9,0,0,0,0,0,0,0,0,0,0,0,0,0,1,0,0,0,0,25,0,500,1.5,100,1,0,0,0,0,0,0,0,0,0,0,0,0,0,0,0,0,0,0,0,0,0,0,0,700,50,50,0,0,0,3,30,60
DR-1-2009,,6,0,0,0,0,0,0,0,9,0,0,0,0,0,0,0,0,0,0,0,0,0,1,0,0,0,0,25,0,500,1.5,100,1,0,0,0,0,0,0,0,0,0,0,0,0,0,0,0,0,0,0,0,0,0,0,0,700,50,50,0,0,0,3,360,54
DR-1-2009,,2,1,0,0,0,0,0,0,8,0,0,0,0,0,0,0,0,0,0,0,0,0,1,0,0,0,0,25,0,500,1.5,100,1,0,0,0,0,0,0,0,0,0,0,0,0,0,0,0,0,0,0,0,0,0,0,0,700,50,50,0,0,0,3,30,60
DR-1-2009,,7,1,0,0,0,0,0,0,8,0,0,0,0,0,0,0,0,0,0,0,0,0,1,0,0,0,0,25,0,500,1.5,100,1,0,0,0,0,0,0,0,0,0,0,0,0,0,0,0,0,0,0,0,0,0,0,0,700,50,50,0,0,0,3,360,56
DR-1-2009,,3,4.5,0,0,0,0,0,0,4.5,0,0,0,0,0,0,0,0,0,0,0,0,0,1,0,0,0,0,25,0,500,1.5,100,1,0,0,0,0,0,0,0,0,0,0,0,0,0,0,0,0,0,0,0,0,0,0,0,700,50,50,0,0,0,3,30,66
DR-1-2009,,8,4.5,0,0,0,0,0,0,4.5,0,0,0,0,0,0,0,0,0,0,0,0,0,1,0,0,0,0,25,0,500,1.5,100,1,0,0,0,0,0,0,0,0,0,0,0,0,0,0,0,0,0,0,0,0,0,0,0,700,50,50,0,0,0,3,360,62
DR-1-2009,,4,8,0,0,0,0,0,0,1,0,0,0,0,0,0,0,0,0,0,0,0,0,1,0,0,0,0,25,0,500,1.5,100,1,0,0,0,0,0,0,0,0,0,0,0,0,0,0,0,0,0,0,0,0,0,0,0,700,50,50,0,0,0,3,30,72
DR-1-2009,,9,8,0,0,0,0,0,0,1,0,0,0,0,0,0,0,0,0,0,0,0,0,1,0,0,0,0,25,0,500,1.5,100,1,0,0,0,0,0,0,0,0,0,0,0,0,0,0,0,0,0,0,0,0,0,0,0,700,50,50,0,0,0,3,360,71
DR-1-2009,,5,9,0,0,0,0,0,0,0,0,0,0,0,0,0,0,0,0,0,0,0,0,1,0,0,0,0,25,0,500,1.5,100,1,0,0,0,0,0,0,0,0,0,0,0,0,0,0,0,0,0,0,0,0,0,0,0,700,50,50,0,0,0,3,30,75
DR-1-2009,,10,9,0,0,0,0,0,0,0,0,0,0,0,0,0,0,0,0,0,0,0,0,1,0,0,0,0,25,0,500,1.5,100,1,0,0,0,0,0,0,0,0,0,0,0,0,0,0,0,0,0,0,0,0,0,0,0,700,50,50,0,0,0,3,360,75
DR-10-2010,"DR-10-2010 Biogas reforming for hydrogen production over a NieCo
bimetallic catalyst: Effect of operating conditions
Junke Xu a,b, Wei Zhou b,c, Zhaojing Li d, Jihui Wangd, Jianxin Mab,c,*",1,3,0,0,0,0,0,5.116076361,7,0,0,0,0,0,0,0,0,0,0,0,0,1,0,0,0,0,0,750,2,800,3,100,1,0,0,0,0,0,0,0,0,0,0,0,0,0,0,0,0,0,0,0,0,0,0,0,500,50,50,0,0,0,10,60,6.469
DR-10-2010,,2,3,0,0,0,0,0,5.116076361,7,0,0,0,0,0,0,0,0,0,0,0,0,1,0,0,0,0,0,750,2,800,3,100,1,0,0,0,0,0,0,0,0,0,0,0,0,0,0,0,0,0,0,0,0,0,0,0,600,50,50,0,0,0,10,60,26.1996
DR-10-2010,,3,3,0,0,0,0,0,5.116076361,7,0,0,0,0,0,0,0,0,0,0,0,0,1,0,0,0,0,0,750,2,800,3,100,1,0,0,0,0,0,0,0,0,0,0,0,0,0,0,0,0,0,0,0,0,0,0,0,700,50,50,0,0,0,10,60,66.6849
DR-10-2010,,4,3,0,0,0,0,0,5.116076361,7,0,0,0,0,0,0,0,0,0,0,0,0,1,0,0,0,0,0,750,2,800,3,100,1,0,0,0,0,0,0,0,0,0,0,0,0,0,0,0,0,0,0,0,0,0,0,0,800,50,50,0,0,0,10,60,88.3016
DR-10-2010,,5,3,0,0,0,0,0,5.116076361,7,0,0,0,0,0,0,0,0,0,0,0,0,1,0,0,0,0,0,750,2,800,3,100,1,0,0,0,0,0,0,0,0,0,0,0,0,0,0,0,0,0,0,0,0,0,0,0,900,50,50,0,0,0,10,60,92.1293
DR-10-2010,,6,3,0,0,0,0,0,5.116076361,7,0,0,0,0,0,0,0,0,0,0,0,0,1,0,0,0,0,0,750,2,800,3,100,1,0,0,0,0,0,0,0,0,0,0,0,0,0,0,0,0,0,0,0,0,0,0,0,800,50,50,0,0,0,20,60,84.0489
DR-10-2010,,7,3,0,0,0,0,0,5.116076361,7,0,0,0,0,0,0,0,0,0,0,0,0,1,0,0,0,0,0,750,2,800,3,100,1,0,0,0,0,0,0,0,0,0,0,0,0,0,0,0,0,0,0,0,0,0,0,0,800,50,50,0,0,0,10,60,88.0176
DR-10-2010,,8,3,0,0,0,0,0,5.116076361,7,0,0,0,0,0,0,0,0,0,0,0,0,1,0,0,0,0,0,750,2,800,3,100,1,0,0,0,0,0,0,0,0,0,0,0,0,0,0,0,0,0,0,0,0,0,0,0,800,50,50,0,0,0,6.666666667,60,86.1039
DR-10-2010,,9,3,0,0,0,0,0,5.116076361,7,0,0,0,0,0,0,0,0,0,0,0,0,1,0,0,0,0,0,750,2,800,3,100,1,0,0,0,0,0,0,0,0,0,0,0,0,0,0,0,0,0,0,0,0,0,0,0,800,50,50,0,0,0,5,60,84.7498
DR-10-2010,,10,3,0,0,0,0,0,5.116076361,7,0,0,0,0,0,0,0,0,0,0,0,0,1,0,0,0,0,0,750,2,800,3,100,1,0,0,0,0,0,0,0,0,0,0,0,0,0,0,0,0,0,0,0,0,0,0,0,800,50,50,0,0,0,3.333333333,60,81.7621
DR-10-2010,,11,3,0,0,0,0,0,5.116076361,7,0,0,0,0,0,0,0,0,0,0,0,0,1,0,0,0,0,0,750,2,800,3,100,1,0,0,0,0,0,0,0,0,0,0,0,0,0,0,0,0,0,0,0,0,0,0,0,800,50,50,0,0,0,10,60,88.1363
DR-10-2010,,16,3,0,0,0,0,0,5.116076361,7,0,0,0,0,0,0,0,0,0,0,0,0,1,0,0,0,0,0,750,2,800,3,100,1,0,0,0,0,0,0,0,0,0,0,0,0,0,0,0,0,0,0,0,0,0,0,0,800,25,75,0,0,0,10,60,95.4802
DR-10-2010,,17,3,0,0,0,0,0,5.116076361,7,0,0,0,0,0,0,0,0,0,0,0,0,1,0,0,0,0,0,750,2,800,3,100,1,0,0,0,0,0,0,0,0,0,0,0,0,0,0,0,0,0,0,0,0,0,0,0,800,40,60,0,0,0,10,60,97.4576
DR-10-2010,,18,3,0,0,0,0,0,5.116076361,7,0,0,0,0,0,0,0,0,0,0,0,0,1,0,0,0,0,0,750,2,800,3,100,1,0,0,0,0,0,0,0,0,0,0,0,0,0,0,0,0,0,0,0,0,0,0,0,800,50,50,0,0,0,10,60,88.1356
DR-10-2010,,19,3,0,0,0,0,0,5.116076361,7,0,0,0,0,0,0,0,0,0,0,0,0,1,0,0,0,0,0,750,2,800,3,100,1,0,0,0,0,0,0,0,0,0,0,0,0,0,0,0,0,0,0,0,0,0,0,0,800,60,40,0,0,0,10,60,68.9266
DR-10-2010,,20,3,0,0,0,0,0,5.116076361,7,0,0,0,0,0,0,0,0,0,0,0,0,1,0,0,0,0,0,750,2,800,3,100,1,0,0,0,0,0,0,0,0,0,0,0,0,0,0,0,0,0,0,0,0,0,0,0,800,75,25,0,0,0,10,60,57.0621
DR-19-2014,"DR-19-2014 Effects of modifying Ni/Al2O3 catalyst with cobalt
on the reforming of CH4 with CO2 and cracking of
CH4 reactions
Siddhartha Sengupta, Koustuv Ray, Goutam Deo*",1,0,0,0,0,0,0,0,15,0,0,0,0,0,0,0,0,0,0,0,0,1,0,0,0,0,0,500,6,550,4,100,1,0,0,0,0,0,0,0,0,0,0,0,0,0,0,0,0,0,0,0,0,0,0,0,600,20,20,0,60,0,6.852,30,11.371
DR-19-2014,,2,0,0,0,0,0,0,0,15,0,0,0,0,0,0,0,0,0,0,0,0,1,0,0,0,0,0,500,6,550,4,100,1,0,0,0,0,0,0,0,0,0,0,0,0,0,0,0,0,0,0,0,0,0,0,0,600,20,20,0,60,0,6.852,60,11.3105
DR-19-2014,,3,0,0,0,0,0,0,0,15,0,0,0,0,0,0,0,0,0,0,0,0,1,0,0,0,0,0,500,6,550,4,100,1,0,0,0,0,0,0,0,0,0,0,0,0,0,0,0,0,0,0,0,0,0,0,0,600,20,20,0,60,0,6.852,90,11.0685
DR-19-2014,,4,0,0,0,0,0,0,0,15,0,0,0,0,0,0,0,0,0,0,0,0,1,0,0,0,0,0,500,6,550,4,100,1,0,0,0,0,0,0,0,0,0,0,0,0,0,0,0,0,0,0,0,0,0,0,0,600,20,20,0,60,0,6.852,120,10.8266
DR-19-2014,,5,0,0,0,0,0,0,0,15,0,0,0,0,0,0,0,0,0,0,0,0,1,0,0,0,0,0,500,6,550,4,100,1,0,0,0,0,0,0,0,0,0,0,0,0,0,0,0,0,0,0,0,0,0,0,0,600,20,20,0,60,0,6.852,150,10.7056
DR-19-2014,,6,0,0,0,0,0,0,0,15,0,0,0,0,0,0,0,0,0,0,0,0,1,0,0,0,0,0,500,6,550,4,100,1,0,0,0,0,0,0,0,0,0,0,0,0,0,0,0,0,0,0,0,0,0,0,0,600,20,20,0,60,0,6.852,180,10.5242
DR-19-2014,,7,3.75,0,0,0,0,0,0,11.25,0,0,0,0,0,0,0,0,0,0,0,0,1,0,0,0,0,0,500,6,550,4,100,1,0,0,0,0,0,0,0,0,0,0,0,0,0,0,0,0,0,0,0,0,0,0,0,600,20,20,0,60,0,6.852,30,23.5887
DR-19-2014,,8,3.75,0,0,0,0,0,0,11.25,0,0,0,0,0,0,0,0,0,0,0,0,1,0,0,0,0,0,500,6,550,4,100,1,0,0,0,0,0,0,0,0,0,0,0,0,0,0,0,0,0,0,0,0,0,0,0,600,20,20,0,60,0,6.852,60,22.8629
DR-19-2014,,9,3.75,0,0,0,0,0,0,11.25,0,0,0,0,0,0,0,0,0,0,0,0,1,0,0,0,0,0,500,6,550,4,100,1,0,0,0,0,0,0,0,0,0,0,0,0,0,0,0,0,0,0,0,0,0,0,0,600,20,20,0,60,0,6.852,90,16.9355
DR-19-2014,,10,3.75,0,0,0,0,0,0,11.25,0,0,0,0,0,0,0,0,0,0,0,0,1,0,0,0,0,0,500,6,550,4,100,1,0,0,0,0,0,0,0,0,0,0,0,0,0,0,0,0,0,0,0,0,0,0,0,600,20,20,0,60,0,6.852,120,16.2702
DR-19-2014,,11,3.75,0,0,0,0,0,0,11.25,0,0,0,0,0,0,0,0,0,0,0,0,1,0,0,0,0,0,500,6,550,4,100,1,0,0,0,0,0,0,0,0,0,0,0,0,0,0,0,0,0,0,0,0,0,0,0,600,20,20,0,60,0,6.852,150,15.7258
DR-19-2014,,12,3.75,0,0,0,0,0,0,11.25,0,0,0,0,0,0,0,0,0,0,0,0,1,0,0,0,0,0,500,6,550,4,100,1,0,0,0,0,0,0,0,0,0,0,0,0,0,0,0,0,0,0,0,0,0,0,0,600,20,20,0,60,0,6.852,180,15.7258
DR-19-2014,,13,7.5,0,0,0,0,0,0,7.5,0,0,0,0,0,0,0,0,0,0,0,0,1,0,0,0,0,0,500,6,550,4,100,1,0,0,0,0,0,0,0,0,0,0,0,0,0,0,0,0,0,0,0,0,0,0,0,600,20,20,0,60,0,6.852,30,18.4476
DR-19-2014,,14,7.5,0,0,0,0,0,0,7.5,0,0,0,0,0,0,0,0,0,0,0,0,1,0,0,0,0,0,500,6,550,4,100,1,0,0,0,0,0,0,0,0,0,0,0,0,0,0,0,0,0,0,0,0,0,0,0,600,20,20,0,60,0,6.852,60,16.3911
DR-19-2014,,15,7.5,0,0,0,0,0,0,7.5,0,0,0,0,0,0,0,0,0,0,0,0,1,0,0,0,0,0,500,6,550,4,100,1,0,0,0,0,0,0,0,0,0,0,0,0,0,0,0,0,0,0,0,0,0,0,0,600,20,20,0,60,0,6.852,90,6.77419
DR-19-2014,,16,7.5,0,0,0,0,0,0,7.5,0,0,0,0,0,0,0,0,0,0,0,0,1,0,0,0,0,0,500,6,550,4,100,1,0,0,0,0,0,0,0,0,0,0,0,0,0,0,0,0,0,0,0,0,0,0,0,600,20,20,0,60,0,6.852,120,6.71371
DR-19-2014,,17,7.5,0,0,0,0,0,0,7.5,0,0,0,0,0,0,0,0,0,0,0,0,1,0,0,0,0,0,500,6,550,4,100,1,0,0,0,0,0,0,0,0,0,0,0,0,0,0,0,0,0,0,0,0,0,0,0,600,20,20,0,60,0,6.852,150,5.74597
DR-19-2014,,18,7.5,0,0,0,0,0,0,7.5,0,0,0,0,0,0,0,0,0,0,0,0,1,0,0,0,0,0,500,6,550,4,100,1,0,0,0,0,0,0,0,0,0,0,0,0,0,0,0,0,0,0,0,0,0,0,0,600,20,20,0,60,0,6.852,180,5.38306
DR-19-2014,,19,11.25,0.00,0.00,0.00,0,0,0,3.75,0,0,0,0,0,0,0,0,0,0,0,0,1,0,0,0,0,0,500,6,550,4,100,1,0,0,0,0,0,0,0,0,0,0,0,0,0,0,0,0,0,0,0,0,0,0,0,600,20,20,0,60,0,6.852,30,8.64919
DR-19-2014,,20,11.25,0.00,0.00,0.00,0,0,0,3.75,0,0,0,0,0,0,0,0,0,0,0,0,1,0,0,0,0,0,500,6,550,4,100,1,0,0,0,0,0,0,0,0,0,0,0,0,0,0,0,0,0,0,0,0,0,0,0,600,20,20,0,60,0,6.852,60,8.46774
DR-19-2014,,21,11.25,0.00,0.00,0.00,0,0,0,3.75,0,0,0,0,0,0,0,0,0,0,0,0,1,0,0,0,0,0,500,6,550,4,100,1,0,0,0,0,0,0,0,0,0,0,0,0,0,0,0,0,0,0,0,0,0,0,0,600,20,20,0,60,0,6.852,90,7.19758
DR-19-2014,,22,11.25,0.00,0.00,0.00,0,0,0,3.75,0,0,0,0,0,0,0,0,0,0,0,0,1,0,0,0,0,0,500,6,550,4,100,1,0,0,0,0,0,0,0,0,0,0,0,0,0,0,0,0,0,0,0,0,0,0,0,600,20,20,0,60,0,6.852,120,5.32258
DR-19-2014,,23,11.25,0.00,0.00,0.00,0,0,0,3.75,0,0,0,0,0,0,0,0,0,0,0,0,1,0,0,0,0,0,500,6,550,4,100,1,0,0,0,0,0,0,0,0,0,0,0,0,0,0,0,0,0,0,0,0,0,0,0,600,20,20,0,60,0,6.852,150,4.83871
DR-19-2014,,24,11.25,0.00,0.00,0.00,0,0,0,3.75,0,0,0,0,0,0,0,0,0,0,0,0,1,0,0,0,0,0,500,6,550,4,100,1,0,0,0,0,0,0,0,0,0,0,0,0,0,0,0,0,0,0,0,0,0,0,0,600,20,20,0,60,0,6.852,180,4.35484
DR-1-2006,"DR-1-2006 Structural Characterization of Highly Stable Ni/SBA-15
Catalyst and Its Catalytic Performance for Methane
Reforming with CO2
ZHANG Meili, JI Shengfu*, HU Linhua, YIN Fengxiang, LI Chengyue#, LIU Hui",1,0,0,0,0,0,0,0,2.5,0,0,0,0,0,0,0,0,0,0,0,0,1,0,0,0,0,0,550,5,750,3.5,100,0,0,0,0,1,0,0,0,0,0,0,0,0,0,0,0,0,0,0,0,0,0,0,0,700,50,50,0,0,0,3.333333333,30,63.0827
DR-1-2006,,2,0,0,0,0,0,0,0,2.5,0,0,0,0,0,0,0,0,0,0,0,0,1,0,0,0,0,0,550,5,750,3.5,100,0,0,0,0,1,0,0,0,0,0,0,0,0,0,0,0,0,0,0,0,0,0,0,0,750,50,50,0,0,0,3.333333333,30,76.6165
DR-1-2006,,3,0,0,0,0,0,0,0,2.5,0,0,0,0,0,0,0,0,0,0,0,0,1,0,0,0,0,0,550,5,750,3.5,100,0,0,0,0,1,0,0,0,0,0,0,0,0,0,0,0,0,0,0,0,0,0,0,0,800,50,50,0,0,0,3.333333333,30,87.5188
DR-1-2006,,4,0,0,0,0,0,0,0,2.5,0,0,0,0,0,0,0,0,0,0,0,0,1,0,0,0,0,0,550,5,750,3.5,100,0,0,0,0,1,0,0,0,0,0,0,0,0,0,0,0,0,0,0,0,0,0,0,0,850,50,50,0,0,0,3.333333333,30,93.609
DR-1-2006,,5,0,0,0,0,0,0,0,5,0,0,0,0,0,0,0,0,0,0,0,0,1,0,0,0,0,0,550,5,750,3.5,100,0,0,0,0,1,0,0,0,0,0,0,0,0,0,0,0,0,0,0,0,0,0,0,0,700,50,50,0,0,0,3.333333333,30,65.2632
DR-1-2006,,6,0,0,0,0,0,0,0,5,0,0,0,0,0,0,0,0,0,0,0,0,1,0,0,0,0,0,550,5,750,3.5,100,0,0,0,0,1,0,0,0,0,0,0,0,0,0,0,0,0,0,0,0,0,0,0,0,750,50,50,0,0,0,3.333333333,30,78.0451
DR-1-2006,,7,0,0,0,0,0,0,0,5,0,0,0,0,0,0,0,0,0,0,0,0,1,0,0,0,0,0,550,5,750,3.5,100,0,0,0,0,1,0,0,0,0,0,0,0,0,0,0,0,0,0,0,0,0,0,0,0,800,50,50,0,0,0,3.333333333,30,88.797
DR-1-2006,,8,0,0,0,0,0,0,0,5,0,0,0,0,0,0,0,0,0,0,0,0,1,0,0,0,0,0,550,5,750,3.5,100,0,0,0,0,1,0,0,0,0,0,0,0,0,0,0,0,0,0,0,0,0,0,0,0,850,50,50,0,0,0,3.333333333,30,94.9624
DR-1-2006,,9,0,0,0,0,0,0,0,7.5,0,0,0,0,0,0,0,0,0,0,0,0,1,0,0,0,0,0,550,5,750,3.5,100,0,0,0,0,1,0,0,0,0,0,0,0,0,0,0,0,0,0,0,0,0,0,0,0,700,50,50,0,0,0,3.333333333,30,66.4662
DR-1-2006,,10,0,0,0,0,0,0,0,7.5,0,0,0,0,0,0,0,0,0,0,0,0,1,0,0,0,0,0,550,5,750,3.5,100,0,0,0,0,1,0,0,0,0,0,0,0,0,0,0,0,0,0,0,0,0,0,0,0,750,50,50,0,0,0,3.333333333,30,79.3233
DR-1-2006,,11,0,0,0,0,0,0,0,7.5,0,0,0,0,0,0,0,0,0,0,0,0,1,0,0,0,0,0,550,5,750,3.5,100,0,0,0,0,1,0,0,0,0,0,0,0,0,0,0,0,0,0,0,0,0,0,0,0,800,50,50,0,0,0,3.333333333,30,89.8496
DR-1-2006,,12,0,0,0,0,0,0,0,7.5,0,0,0,0,0,0,0,0,0,0,0,0,1,0,0,0,0,0,550,5,750,3.5,100,0,0,0,0,1,0,0,0,0,0,0,0,0,0,0,0,0,0,0,0,0,0,0,0,850,50,50,0,0,0,3.333333333,30,95.7895
DR-1-2006,,13,0,0,0,0,0,0,0,10,0,0,0,0,0,0,0,0,0,0,0,0,1,0,0,0,0,0,550,5,750,3.5,100,0,0,0,0,1,0,0,0,0,0,0,0,0,0,0,0,0,0,0,0,0,0,0,0,700,50,50,0,0,0,3.333333333,30,70.7519
DR-1-2006,,14,0,0,0,0,0,0,0,10,0,0,0,0,0,0,0,0,0,0,0,0,1,0,0,0,0,0,550,5,750,3.5,100,0,0,0,0,1,0,0,0,0,0,0,0,0,0,0,0,0,0,0,0,0,0,0,0,750,50,50,0,0,0,3.333333333,30,82.406
DR-1-2006,,15,0,0,0,0,0,0,0,10,0,0,0,0,0,0,0,0,0,0,0,0,1,0,0,0,0,0,550,5,750,3.5,100,0,0,0,0,1,0,0,0,0,0,0,0,0,0,0,0,0,0,0,0,0,0,0,0,800,50,50,0,0,0,3.333333333,30,90.9774
DR-1-2006,,16,0,0,0,0,0,0,0,10,0,0,0,0,0,0,0,0,0,0,0,0,1,0,0,0,0,0,550,5,750,3.5,100,0,0,0,0,1,0,0,0,0,0,0,0,0,0,0,0,0,0,0,0,0,0,0,0,850,50,50,0,0,0,3.333333333,30,95.6391
DR-1-2006,,17,0,0,0,0,0,0,0,12.5,0,0,0,0,0,0,0,0,0,0,0,0,1,0,0,0,0,0,550,5,750,3.5,100,0,0,0,0,1,0,0,0,0,0,0,0,0,0,0,0,0,0,0,0,0,0,0,0,700,50,50,0,0,0,3.333333333,30,71.2782
DR-1-2006,,18,0,0,0,0,0,0,0,12.5,0,0,0,0,0,0,0,0,0,0,0,0,1,0,0,0,0,0,550,5,750,3.5,100,0,0,0,0,1,0,0,0,0,0,0,0,0,0,0,0,0,0,0,0,0,0,0,0,750,50,50,0,0,0,3.333333333,30,82.406
DR-1-2006,,19,0,0,0,0,0,0,0,12.5,0,0,0,0,0,0,0,0,0,0,0,0,1,0,0,0,0,0,550,5,750,3.5,100,0,0,0,0,1,0,0,0,0,0,0,0,0,0,0,0,0,0,0,0,0,0,0,0,800,50,50,0,0,0,3.333333333,30,91.7293
DR-1-2006,,20,0,0,0,0,0,0,0,12.5,0,0,0,0,0,0,0,0,0,0,0,0,1,0,0,0,0,0,550,5,750,3.5,100,0,0,0,0,1,0,0,0,0,0,0,0,0,0,0,0,0,0,0,0,0,0,0,0,850,50,50,0,0,0,3.333333333,30,96.6917
DR-1-2006,,21,0,0,0,0,0,0,0,15,0,0,0,0,0,0,0,0,0,0,0,0,1,0,0,0,0,0,550,5,750,3.5,100,0,0,0,0,1,0,0,0,0,0,0,0,0,0,0,0,0,0,0,0,0,0,0,0,700,50,50,0,0,0,3.333333333,30,70.8271
DR-1-2006,,22,0,0,0,0,0,0,0,15,0,0,0,0,0,0,0,0,0,0,0,0,1,0,0,0,0,0,550,5,750,3.5,100,0,0,0,0,1,0,0,0,0,0,0,0,0,0,0,0,0,0,0,0,0,0,0,0,750,50,50,0,0,0,3.333333333,30,83.985
DR-1-2006,,23,0,0,0,0,0,0,0,15,0,0,0,0,0,0,0,0,0,0,0,0,1,0,0,0,0,0,550,5,750,3.5,100,0,0,0,0,1,0,0,0,0,0,0,0,0,0,0,0,0,0,0,0,0,0,0,0,800,50,50,0,0,0,3.333333333,30,91.9549
DR-1-2006,,24,0,0,0,0,0,0,0,15,0,0,0,0,0,0,0,0,0,0,0,0,1,0,0,0,0,0,550,5,750,3.5,100,0,0,0,0,1,0,0,0,0,0,0,0,0,0,0,0,0,0,0,0,0,0,0,0,850,50,50,0,0,0,3.333333333,30,96.1654
DR-1-2006,,25,0,0,0,0,0,0,0,20,0,0,0,0,0,0,0,0,0,0,0,0,1,0,0,0,0,0,550,5,750,3.5,100,0,0,0,0,1,0,0,0,0,0,0,0,0,0,0,0,0,0,0,0,0,0,0,0,700,50,50,0,0,0,3.333333333,30,71.8797
DR-1-2006,,26,0,0,0,0,0,0,0,20,0,0,0,0,0,0,0,0,0,0,0,0,1,0,0,0,0,0,550,5,750,3.5,100,0,0,0,0,1,0,0,0,0,0,0,0,0,0,0,0,0,0,0,0,0,0,0,0,750,50,50,0,0,0,3.333333333,30,83.1579
DR-1-2006,,27,0,0,0,0,0,0,0,20,0,0,0,0,0,0,0,0,0,0,0,0,1,0,0,0,0,0,550,5,750,3.5,100,0,0,0,0,1,0,0,0,0,0,0,0,0,0,0,0,0,0,0,0,0,0,0,0,800,50,50,0,0,0,3.333333333,30,91.3534
DR-1-2006,,28,0,0,0,0,0,0,0,20,0,0,0,0,0,0,0,0,0,0,0,0,1,0,0,0,0,0,550,5,750,3.5,100,0,0,0,0,1,0,0,0,0,0,0,0,0,0,0,0,0,0,0,0,0,0,0,0,850,50,50,0,0,0,3.333333333,30,95.4887
DR-10-2005,"DR-10-2005 Preparation of La2NiO4/ZSM-5 catalyst and catalytic performance
in CO2/CH4 reforming to syngas
W.D. Zhang, B.S. Liu *, C. Zhu, Y.L. Tian",1,0,0,0,0,0,0,0,9,0,0,0,0,0,0,0,0,0,0,0,0,0,1,0,0,0,0,800,5,700,1,100,0,0,0,0,0,0,0,0,0,0,0,0,0,0,0,0,0,0,0,0,0,0,1,0,700,50,50,0,0,0,1.25,15,60.8791
DR-10-2005,,2,0,0,0,0,0,0,0,9,0,0,0,0,0,0,0,0,0,0,0,0,0,1,0,0,0,0,800,5,700,1,100,0,0,0,0,0,0,0,0,0,0,0,0,0,0,0,0,0,0,0,0,0,0,1,0,700,50,50,0,0,0,1.25,60,64.5011
DR-10-2005,,3,0,0,0,0,0,0,0,9,0,0,0,0,0,0,0,0,0,0,0,0,0,1,0,0,0,0,800,5,700,1,100,0,0,0,0,0,0,0,0,0,0,0,0,0,0,0,0,0,0,0,0,0,0,1,0,700,50,50,0,0,0,1.25,120,52.5778
DR-10-2005,,4,0,0,0,0,0,0,0,9,0,0,0,0,0,0,0,0,0,0,0,0,0,1,0,0,0,0,800,5,700,1,100,0,0,0,0,0,0,0,0,0,0,0,0,0,0,0,0,0,0,0,0,0,0,1,0,700,50,50,0,0,0,1.25,180,43.7628
DR-10-2005,,5,0,0,0,0,0,0,0,9,0,0,0,0,0,0,0,0,0,0,0,0,0,1,0,0,0,0,800,5,700,1,100,0,0,0,0,0,0,0,0,0,0,0,0,0,0,0,0,0,0,0,0,0,0,1,0,700,50,50,0,0,0,1.25,240,37.2795
DR-10-2005,,6,0,0,0,0,0,0,0,9,0,0,0,0,0,0,0,0,0,0,0,0,0,1,0,0,0,0,800,5,700,1,100,0,0,0,0,0,0,0,0,0,0,0,0,0,0,0,0,0,0,0,0,0,0,1,0,700,50,50,0,0,0,1.25,300,36.7551
DR-10-2005,,7,0,0,0,0,0,0,0,9,0,0,0,0,0,0,0,0,0,0,0,0,0,1,0,0,0,0,800,5,700,1,100,0,0,0,0,0,0,0,0,0,0,0,0,0,0,0,0,0,0,0,0,0,0,1,0,700,50,50,0,0,0,1.25,360,33.1215
DR-10-2005,,8,0,0,0,0,0,0,0,9,0,0,0,0,0,0,0,0,0,0,0,0,0,1,0,0,0,0,800,5,700,1,100,0,0,0,0,0,0,0,0,0,0,0,0,0,0,0,0,0,0,0,0,0,0,1,0,700,50,50,0,0,0,1.25,420,31.3018
DR-10-2005,,9,0,0,0,0,0,0,0,9,0,0,0,0,0,0,0,0,0,0,0,0,0,1,0,0,0,0,800,5,700,1,100,0,0,0,0,0,0,0,0,0,0,0,0,0,0,0,0,0,0,0,0,0,0,1,0,700,50,50,0,0,0,1.25,480,30.518
DR-10-2005,,10,0,0,0,0,0,0,0,9,0,0,0,0,0,0,0,0,0,0,0,0,0,1,0,0,0,0,800,5,700,1,100,0,0,0,0,0,0,0,0,0,0,0,0,0,0,0,0,0,0,0,0,0,0,1,0,700,50,50,0,0,0,1.25,540,35.1745
DR-10-2005,,11,0,0,0,0,0,0,0,9,0,0,0,0,0,0,0,0,0,0,0,0,0,1,0,0,0,0,800,5,700,1,100,0,0,0,0,0,0,0,0,0,0,0,0,0,0,0,0,0,0,0,0,0,0,1,0,700,50,50,0,0,0,1.25,600,34.3911
DR-10-2005,,12,0,0,0,0,0,0,0,9,0,0,0,0,0,0,0,0,0,0,0,0,0,1,0,0,0,0,800,5,700,1,100,0,0,0,0,0,0,0,0,0,0,0,0,0,0,0,0,0,0,0,0,0,0,1,0,700,50,50,0,0,0,1.25,660,33.3486
DR-10-2005,,13,0,0,0,0,0,0,0,9,0,0,0,0,0,0,0,0,0,0,0,0,0,1,0,0,0,0,800,5,700,1,100,0,0,0,0,0,0,0,0,0,0,0,0,0,0,0,0,0,0,0,0,0,0,1,0,700,50,50,0,0,0,1.25,1380,31.9755
DR-10-2005,,14,0,0,0,0,0,0,0,9,0,0,0,0,0,0,0,0,0,0,0,0,0,1,0,0,0,0,800,5,700,1,100,0,0,0,0,0,0,0,0,0,0,0,0,0,0,0,0,0,0,0,0,0,0,1,0,700,50,50,0,0,0,1.25,1440,34.0418
DR-10-2005,,15,0,0,0,0,0,0,0,9,0,0,0,0,0,0,0,0,0,0,0,0,0,1,0,0,0,0,800,5,700,1,100,0,0,0,0,0,0,0,0,0,0,0,0,0,0,0,0,0,0,0,0,0,0,1,0,700,50,50,0,0,0,1.25,1560,27.0328
DR-10-2005,,16,0,0,0,0,0,0,0,9,0,0,0,0,0,0,0,0,0,0,0,0,0,1,0,0,0,0,800,5,700,1,100,0,0,0,0,0,0,0,0,0,0,0,0,0,0,0,0,0,0,0,0,0,0,1,0,700,50,50,0,0,0,1.25,1620,28.0633
DR-10-2005,,17,0,0,0,0,0,0,0,9,0,0,0,0,0,0,0,0,0,0,0,0,0,1,0,0,0,0,800,5,700,1,100,0,0,0,0,0,0,0,0,0,0,0,0,0,0,0,0,0,0,0,0,0,0,1,0,700,50,50,0,0,0,1.25,1680,28.057
DR-10-2005,,18,0,0,0,0,0,0,0,9,0,0,0,0,0,0,0,0,0,0,0,0,0,1,0,0,0,0,800,5,700,1,100,0,0,0,0,0,0,0,0,0,0,0,0,0,0,0,0,0,0,0,0,0,0,1,0,700,50,50,0,0,0,1.25,1740,28.569
DR-10-2005,,19,0,0,0,0,0,0,0,9,0,0,0,0,0,0,0,0,0,0,0,0,0,1,0,0,0,0,800,5,700,1,100,0,0,0,0,0,0,0,0,0,0,0,0,0,0,0,0,0,0,0,0,0,0,1,0,700,50,50,0,0,0,1.25,1800,29.3395
DR-10-2005,,20,0,0,0,0,0,0,0,9,0,0,0,0,0,0,0,0,0,0,0,0,0,1,0,0,0,0,800,5,700,1,100,0,0,0,0,0,0,0,0,0,0,0,0,0,0,0,0,0,0,0,0,0,0,1,0,700,50,50,0,0,0,1.25,1860,28.5556
DR-10-2005,,21,0,0,0,0,0,0,0,9,0,0,0,0,0,0,0,0,0,0,0,0,0,1,0,0,0,0,800,5,700,1,100,0,0,0,0,0,0,0,0,0,0,0,0,0,0,0,0,0,0,0,0,0,0,1,0,700,50,50,0,0,0,1.25,1920,26.9946
DR-10-2005,,22,0,0,0,0,0,0,0,9,0,0,0,0,0,0,0,0,0,0,0,0,0,1,0,0,0,0,800,5,700,1,100,0,0,0,0,0,0,0,0,0,0,0,0,0,0,0,0,0,0,0,0,0,0,1,0,700,50,50,0,0,0,1.25,1980,26.2111
DR-10-2005,,23,0,0,0,0,0,0,0,9,0,0,0,0,0,0,0,0,0,0,0,0,0,1,0,0,0,0,800,5,700,1,100,0,0,0,0,0,0,0,0,0,0,0,0,0,0,0,0,0,0,0,0,0,0,1,0,700,50,50,0,0,0,1.25,2040,24.9091
DR-10-2005,,24,0,0,0,0,0,0,0,9,0,0,0,0,0,0,0,0,0,0,0,0,0,1,0,0,0,0,800,5,700,1,100,0,0,0,0,0,0,0,0,0,0,0,0,0,0,0,0,0,0,0,0,0,0,1,0,700,50,50,0,0,0,1.25,2100,24.9029
DR-10-2005,,25,0,0,0,0,0,0,0,9,0,0,0,0,0,0,0,0,0,0,0,0,0,1,0,0,0,0,800,5,700,1,100,0,0,0,0,0,0,0,0,0,0,0,0,0,0,0,0,0,0,0,0,0,0,1,0,700,50,50,0,0,0,1.25,2160,23.0828
DR-10-2005,,26,0,0,0,0,0,0,0,9,0,0,0,0,0,0,0,0,0,0,0,0,0,1,0,0,0,0,800,5,700,1,100,0,0,0,0,0,0,0,0,0,0,0,0,0,0,0,0,0,0,0,0,0,0,1,0,650,50,50,0,0,0,1.25,60,35.2679
DR-10-2005,,27,0,0,0,0,0,0,0,9,0,0,0,0,0,0,0,0,0,0,0,0,0,1,0,0,0,0,800,5,700,1,100,0,0,0,0,0,0,0,0,0,0,0,0,0,0,0,0,0,0,0,0,0,0,1,0,700,50,50,0,0,0,1.25,60,40.0893
DR-10-2005,,28,0,0,0,0,0,0,0,9,0,0,0,0,0,0,0,0,0,0,0,0,0,1,0,0,0,0,800,5,700,1,100,0,0,0,0,0,0,0,0,0,0,0,0,0,0,0,0,0,0,0,0,0,0,1,0,750,50,50,0,0,0,1.25,60,43.5714
DR-10-2005,,29,0,0,0,0,0,0,0,9,0,0,0,0,0,0,0,0,0,0,0,0,0,1,0,0,0,0,800,5,700,1,100,0,0,0,0,0,0,0,0,0,0,0,0,0,0,0,0,0,0,0,0,0,0,1,0,800,50,50,0,0,0,1.25,60,50
DR-10-2005,,30,0,0,0,0,0,0,0,9,0,0,0,0,0,0,0,0,0,0,0,0,0,1,0,0,0,0,800,5,700,1,100,0,0,0,0,0,0,0,0,0,0,0,0,0,0,0,0,0,0,0,0,0,0,1,0,700,50,50,0,0,0,1.666666667,60,45.0224
DR-10-2005,,31,0,0,0,0,0,0,0,9,0,0,0,0,0,0,0,0,0,0,0,0,0,1,0,0,0,0,800,5,700,1,100,0,0,0,0,0,0,0,0,0,0,0,0,0,0,0,0,0,0,0,0,0,0,1,0,700,50,50,0,0,0,1.25,60,42.0628
DR-10-2005,,32,0,0,0,0,0,0,0,9,0,0,0,0,0,0,0,0,0,0,0,0,0,1,0,0,0,0,800,5,700,1,100,0,0,0,0,0,0,0,0,0,0,0,0,0,0,0,0,0,0,0,0,0,0,1,0,700,50,50,0,0,0,0.833333333,60,25.1121
DR-1-2012,"DR-1-2012 A highly dispersed nickel supported catalyst for dry reforming of methane
Xiangyu Lv a, Jian-Feng Chen a,b,1, Yisheng Tan c, Yi Zhang a,b,⁎",1,0,0,0,0,0,0,0,10,0,0,0,0,0,0,0,0,0,0,0,0,1,0,0,0,0,0,400,2,400,10,100,0,0,0,0,0,0,0,0,0,0,0,0,1,0,0,0,0,0,0,0,0,0,0,0,750,48,48,4,0,0,2.857142857,60,44.0891
DR-1-2012,,2,0,0,0,0,0,0,0,10,0,0,0,0,0,0,0,0,0,0,0,0,1,0,0,0,0,0,400,2,400,10,100,0,0,0,0,0,0,0,0,0,0,0,0,1,0,0,0,0,0,0,0,0,0,0,0,750,48,48,4,0,0,2.857142857,120,40.2024
DR-1-2012,,3,0,0,0,0,0,0,0,10,0,0,0,0,0,0,0,0,0,0,0,0,1,0,0,0,0,0,400,2,400,10,100,0,0,0,0,0,0,0,0,0,0,0,0,1,0,0,0,0,0,0,0,0,0,0,0,750,48,48,4,0,0,2.857142857,180,39.9595
DR-1-2012,,4,0,0,0,0,0,0,0,10,0,0,0,0,0,0,0,0,0,0,0,0,1,0,0,0,0,0,400,2,400,10,100,0,0,0,0,0,0,0,0,0,0,0,0,1,0,0,0,0,0,0,0,0,0,0,0,750,48,48,4,0,0,2.857142857,240,39.2308
DR-1-2012,,5,0,0,0,0,0,0,0,10,0,0,0,0,0,0,0,0,0,0,0,0,1,0,0,0,0,0,400,2,400,10,100,0,0,0,0,0,0,0,0,0,0,0,0,1,0,0,0,0,0,0,0,0,0,0,0,750,48,48,4,0,0,2.857142857,300,38.7449
DR-1-2012,,6,0,0,0,0,0,0,0,10,0,0,0,0,0,0,0,0,0,0,0,0,1,0,0,0,0,0,400,2,400,10,100,0,0,0,0,0,0,0,0,0,0,0,0,1,0,0,0,0,0,0,0,0,0,0,0,750,48,48,4,0,0,2.857142857,360,38.502
DR-1-2012,,7,0,0,0,0,0,0,0,10,0,0,0,0,0,0,0,0,0,0,0,0,1,0,0,0,0,0,400,2,400,10,100,0,0,0,0,0,0,0,0,0,0,0,0,1,0,0,0,0,0,0,0,0,0,0,0,750,48,48,4,0,0,2.857142857,420,38.7449
DR-1-2012,,8,0,0,0,0,0,0,0,10,0,0,0,0,0,0,0,0,0,0,0,0,1,0,0,0,0,0,400,2,400,10,100,0,0,0,0,0,0,0,0,0,0,0,0,1,0,0,0,0,0,0,0,0,0,0,0,750,48,48,4,0,0,2.857142857,480,36.0729
DR-1-2012,,9,0,0,0,0,0,0,0,10,0,0,0,0,0,0,0,0,0,0,0,0,1,0,0,0,0,0,400,2,400,10,100,0,0,0,0,0,0,0,0,0,0,0,0,1,0,0,0,0,0,0,0,0,0,0,0,750,48,48,4,0,0,2.857142857,540,35.1012
DR-5-2008,"DR-5-2008 Preparation and characterization of coke resistant Ni/SiO2
catalyst for carbon dioxide reforming of methane
Yun-Xiang Pan, Chang-Jun Liu ., Peng Shi",1,0,0,0,0,0,0,0,7.858099063,0,0,0,0,0,0,0,0,0,0,0,0,1,0,0,0,0,0,500,4,500,2,100,0,0,0,0,0,0,0,0,0,0,0,0,1,0,0,0,0,0,0,0,0,0,0,0,600,25,25,50,0,0,1.25,30,42.289
DR-5-2008,,2,0,0,0,0,0,0,0,7.858099063,0,0,0,0,0,0,0,0,0,0,0,0,1,0,0,0,0,0,500,4,500,2,100,0,0,0,0,0,0,0,0,0,0,0,0,1,0,0,0,0,0,0,0,0,0,0,0,600,25,25,50,0,0,1.25,60,40.5844
DR-5-2008,,3,0,0,0,0,0,0,0,7.858099063,0,0,0,0,0,0,0,0,0,0,0,0,1,0,0,0,0,0,500,4,500,2,100,0,0,0,0,0,0,0,0,0,0,0,0,1,0,0,0,0,0,0,0,0,0,0,0,600,25,25,50,0,0,1.25,90,37.1753
DR-5-2008,,4,0,0,0,0,0,0,0,7.858099063,0,0,0,0,0,0,0,0,0,0,0,0,1,0,0,0,0,0,500,4,500,2,100,0,0,0,0,0,0,0,0,0,0,0,0,1,0,0,0,0,0,0,0,0,0,0,0,600,25,25,50,0,0,1.25,120,34.0097
DR-5-2008,,5,0,0,0,0,0,0,0,7.858099063,0,0,0,0,0,0,0,0,0,0,0,0,1,0,0,0,0,0,500,4,500,2,100,0,0,0,0,0,0,0,0,0,0,0,0,1,0,0,0,0,0,0,0,0,0,0,0,600,25,25,50,0,0,1.25,150,31.0877
DR-5-2008,,6,0,0,0,0,0,0,0,7.858099063,0,0,0,0,0,0,0,0,0,0,0,0,1,0,0,0,0,0,500,4,500,2,100,0,0,0,0,0,0,0,0,0,0,0,0,1,0,0,0,0,0,0,0,0,0,0,0,600,25,25,50,0,0,1.25,180,29.1396
DR-5-2008,,7,0,0,0,0,0,0,0,7.858099063,0,0,0,0,0,0,0,0,0,0,0,0,1,0,0,0,0,0,500,4,500,2,100,0,0,0,0,0,0,0,0,0,0,0,0,1,0,0,0,0,0,0,0,0,0,0,0,600,25,25,50,0,0,1.25,210,27.6786
DR-5-2008,,8,0,0,0,0,0,0,0,7.858099063,0,0,0,0,0,0,0,0,0,0,0,0,1,0,0,0,0,0,500,4,500,2,100,0,0,0,0,0,0,0,0,0,0,0,0,1,0,0,0,0,0,0,0,0,0,0,0,600,25,25,50,0,0,1.25,240,26.7045
DR-5-2008,,9,0,0,0,0,0,0,0,7.858099063,0,0,0,0,0,0,0,0,0,0,0,0,1,0,0,0,0,0,500,4,500,2,100,0,0,0,0,0,0,0,0,0,0,0,0,1,0,0,0,0,0,0,0,0,0,0,0,650,25,25,50,0,0,1.25,30,53.2468
DR-5-2008,,10,0,0,0,0,0,0,0,7.858099063,0,0,0,0,0,0,0,0,0,0,0,0,1,0,0,0,0,0,500,4,500,2,100,0,0,0,0,0,0,0,0,0,0,0,0,1,0,0,0,0,0,0,0,0,0,0,0,650,25,25,50,0,0,1.25,60,49.8377
DR-5-2008,,11,0,0,0,0,0,0,0,7.858099063,0,0,0,0,0,0,0,0,0,0,0,0,1,0,0,0,0,0,500,4,500,2,100,0,0,0,0,0,0,0,0,0,0,0,0,1,0,0,0,0,0,0,0,0,0,0,0,650,25,25,50,0,0,1.25,90,48.1331
DR-5-2008,,12,0,0,0,0,0,0,0,7.858099063,0,0,0,0,0,0,0,0,0,0,0,0,1,0,0,0,0,0,500,4,500,2,100,0,0,0,0,0,0,0,0,0,0,0,0,1,0,0,0,0,0,0,0,0,0,0,0,650,25,25,50,0,0,1.25,120,46.6721
DR-5-2008,,13,0,0,0,0,0,0,0,7.858099063,0,0,0,0,0,0,0,0,0,0,0,0,1,0,0,0,0,0,500,4,500,2,100,0,0,0,0,0,0,0,0,0,0,0,0,1,0,0,0,0,0,0,0,0,0,0,0,650,25,25,50,0,0,1.25,150,45.4545
DR-5-2008,,14,0,0,0,0,0,0,0,7.858099063,0,0,0,0,0,0,0,0,0,0,0,0,1,0,0,0,0,0,500,4,500,2,100,0,0,0,0,0,0,0,0,0,0,0,0,1,0,0,0,0,0,0,0,0,0,0,0,650,25,25,50,0,0,1.25,180,44.724
