Repository: hych0/CH4Conversion

File: CH4Conv.csv (part 4 of 25)
,,,Base Metal (wt %),,,,,,,,,,,,,,,,,,,,,,,,,,,,Reduction Conditions,,,Support type,,,,,,,,,,,,,,,,,,,,,,,,Operating Conditions,,,,,,,,Output
Code of papers,Reference,Data,Co,Ba-promoter,Ca-promoter,Cu-promoter,Ce,Mn,La,Ni,Pt,Mg,Ir,Au,K,Li,Ru,Rh,Pd,Sr-promoter,Y-promoter,Zr,Incipient to wetness impregnation,Wet impregnation,Co-impregnation,Co-precipitation,Sol-gel,Sequential impregnation, calcTemperature (oC),calc Time (h),red Temperature  (oC),red Time (h),red H2 %,γ-Al2O3(Gamma),α-Al2O3(Alpha),Mesoporous Al2O3 (MAl),La2O3,SBA-15,BaO,BaTiO3,CaO,MgO,Nanocrystalline MgO,MgAl2O4(nanocry),CeO2,SiO2,Si3N4,TiO2,PrO2,V2O5,ZrO2,Mesoporous nanocrystalline ZrO2,MnO,MCM-41,Y2O3,ZSM-5,H-ZSM-5,react Temperature (C),reac CH4 %vol,reac CO2 %vol,reac Ar %vol,reac N2 %vol,reac He %vol,GHSV (mgmin/mL),Time on stream (min),% CH4 Conversion
DR-8-2012,"DR-8-2012 Ordered mesoporous alumina supported nickel based
catalysts for carbon dioxide reforming of methane
DR-5-2008,,15,0,0,0,0,0,0,0,7.858099063,0,0,0,0,0,0,0,0,0,0,0,0,1,0,0,0,0,0,500,4,500,2,100,0,0,0,0,0,0,0,0,0,0,0,0,1,0,0,0,0,0,0,0,0,0,0,0,650,25,25,50,0,0,1.25,210,43.0195
DR-5-2008,,16,0,0,0,0,0,0,0,7.858099063,0,0,0,0,0,0,0,0,0,0,0,0,1,0,0,0,0,0,500,4,500,2,100,0,0,0,0,0,0,0,0,0,0,0,0,1,0,0,0,0,0,0,0,0,0,0,0,650,25,25,50,0,0,1.25,240,43.263
DR-5-2008,,17,0,0,0,0,0,0,0,7.858099063,0,0,0,0,0,0,0,0,0,0,0,0,1,0,0,0,0,0,500,4,500,2,100,0,0,0,0,0,0,0,0,0,0,0,0,1,0,0,0,0,0,0,0,0,0,0,0,700,25,25,50,0,0,1.25,30,67.8571
DR-5-2008,,18,0,0,0,0,0,0,0,7.858099063,0,0,0,0,0,0,0,0,0,0,0,0,1,0,0,0,0,0,500,4,500,2,100,0,0,0,0,0,0,0,0,0,0,0,0,1,0,0,0,0,0,0,0,0,0,0,0,700,25,25,50,0,0,1.25,60,67.6136
DR-5-2008,,19,0,0,0,0,0,0,0,7.858099063,0,0,0,0,0,0,0,0,0,0,0,0,1,0,0,0,0,0,500,4,500,2,100,0,0,0,0,0,0,0,0,0,0,0,0,1,0,0,0,0,0,0,0,0,0,0,0,700,25,25,50,0,0,1.25,90,67.1266
DR-5-2008,,20,0,0,0,0,0,0,0,7.858099063,0,0,0,0,0,0,0,0,0,0,0,0,1,0,0,0,0,0,500,4,500,2,100,0,0,0,0,0,0,0,0,0,0,0,0,1,0,0,0,0,0,0,0,0,0,0,0,700,25,25,50,0,0,1.25,120,66.6396
DR-5-2008,,21,0,0,0,0,0,0,0,7.858099063,0,0,0,0,0,0,0,0,0,0,0,0,1,0,0,0,0,0,500,4,500,2,100,0,0,0,0,0,0,0,0,0,0,0,0,1,0,0,0,0,0,0,0,0,0,0,0,700,25,25,50,0,0,1.25,150,66.3961
DR-5-2008,,22,0,0,0,0,0,0,0,7.858099063,0,0,0,0,0,0,0,0,0,0,0,0,1,0,0,0,0,0,500,4,500,2,100,0,0,0,0,0,0,0,0,0,0,0,0,1,0,0,0,0,0,0,0,0,0,0,0,700,25,25,50,0,0,1.25,180,65.9091
DR-5-2008,,23,0,0,0,0,0,0,0,7.858099063,0,0,0,0,0,0,0,0,0,0,0,0,1,0,0,0,0,0,500,4,500,2,100,0,0,0,0,0,0,0,0,0,0,0,0,1,0,0,0,0,0,0,0,0,0,0,0,700,25,25,50,0,0,1.25,210,65.4221
DR-5-2008,,24,0,0,0,0,0,0,0,7.858099063,0,0,0,0,0,0,0,0,0,0,0,0,1,0,0,0,0,0,500,4,500,2,100,0,0,0,0,0,0,0,0,0,0,0,0,1,0,0,0,0,0,0,0,0,0,0,0,700,25,25,50,0,0,1.25,240,64.9351
DR-8-2005,"DR-8-2005 K-, CeO2-, and Mn-promoted Ni/Al2O3 catalysts
for stable CO2 reforming of methane
A. Nandini, K.K. Pant *, S.C. Dhingra",1,0,0,0,0,0,0,0,4.2,0,0,0,0,0,0,0,0,0,0,0,0,0,1,0,0,0,0,550,3,700,2,50,1,0,0,0,0,0,0,0,0,0,0,0,0,0,0,0,0,0,0,0,0,0,0,0,800,33.33333333,33.33333333,0,33.33333333,0,21.05263158,45,68.2635
DR-8-2005,,2,0,0,0,0,0,0,0,4.2,0,0,0,0,0,0,0,0,0,0,0,0,0,1,0,0,0,0,550,3,700,2,50,1,0,0,0,0,0,0,0,0,0,0,0,0,0,0,0,0,0,0,0,0,0,0,0,800,33.33333333,33.33333333,0,33.33333333,0,21.05263158,60,68.2635
DR-8-2005,,3,0,0,0,0,0,0,0,4.2,0,0,0,0,0,0,0,0,0,0,0,0,0,1,0,0,0,0,550,3,700,2,50,1,0,0,0,0,0,0,0,0,0,0,0,0,0,0,0,0,0,0,0,0,0,0,0,800,33.33333333,33.33333333,0,33.33333333,0,21.05263158,90,67.9641
DR-8-2005,,4,0,0,0,0,0,0,0,4.2,0,0,0,0,0,0,0,0,0,0,0,0,0,1,0,0,0,0,550,3,700,2,50,1,0,0,0,0,0,0,0,0,0,0,0,0,0,0,0,0,0,0,0,0,0,0,0,800,33.33333333,33.33333333,0,33.33333333,0,21.05263158,120,67.6647
DR-8-2005,,5,0,0,0,0,0,0,0,4.2,0,0,0,0,0,0,0,0,0,0,0,0,0,1,0,0,0,0,550,3,700,2,50,1,0,0,0,0,0,0,0,0,0,0,0,0,0,0,0,0,0,0,0,0,0,0,0,800,33.33333333,33.33333333,0,33.33333333,0,21.05263158,150,67.0659
DR-8-2005,,6,0,0,0,0,0,0,0,4.2,0,0,0,0,0,0,0,0,0,0,0,0,0,1,0,0,0,0,550,3,700,2,50,1,0,0,0,0,0,0,0,0,0,0,0,0,0,0,0,0,0,0,0,0,0,0,0,800,33.33333333,33.33333333,0,33.33333333,0,21.05263158,180,67.3653
DR-8-2005,,7,0,0,0,0,0,0,0,4.2,0,0,0,0,0,0,0,0,0,0,0,0,0,1,0,0,0,0,550,3,700,2,50,1,0,0,0,0,0,0,0,0,0,0,0,0,0,0,0,0,0,0,0,0,0,0,0,800,33.33333333,33.33333333,0,33.33333333,0,21.05263158,210,67.6647
DR-8-2005,,8,0,0,0,0,0,0,0,4.2,0,0,0,0,0,0,0,0,0,0,0,0,0,1,0,0,0,0,550,3,700,2,50,1,0,0,0,0,0,0,0,0,0,0,0,0,0,0,0,0,0,0,0,0,0,0,0,800,33.33333333,33.33333333,0,33.33333333,0,21.05263158,240,67.9641
DR-8-2005,,9,0,0,0,0,0,0,0,4.2,0,0,0,0,0,0,0,0,0,0,0,0,0,1,0,0,0,0,550,3,700,2,50,1,0,0,0,0,0,0,0,0,0,0,0,0,0,0,0,0,0,0,0,0,0,0,0,800,33.33333333,33.33333333,0,33.33333333,0,21.05263158,270,68.2635
DR-8-2005,,10,0,0,0,0,0,0,0,4.2,0,0,0,0,0,0,0,0,0,0,0,0,0,1,0,0,0,0,550,3,700,2,50,1,0,0,0,0,0,0,0,0,0,0,0,0,0,0,0,0,0,0,0,0,0,0,0,800,33.33333333,33.33333333,0,33.33333333,0,21.05263158,300,67.9641
DR-8-2005,,11,0,0,0,0,0,0,0,4.2,0,0,0,0,0,0,0,0,0,0,0,0,0,1,0,0,0,0,550,3,700,2,50,1,0,0,0,0,0,0,0,0,0,0,0,0,0,0,0,0,0,0,0,0,0,0,0,800,33.33333333,33.33333333,0,33.33333333,0,21.05263158,330,67.6647
DR-8-2005,,12,0,0,0,0,0,0,0,4.2,0,0,0,0,0,0,0,0,0,0,0,0,0,1,0,0,0,0,550,3,700,2,50,1,0,0,0,0,0,0,0,0,0,0,0,0,0,0,0,0,0,0,0,0,0,0,0,800,33.33333333,33.33333333,0,33.33333333,0,21.05263158,360,67.9641
DR-8-2005,,13,0,0,0,0,0,0,0,6.1,0,0,0,0,0,0,0,0,0,0,0,0,0,1,0,0,0,0,550,3,700,2,50,1,0,0,0,0,0,0,0,0,0,0,0,0,0,0,0,0,0,0,0,0,0,0,0,800,33.33333333,33.33333333,0,33.33333333,0,21.05263158,45,78.1437
DR-8-2005,,14,0,0,0,0,0,0,0,6.1,0,0,0,0,0,0,0,0,0,0,0,0,0,1,0,0,0,0,550,3,700,2,50,1,0,0,0,0,0,0,0,0,0,0,0,0,0,0,0,0,0,0,0,0,0,0,0,800,33.33333333,33.33333333,0,33.33333333,0,21.05263158,60,78.1437
DR-8-2005,,15,0,0,0,0,0,0,0,6.1,0,0,0,0,0,0,0,0,0,0,0,0,0,1,0,0,0,0,550,3,700,2,50,1,0,0,0,0,0,0,0,0,0,0,0,0,0,0,0,0,0,0,0,0,0,0,0,800,33.33333333,33.33333333,0,33.33333333,0,21.05263158,90,77.5449
DR-8-2005,,16,0,0,0,0,0,0,0,6.1,0,0,0,0,0,0,0,0,0,0,0,0,0,1,0,0,0,0,550,3,700,2,50,1,0,0,0,0,0,0,0,0,0,0,0,0,0,0,0,0,0,0,0,0,0,0,0,800,33.33333333,33.33333333,0,33.33333333,0,21.05263158,120,77.2455
DR-8-2005,,17,0,0,0,0,0,0,0,6.1,0,0,0,0,0,0,0,0,0,0,0,0,0,1,0,0,0,0,550,3,700,2,50,1,0,0,0,0,0,0,0,0,0,0,0,0,0,0,0,0,0,0,0,0,0,0,0,800,33.33333333,33.33333333,0,33.33333333,0,21.05263158,150,77.8443
DR-8-2005,,18,0,0,0,0,0,0,0,6.1,0,0,0,0,0,0,0,0,0,0,0,0,0,1,0,0,0,0,550,3,700,2,50,1,0,0,0,0,0,0,0,0,0,0,0,0,0,0,0,0,0,0,0,0,0,0,0,800,33.33333333,33.33333333,0,33.33333333,0,21.05263158,180,77.8443
DR-8-2005,,19,0,0,0,0,0,0,0,6.1,0,0,0,0,0,0,0,0,0,0,0,0,0,1,0,0,0,0,550,3,700,2,50,1,0,0,0,0,0,0,0,0,0,0,0,0,0,0,0,0,0,0,0,0,0,0,0,800,33.33333333,33.33333333,0,33.33333333,0,21.05263158,210,77.5449
DR-8-2005,,20,0,0,0,0,0,0,0,6.1,0,0,0,0,0,0,0,0,0,0,0,0,0,1,0,0,0,0,550,3,700,2,50,1,0,0,0,0,0,0,0,0,0,0,0,0,0,0,0,0,0,0,0,0,0,0,0,800,33.33333333,33.33333333,0,33.33333333,0,21.05263158,240,77.5449
DR-8-2005,,21,0,0,0,0,0,0,0,6.1,0,0,0,0,0,0,0,0,0,0,0,0,0,1,0,0,0,0,550,3,700,2,50,1,0,0,0,0,0,0,0,0,0,0,0,0,0,0,0,0,0,0,0,0,0,0,0,800,33.33333333,33.33333333,0,33.33333333,0,21.05263158,270,77.8443
DR-8-2005,,22,0,0,0,0,0,0,0,6.1,0,0,0,0,0,0,0,0,0,0,0,0,0,1,0,0,0,0,550,3,700,2,50,1,0,0,0,0,0,0,0,0,0,0,0,0,0,0,0,0,0,0,0,0,0,0,0,800,33.33333333,33.33333333,0,33.33333333,0,21.05263158,300,78.4431
DR-8-2005,,23,0,0,0,0,0,0,0,6.1,0,0,0,0,0,0,0,0,0,0,0,0,0,1,0,0,0,0,550,3,700,2,50,1,0,0,0,0,0,0,0,0,0,0,0,0,0,0,0,0,0,0,0,0,0,0,0,800,33.33333333,33.33333333,0,33.33333333,0,21.05263158,330,77.8443
DR-8-2005,,24,0,0,0,0,0,0,0,6.1,0,0,0,0,0,0,0,0,0,0,0,0,0,1,0,0,0,0,550,3,700,2,50,1,0,0,0,0,0,0,0,0,0,0,0,0,0,0,0,0,0,0,0,0,0,0,0,800,33.33333333,33.33333333,0,33.33333333,0,21.05263158,360,77.5449
DR-8-2005,,25,0,0,0,0,0,0,0,8.8,0,0,0,0,0,0,0,0,0,0,0,0,0,1,0,0,0,0,550,3,700,2,50,1,0,0,0,0,0,0,0,0,0,0,0,0,0,0,0,0,0,0,0,0,0,0,0,800,33.33333333,33.33333333,0,33.33333333,0,21.05263158,45,83.5329
DR-8-2005,,26,0,0,0,0,0,0,0,8.8,0,0,0,0,0,0,0,0,0,0,0,0,0,1,0,0,0,0,550,3,700,2,50,1,0,0,0,0,0,0,0,0,0,0,0,0,0,0,0,0,0,0,0,0,0,0,0,800,33.33333333,33.33333333,0,33.33333333,0,21.05263158,60,83.2335
DR-8-2005,,27,0,0,0,0,0,0,0,8.8,0,0,0,0,0,0,0,0,0,0,0,0,0,1,0,0,0,0,550,3,700,2,50,1,0,0,0,0,0,0,0,0,0,0,0,0,0,0,0,0,0,0,0,0,0,0,0,800,33.33333333,33.33333333,0,33.33333333,0,21.05263158,90,82.9341
DR-8-2005,,28,0,0,0,0,0,0,0,8.8,0,0,0,0,0,0,0,0,0,0,0,0,0,1,0,0,0,0,550,3,700,2,50,1,0,0,0,0,0,0,0,0,0,0,0,0,0,0,0,0,0,0,0,0,0,0,0,800,33.33333333,33.33333333,0,33.33333333,0,21.05263158,120,82.6347
DR-8-2005,,29,0,0,0,0,0,0,0,8.8,0,0,0,0,0,0,0,0,0,0,0,0,0,1,0,0,0,0,550,3,700,2,50,1,0,0,0,0,0,0,0,0,0,0,0,0,0,0,0,0,0,0,0,0,0,0,0,800,33.33333333,33.33333333,0,33.33333333,0,21.05263158,150,83.8323
DR-8-2005,,30,0,0,0,0,0,0,0,8.8,0,0,0,0,0,0,0,0,0,0,0,0,0,1,0,0,0,0,550,3,700,2,50,1,0,0,0,0,0,0,0,0,0,0,0,0,0,0,0,0,0,0,0,0,0,0,0,800,33.33333333,33.33333333,0,33.33333333,0,21.05263158,180,83.5329
DR-8-2005,,31,0,0,0,0,0,0,0,8.8,0,0,0,0,0,0,0,0,0,0,0,0,0,1,0,0,0,0,550,3,700,2,50,1,0,0,0,0,0,0,0,0,0,0,0,0,0,0,0,0,0,0,0,0,0,0,0,800,33.33333333,33.33333333,0,33.33333333,0,21.05263158,210,84.1317
DR-8-2005,,32,0,0,0,0,0,0,0,8.8,0,0,0,0,0,0,0,0,0,0,0,0,0,1,0,0,0,0,550,3,700,2,50,1,0,0,0,0,0,0,0,0,0,0,0,0,0,0,0,0,0,0,0,0,0,0,0,800,33.33333333,33.33333333,0,33.33333333,0,21.05263158,240,85.3293
DR-8-2005,,33,0,0,0,0,0,0,0,8.8,0,0,0,0,0,0,0,0,0,0,0,0,0,1,0,0,0,0,550,3,700,2,50,1,0,0,0,0,0,0,0,0,0,0,0,0,0,0,0,0,0,0,0,0,0,0,0,800,33.33333333,33.33333333,0,33.33333333,0,21.05263158,270,84.1317
DR-8-2005,,34,0,0,0,0,0,0,0,8.8,0,0,0,0,0,0,0,0,0,0,0,0,0,1,0,0,0,0,550,3,700,2,50,1,0,0,0,0,0,0,0,0,0,0,0,0,0,0,0,0,0,0,0,0,0,0,0,800,33.33333333,33.33333333,0,33.33333333,0,21.05263158,300,83.8323
DR-8-2005,,35,0,0,0,0,0,0,0,8.8,0,0,0,0,0,0,0,0,0,0,0,0,0,1,0,0,0,0,550,3,700,2,50,1,0,0,0,0,0,0,0,0,0,0,0,0,0,0,0,0,0,0,0,0,0,0,0,800,33.33333333,33.33333333,0,33.33333333,0,21.05263158,330,84.4311
DR-8-2005,,36,0,0,0,0,0,0,0,8.8,0,0,0,0,0,0,0,0,0,0,0,0,0,1,0,0,0,0,550,3,700,2,50,1,0,0,0,0,0,0,0,0,0,0,0,0,0,0,0,0,0,0,0,0,0,0,0,800,33.33333333,33.33333333,0,33.33333333,0,21.05263158,360,84.4311
DR-8-2005,,37,0,0,0,0,0,0,0,13.5,0,0,0,0,0,0,0,0,0,0,0,0,0,1,0,0,0,0,550,3,700,2,50,1,0,0,0,0,0,0,0,0,0,0,0,0,0,0,0,0,0,0,0,0,0,0,0,800,33.33333333,33.33333333,0,33.33333333,0,21.05263158,45,86.5269
DR-8-2005,,38,0,0,0,0,0,0,0,13.5,0,0,0,0,0,0,0,0,0,0,0,0,0,1,0,0,0,0,550,3,700,2,50,1,0,0,0,0,0,0,0,0,0,0,0,0,0,0,0,0,0,0,0,0,0,0,0,800,33.33333333,33.33333333,0,33.33333333,0,21.05263158,60,87.4251
DR-8-2005,,39,0,0,0,0,0,0,0,13.5,0,0,0,0,0,0,0,0,0,0,0,0,0,1,0,0,0,0,550,3,700,2,50,1,0,0,0,0,0,0,0,0,0,0,0,0,0,0,0,0,0,0,0,0,0,0,0,800,33.33333333,33.33333333,0,33.33333333,0,21.05263158,90,88.024
DR-8-2005,,40,0,0,0,0,0,0,0,13.5,0,0,0,0,0,0,0,0,0,0,0,0,0,1,0,0,0,0,550,3,700,2,50,1,0,0,0,0,0,0,0,0,0,0,0,0,0,0,0,0,0,0,0,0,0,0,0,800,33.33333333,33.33333333,0,33.33333333,0,21.05263158,120,88.3234
DR-8-2005,,41,0,0,0,0,0,0,0,13.5,0,0,0,0,0,0,0,0,0,0,0,0,0,1,0,0,0,0,550,3,700,2,50,1,0,0,0,0,0,0,0,0,0,0,0,0,0,0,0,0,0,0,0,0,0,0,0,800,33.33333333,33.33333333,0,33.33333333,0,21.05263158,150,89.2216
DR-8-2005,,42,0,0,0,0,0,0,0,13.5,0,0,0,0,0,0,0,0,0,0,0,0,0,1,0,0,0,0,550,3,700,2,50,1,0,0,0,0,0,0,0,0,0,0,0,0,0,0,0,0,0,0,0,0,0,0,0,800,33.33333333,33.33333333,0,33.33333333,0,21.05263158,180,88.9222
DR-8-2005,,43,0,0,0,0,0,0,0,13.5,0,0,0,0,0,0,0,0,0,0,0,0,0,1,0,0,0,0,550,3,700,2,50,1,0,0,0,0,0,0,0,0,0,0,0,0,0,0,0,0,0,0,0,0,0,0,0,800,33.33333333,33.33333333,0,33.33333333,0,21.05263158,210,88.3234
DR-8-2005,,44,0,0,0,0,0,0,0,13.5,0,0,0,0,0,0,0,0,0,0,0,0,0,1,0,0,0,0,550,3,700,2,50,1,0,0,0,0,0,0,0,0,0,0,0,0,0,0,0,0,0,0,0,0,0,0,0,800,33.33333333,33.33333333,0,33.33333333,0,21.05263158,240,88.3234
DR-8-2005,,45,0,0,0,0,0,0,0,13.5,0,0,0,0,0,0,0,0,0,0,0,0,0,1,0,0,0,0,550,3,700,2,50,1,0,0,0,0,0,0,0,0,0,0,0,0,0,0,0,0,0,0,0,0,0,0,0,800,33.33333333,33.33333333,0,33.33333333,0,21.05263158,270,87.1257
DR-8-2005,,46,0,0,0,0,0,0,0,13.5,0,0,0,0,0,0,0,0,0,0,0,0,0,1,0,0,0,0,550,3,700,2,50,1,0,0,0,0,0,0,0,0,0,0,0,0,0,0,0,0,0,0,0,0,0,0,0,800,33.33333333,33.33333333,0,33.33333333,0,21.05263158,300,88.3234
DR-8-2005,,47,0,0,0,0,0,0,0,13.5,0,0,0,0,0,0,0,0,0,0,0,0,0,1,0,0,0,0,550,3,700,2,50,1,0,0,0,0,0,0,0,0,0,0,0,0,0,0,0,0,0,0,0,0,0,0,0,800,33.33333333,33.33333333,0,33.33333333,0,21.05263158,330,88.024
DR-8-2005,,48,0,0,0,0,0,0,0,13.5,0,0,0,0,0,0,0,0,0,0,0,0,0,1,0,0,0,0,550,3,700,2,50,1,0,0,0,0,0,0,0,0,0,0,0,0,0,0,0,0,0,0,0,0,0,0,0,800,33.33333333,33.33333333,0,33.33333333,0,21.05263158,360,87.7246
DR-8-2005,,49,0,0,0,0,0,0,0,18,0,0,0,0,0,0,0,0,0,0,0,0,0,1,0,0,0,0,550,3,700,2,50,1,0,0,0,0,0,0,0,0,0,0,0,0,0,0,0,0,0,0,0,0,0,0,0,800,33.33333333,33.33333333,0,33.33333333,0,21.05263158,45,88.024
DR-8-2005,,50,0,0,0,0,0,0,0,18,0,0,0,0,0,0,0,0,0,0,0,0,0,1,0,0,0,0,550,3,700,2,50,1,0,0,0,0,0,0,0,0,0,0,0,0,0,0,0,0,0,0,0,0,0,0,0,800,33.33333333,33.33333333,0,33.33333333,0,21.05263158,60,88.024
DR-8-2005,,51,0,0,0,0,0,0,0,18,0,0,0,0,0,0,0,0,0,0,0,0,0,1,0,0,0,0,550,3,700,2,50,1,0,0,0,0,0,0,0,0,0,0,0,0,0,0,0,0,0,0,0,0,0,0,0,800,33.33333333,33.33333333,0,33.33333333,0,21.05263158,90,88.024
DR-8-2005,,52,0,0,0,0,0,0,0,18,0,0,0,0,0,0,0,0,0,0,0,0,0,1,0,0,0,0,550,3,700,2,50,1,0,0,0,0,0,0,0,0,0,0,0,0,0,0,0,0,0,0,0,0,0,0,0,800,33.33333333,33.33333333,0,33.33333333,0,21.05263158,120,88.3234
DR-8-2005,,53,0,0,0,0,0,0,0,18,0,0,0,0,0,0,0,0,0,0,0,0,0,1,0,0,0,0,550,3,700,2,50,1,0,0,0,0,0,0,0,0,0,0,0,0,0,0,0,0,0,0,0,0,0,0,0,800,33.33333333,33.33333333,0,33.33333333,0,21.05263158,150,88.024
DR-8-2005,,54,0,0,0,0,0,0,0,18,0,0,0,0,0,0,0,0,0,0,0,0,0,1,0,0,0,0,550,3,700,2,50,1,0,0,0,0,0,0,0,0,0,0,0,0,0,0,0,0,0,0,0,0,0,0,0,800,33.33333333,33.33333333,0,33.33333333,0,21.05263158,180,87.4251
DR-8-2005,,55,0,0,0,0,0,0,0,18,0,0,0,0,0,0,0,0,0,0,0,0,0,1,0,0,0,0,550,3,700,2,50,1,0,0,0,0,0,0,0,0,0,0,0,0,0,0,0,0,0,0,0,0,0,0,0,800,33.33333333,33.33333333,0,33.33333333,0,21.05263158,210,88.3234
DR-8-2005,,56,0,0,0,0,0,0,0,18,0,0,0,0,0,0,0,0,0,0,0,0,0,1,0,0,0,0,550,3,700,2,50,1,0,0,0,0,0,0,0,0,0,0,0,0,0,0,0,0,0,0,0,0,0,0,0,800,33.33333333,33.33333333,0,33.33333333,0,21.05263158,240,88.3234
DR-8-2005,,57,0,0,0,0,0,0,0,18,0,0,0,0,0,0,0,0,0,0,0,0,0,1,0,0,0,0,550,3,700,2,50,1,0,0,0,0,0,0,0,0,0,0,0,0,0,0,0,0,0,0,0,0,0,0,0,800,33.33333333,33.33333333,0,33.33333333,0,21.05263158,270,88.024
DR-8-2005,,58,0,0,0,0,0,0,0,18,0,0,0,0,0,0,0,0,0,0,0,0,0,1,0,0,0,0,550,3,700,2,50,1,0,0,0,0,0,0,0,0,0,0,0,0,0,0,0,0,0,0,0,0,0,0,0,800,33.33333333,33.33333333,0,33.33333333,0,21.05263158,300,88.024
DR-8-2005,,59,0,0,0,0,0,0,0,18,0,0,0,0,0,0,0,0,0,0,0,0,0,1,0,0,0,0,550,3,700,2,50,1,0,0,0,0,0,0,0,0,0,0,0,0,0,0,0,0,0,0,0,0,0,0,0,800,33.33333333,33.33333333,0,33.33333333,0,21.05263158,330,88.024
DR-8-2005,,60,0,0,0,0,0,0,0,18,0,0,0,0,0,0,0,0,0,0,0,0,0,1,0,0,0,0,550,3,700,2,50,1,0,0,0,0,0,0,0,0,0,0,0,0,0,0,0,0,0,0,0,0,0,0,0,800,33.33333333,33.33333333,0,33.33333333,0,21.05263158,360,88.3234
DR-8-2005,,61,0,0,0,0,0,0,0,8.8,0,0,0,0,0.5,0,0,0,0,0,0,0,0,1,0,0,0,0,800,3,700,2,50,1,0,0,0,0,0,0,0,0,0,0,0,0,0,0,0,0,0,0,0,0,0,0,0,800,33.33333333,33.33333333,0,33.33333333,0,21.05263158,45,69.1525
DR-8-2005,,62,0,0,0,0,0,0,0,8.8,0,0,0,0,0.5,0,0,0,0,0,0,0,0,1,0,0,0,0,800,3,700,2,50,1,0,0,0,0,0,0,0,0,0,0,0,0,0,0,0,0,0,0,0,0,0,0,0,800,33.33333333,33.33333333,0,33.33333333,0,21.05263158,60,70.9322
DR-8-2005,,63,0,0,0,0,0,0,0,8.8,0,0,0,0,0.5,0,0,0,0,0,0,0,0,1,0,0,0,0,800,3,700,2,50,1,0,0,0,0,0,0,0,0,0,0,0,0,0,0,0,0,0,0,0,0,0,0,0,800,33.33333333,33.33333333,0,33.33333333,0,21.05263158,90,70.9322
DR-8-2005,,64,0,0,0,0,0,0,0,8.8,0,0,0,0,0.5,0,0,0,0,0,0,0,0,1,0,0,0,0,800,3,700,2,50,1,0,0,0,0,0,0,0,0,0,0,0,0,0,0,0,0,0,0,0,0,0,0,0,800,33.33333333,33.33333333,0,33.33333333,0,21.05263158,120,72.2034
DR-8-2005,,65,0,0,0,0,0,0,0,8.8,0,0,0,0,0.5,0,0,0,0,0,0,0,0,1,0,0,0,0,800,3,700,2,50,1,0,0,0,0,0,0,0,0,0,0,0,0,0,0,0,0,0,0,0,0,0,0,0,800,33.33333333,33.33333333,0,33.33333333,0,21.05263158,150,70.1695
DR-8-2005,,66,0,0,0,0,0,0,0,8.8,0,0,0,0,0.5,0,0,0,0,0,0,0,0,1,0,0,0,0,800,3,700,2,50,1,0,0,0,0,0,0,0,0,0,0,0,0,0,0,0,0,0,0,0,0,0,0,0,800,33.33333333,33.33333333,0,33.33333333,0,21.05263158,180,67.8814
DR-8-2005,,67,0,0,0,0,0,0,0,8.8,0,0,0,0,0.5,0,0,0,0,0,0,0,0,1,0,0,0,0,800,3,700,2,50,1,0,0,0,0,0,0,0,0,0,0,0,0,0,0,0,0,0,0,0,0,0,0,0,800,33.33333333,33.33333333,0,33.33333333,0,21.05263158,210,68.3898
DR-8-2005,,68,0,0,0,0,0,0,0,8.8,0,0,0,0,0.5,0,0,0,0,0,0,0,0,1,0,0,0,0,800,3,700,2,50,1,0,0,0,0,0,0,0,0,0,0,0,0,0,0,0,0,0,0,0,0,0,0,0,800,33.33333333,33.33333333,0,33.33333333,0,21.05263158,240,69.9153
DR-8-2005,,69,0,0,0,0,0,0,0,8.8,0,0,0,0,0.5,0,0,0,0,0,0,0,0,1,0,0,0,0,800,3,700,2,50,1,0,0,0,0,0,0,0,0,0,0,0,0,0,0,0,0,0,0,0,0,0,0,0,800,33.33333333,33.33333333,0,33.33333333,0,21.05263158,270,69.4068
DR-8-2005,,70,0,0,0,0,0,0,0,8.8,0,0,0,0,0.5,0,0,0,0,0,0,0,0,1,0,0,0,0,800,3,700,2,50,1,0,0,0,0,0,0,0,0,0,0,0,0,0,0,0,0,0,0,0,0,0,0,0,800,33.33333333,33.33333333,0,33.33333333,0,21.05263158,300,68.8983
DR-8-2005,,71,0,0,0,0,0,0,0,8.8,0,0,0,0,0.5,0,0,0,0,0,0,0,0,1,0,0,0,0,800,3,700,2,50,1,0,0,0,0,0,0,0,0,0,0,0,0,0,0,0,0,0,0,0,0,0,0,0,800,33.33333333,33.33333333,0,33.33333333,0,21.05263158,330,68.6441
DR-8-2005,,72,0,0,0,0,0,0,0,8.8,0,0,0,0,0.5,0,0,0,0,0,0,0,0,1,0,0,0,0,800,3,700,2,50,1,0,0,0,0,0,0,0,0,0,0,0,0,0,0,0,0,0,0,0,0,0,0,0,800,33.33333333,33.33333333,0,33.33333333,0,21.05263158,360,68.8983
DR-8-2005,,73,0,0,0,0,0,0,0,8.8,0,0,0,0,1,0,0,0,0,0,0,0,0,1,0,0,0,0,800,3,700,2,50,1,0,0,0,0,0,0,0,0,0,0,0,0,0,0,0,0,0,0,0,0,0,0,0,800,33.33333333,33.33333333,0,33.33333333,0,21.05263158,45,78.0508
DR-8-2005,,74,0,0,0,0,0,0,0,8.8,0,0,0,0,1,0,0,0,0,0,0,0,0,1,0,0,0,0,800,3,700,2,50,1,0,0,0,0,0,0,0,0,0,0,0,0,0,0,0,0,0,0,0,0,0,0,0,800,33.33333333,33.33333333,0,33.33333333,0,21.05263158,60,78.0508
DR-8-2005,,75,0,0,0,0,0,0,0,8.8,0,0,0,0,1,0,0,0,0,0,0,0,0,1,0,0,0,0,800,3,700,2,50,1,0,0,0,0,0,0,0,0,0,0,0,0,0,0,0,0,0,0,0,0,0,0,0,800,33.33333333,33.33333333,0,33.33333333,0,21.05263158,90,79.5763
DR-8-2005,,76,0,0,0,0,0,0,0,8.8,0,0,0,0,1,0,0,0,0,0,0,0,0,1,0,0,0,0,800,3,700,2,50,1,0,0,0,0,0,0,0,0,0,0,0,0,0,0,0,0,0,0,0,0,0,0,0,800,33.33333333,33.33333333,0,33.33333333,0,21.05263158,120,77.2881
DR-8-2005,,77,0,0,0,0,0,0,0,8.8,0,0,0,0,1,0,0,0,0,0,0,0,0,1,0,0,0,0,800,3,700,2,50,1,0,0,0,0,0,0,0,0,0,0,0,0,0,0,0,0,0,0,0,0,0,0,0,800,33.33333333,33.33333333,0,33.33333333,0,21.05263158,150,76.2712
DR-8-2005,,78,0,0,0,0,0,0,0,8.8,0,0,0,0,1,0,0,0,0,0,0,0,0,1,0,0,0,0,800,3,700,2,50,1,0,0,0,0,0,0,0,0,0,0,0,0,0,0,0,0,0,0,0,0,0,0,0,800,33.33333333,33.33333333,0,33.33333333,0,21.05263158,180,75.7627
DR-8-2005,,79,0,0,0,0,0,0,0,8.8,0,0,0,0,1,0,0,0,0,0,0,0,0,1,0,0,0,0,800,3,700,2,50,1,0,0,0,0,0,0,0,0,0,0,0,0,0,0,0,0,0,0,0,0,0,0,0,800,33.33333333,33.33333333,0,33.33333333,0,21.05263158,210,77.5424
DR-8-2005,,80,0,0,0,0,0,0,0,8.8,0,0,0,0,1,0,0,0,0,0,0,0,0,1,0,0,0,0,800,3,700,2,50,1,0,0,0,0,0,0,0,0,0,0,0,0,0,0,0,0,0,0,0,0,0,0,0,800,33.33333333,33.33333333,0,33.33333333,0,21.05263158,240,75.2542
DR-8-2005,,81,0,0,0,0,0,0,0,8.8,0,0,0,0,1,0,0,0,0,0,0,0,0,1,0,0,0,0,800,3,700,2,50,1,0,0,0,0,0,0,0,0,0,0,0,0,0,0,0,0,0,0,0,0,0,0,0,800,33.33333333,33.33333333,0,33.33333333,0,21.05263158,270,75.5085
DR-8-2005,,82,0,0,0,0,0,0,0,8.8,0,0,0,0,1,0,0,0,0,0,0,0,0,1,0,0,0,0,800,3,700,2,50,1,0,0,0,0,0,0,0,0,0,0,0,0,0,0,0,0,0,0,0,0,0,0,0,800,33.33333333,33.33333333,0,33.33333333,0,21.05263158,300,75.5085
DR-8-2005,,83,0,0,0,0,0,0,0,8.8,0,0,0,0,1,0,0,0,0,0,0,0,0,1,0,0,0,0,800,3,700,2,50,1,0,0,0,0,0,0,0,0,0,0,0,0,0,0,0,0,0,0,0,0,0,0,0,800,33.33333333,33.33333333,0,33.33333333,0,21.05263158,330,76.7797
DR-8-2005,,84,0,0,0,0,0,0,0,8.8,0,0,0,0,1,0,0,0,0,0,0,0,0,1,0,0,0,0,800,3,700,2,50,1,0,0,0,0,0,0,0,0,0,0,0,0,0,0,0,0,0,0,0,0,0,0,0,800,33.33333333,33.33333333,0,33.33333333,0,21.05263158,360,75.2542
DR-8-2005,,85,0,0,0,0,0,0,0,8.8,0,0,0,0,2.2,0,0,0,0,0,0,0,0,1,0,0,0,0,800,3,700,2,50,1,0,0,0,0,0,0,0,0,0,0,0,0,0,0,0,0,0,0,0,0,0,0,0,800,33.33333333,33.33333333,0,33.33333333,0,21.05263158,45,80.0847
DR-8-2005,,86,0,0,0,0,0,0,0,8.8,0,0,0,0,2.2,0,0,0,0,0,0,0,0,1,0,0,0,0,800,3,700,2,50,1,0,0,0,0,0,0,0,0,0,0,0,0,0,0,0,0,0,0,0,0,0,0,0,800,33.33333333,33.33333333,0,33.33333333,0,21.05263158,60,82.1186
DR-8-2005,,87,0,0,0,0,0,0,0,8.8,0,0,0,0,2.2,0,0,0,0,0,0,0,0,1,0,0,0,0,800,3,700,2,50,1,0,0,0,0,0,0,0,0,0,0,0,0,0,0,0,0,0,0,0,0,0,0,0,800,33.33333333,33.33333333,0,33.33333333,0,21.05263158,90,82.8814
DR-8-2005,,88,0,0,0,0,0,0,0,8.8,0,0,0,0,2.2,0,0,0,0,0,0,0,0,1,0,0,0,0,800,3,700,2,50,1,0,0,0,0,0,0,0,0,0,0,0,0,0,0,0,0,0,0,0,0,0,0,0,800,33.33333333,33.33333333,0,33.33333333,0,21.05263158,120,83.1356
DR-8-2005,,89,0,0,0,0,0,0,0,8.8,0,0,0,0,2.2,0,0,0,0,0,0,0,0,1,0,0,0,0,800,3,700,2,50,1,0,0,0,0,0,0,0,0,0,0,0,0,0,0,0,0,0,0,0,0,0,0,0,800,33.33333333,33.33333333,0,33.33333333,0,21.05263158,150,84.1525
DR-8-2005,,90,0,0,0,0,0,0,0,8.8,0,0,0,0,2.2,0,0,0,0,0,0,0,0,1,0,0,0,0,800,3,700,2,50,1,0,0,0,0,0,0,0,0,0,0,0,0,0,0,0,0,0,0,0,0,0,0,0,800,33.33333333,33.33333333,0,33.33333333,0,21.05263158,180,84.1525
DR-8-2005,,91,0,0,0,0,0,0,0,8.8,0,0,0,0,2.2,0,0,0,0,0,0,0,0,1,0,0,0,0,800,3,700,2,50,1,0,0,0,0,0,0,0,0,0,0,0,0,0,0,0,0,0,0,0,0,0,0,0,800,33.33333333,33.33333333,0,33.33333333,0,21.05263158,210,83.1356
DR-8-2005,,92,0,0,0,0,0,0,0,8.8,0,0,0,0,2.2,0,0,0,0,0,0,0,0,1,0,0,0,0,800,3,700,2,50,1,0,0,0,0,0,0,0,0,0,0,0,0,0,0,0,0,0,0,0,0,0,0,0,800,33.33333333,33.33333333,0,33.33333333,0,21.05263158,240,84.4068
DR-8-2005,,93,0,0,0,0,0,0,0,8.8,0,0,0,0,2.2,0,0,0,0,0,0,0,0,1,0,0,0,0,800,3,700,2,50,1,0,0,0,0,0,0,0,0,0,0,0,0,0,0,0,0,0,0,0,0,0,0,0,800,33.33333333,33.33333333,0,33.33333333,0,21.05263158,270,83.8983
DR-8-2005,,94,0,0,0,0,0,0,0,8.8,0,0,0,0,2.2,0,0,0,0,0,0,0,0,1,0,0,0,0,800,3,700,2,50,1,0,0,0,0,0,0,0,0,0,0,0,0,0,0,0,0,0,0,0,0,0,0,0,800,33.33333333,33.33333333,0,33.33333333,0,21.05263158,300,84.1525
DR-8-2005,,95,0,0,0,0,0,0,0,8.8,0,0,0,0,2.2,0,0,0,0,0,0,0,0,1,0,0,0,0,800,3,700,2,50,1,0,0,0,0,0,0,0,0,0,0,0,0,0,0,0,0,0,0,0,0,0,0,0,800,33.33333333,33.33333333,0,33.33333333,0,21.05263158,330,83.6441
DR-8-2005,,96,0,0,0,0,0,0,0,8.8,0,0,0,0,2.2,0,0,0,0,0,0,0,0,1,0,0,0,0,800,3,700,2,50,1,0,0,0,0,0,0,0,0,0,0,0,0,0,0,0,0,0,0,0,0,0,0,0,800,33.33333333,33.33333333,0,33.33333333,0,21.05263158,360,83.6441
DR-8-2005,,97,0,0,0,0,0,0,0,8.8,0,0,0,0,2.9,0,0,0,0,0,0,0,0,1,0,0,0,0,800,3,700,2,50,1,0,0,0,0,0,0,0,0,0,0,0,0,0,0,0,0,0,0,0,0,0,0,0,800,33.33333333,33.33333333,0,33.33333333,0,21.05263158,45,80.339
DR-8-2005,,98,0,0,0,0,0,0,0,8.8,0,0,0,0,2.9,0,0,0,0,0,0,0,0,1,0,0,0,0,800,3,700,2,50,1,0,0,0,0,0,0,0,0,0,0,0,0,0,0,0,0,0,0,0,0,0,0,0,800,33.33333333,33.33333333,0,33.33333333,0,21.05263158,60,80.0847
DR-8-2005,,99,0,0,0,0,0,0,0,8.8,0,0,0,0,2.9,0,0,0,0,0,0,0,0,1,0,0,0,0,800,3,700,2,50,1,0,0,0,0,0,0,0,0,0,0,0,0,0,0,0,0,0,0,0,0,0,0,0,800,33.33333333,33.33333333,0,33.33333333,0,21.05263158,90,79.8305
DR-8-2005,,100,0,0,0,0,0,0,0,8.8,0,0,0,0,2.9,0,0,0,0,0,0,0,0,1,0,0,0,0,800,3,700,2,50,1,0,0,0,0,0,0,0,0,0,0,0,0,0,0,0,0,0,0,0,0,0,0,0,800,33.33333333,33.33333333,0,33.33333333,0,21.05263158,120,81.8644
DR-8-2005,,101,0,0,0,0,0,0,0,8.8,0,0,0,0,2.9,0,0,0,0,0,0,0,0,1,0,0,0,0,800,3,700,2,50,1,0,0,0,0,0,0,0,0,0,0,0,0,0,0,0,0,0,0,0,0,0,0,0,800,33.33333333,33.33333333,0,33.33333333,0,21.05263158,150,80.0847
DR-8-2005,,102,0,0,0,0,0,0,0,8.8,0,0,0,0,2.9,0,0,0,0,0,0,0,0,1,0,0,0,0,800,3,700,2,50,1,0,0,0,0,0,0,0,0,0,0,0,0,0,0,0,0,0,0,0,0,0,0,0,800,33.33333333,33.33333333,0,33.33333333,0,21.05263158,180,79.322
DR-8-2005,,103,0,0,0,0,0,0,0,8.8,0,0,0,0,2.9,0,0,0,0,0,0,0,0,1,0,0,0,0,800,3,700,2,50,1,0,0,0,0,0,0,0,0,0,0,0,0,0,0,0,0,0,0,0,0,0,0,0,800,33.33333333,33.33333333,0,33.33333333,0,21.05263158,210,80.339
DR-8-2005,,104,0,0,0,0,0,0,0,8.8,0,0,0,0,2.9,0,0,0,0,0,0,0,0,1,0,0,0,0,800,3,700,2,50,1,0,0,0,0,0,0,0,0,0,0,0,0,0,0,0,0,0,0,0,0,0,0,0,800,33.33333333,33.33333333,0,33.33333333,0,21.05263158,240,79.5763
DR-8-2005,,105,0,0,0,0,0,0,0,8.8,0,0,0,0,2.9,0,0,0,0,0,0,0,0,1,0,0,0,0,800,3,700,2,50,1,0,0,0,0,0,0,0,0,0,0,0,0,0,0,0,0,0,0,0,0,0,0,0,800,33.33333333,33.33333333,0,33.33333333,0,21.05263158,270,79.322
DR-8-2005,,106,0,0,0,0,0,0,0,8.8,0,0,0,0,2.9,0,0,0,0,0,0,0,0,1,0,0,0,0,800,3,700,2,50,1,0,0,0,0,0,0,0,0,0,0,0,0,0,0,0,0,0,0,0,0,0,0,0,800,33.33333333,33.33333333,0,33.33333333,0,21.05263158,300,78.3051
DR-8-2005,,107,0,0,0,0,0,0,0,8.8,0,0,0,0,2.9,0,0,0,0,0,0,0,0,1,0,0,0,0,800,3,700,2,50,1,0,0,0,0,0,0,0,0,0,0,0,0,0,0,0,0,0,0,0,0,0,0,0,800,33.33333333,33.33333333,0,33.33333333,0,21.05263158,330,78.0508
DR-8-2005,,108,0,0,0,0,0,0,0,8.8,0,0,0,0,2.9,0,0,0,0,0,0,0,0,1,0,0,0,0,800,3,700,2,50,1,0,0,0,0,0,0,0,0,0,0,0,0,0,0,0,0,0,0,0,0,0,0,0,800,33.33333333,33.33333333,0,33.33333333,0,21.05263158,360,80.8475
DR-8-2005,,109,0,0,0,0,0,0,0,13.5,0,0,0,0,2,0,0,0,0,0,0,0,0,1,0,0,0,0,550,3,700,2,50,0.99,0,0,0,0,0,0,0,0,0,0,0.01,0,0,0,0,0,0,0,0,0,0,0,0,700,34.48275862,34.48275862,0,31.03448276,0,21.05263158,45,44.3967
DR-8-2005,,110,0,0,0,0,0,0,0,13.5,0,0,0,0,2,0,0,0,0,0,0,0,0,1,0,0,0,0,550,3,700,2,50,0.99,0,0,0,0,0,0,0,0,0,0,0.01,0,0,0,0,0,0,0,0,0,0,0,0,700,34.48275862,34.48275862,0,31.03448276,0,21.05263158,60,44.6361
DR-8-2005,,111,0,0,0,0,0,0,0,13.5,0,0,0,0,2,0,0,0,0,0,0,0,0,1,0,0,0,0,550,3,700,2,50,0.99,0,0,0,0,0,0,0,0,0,0,0.01,0,0,0,0,0,0,0,0,0,0,0,0,700,34.48275862,34.48275862,0,31.03448276,0,21.05263158,90,44.1952
DR-8-2005,,112,0,0,0,0,0,0,0,13.5,0,0,0,0,2,0,0,0,0,0,0,0,0,1,0,0,0,0,550,3,700,2,50,0.99,0,0,0,0,0,0,0,0,0,0,0.01,0,0,0,0,0,0,0,0,0,0,0,0,700,34.48275862,34.48275862,0,31.03448276,0,21.05263158,120,43.7551
DR-8-2005,,113,0,0,0,0,0,0,0,13.5,0,0,0,0,2,0,0,0,0,0,0,0,0,1,0,0,0,0,550,3,700,2,50,0.99,0,0,0,0,0,0,0,0,0,0,0.01,0,0,0,0,0,0,0,0,0,0,0,0,700,34.48275862,34.48275862,0,31.03448276,0,21.05263158,150,42.3947
DR-8-2005,,114,0,0,0,0,0,0,0,13.5,0,0,0,0,2,0,0,0,0,0,0,0,0,1,0,0,0,0,550,3,700,2,50,0.99,0,0,0,0,0,0,0,0,0,0,0.01,0,0,0,0,0,0,0,0,0,0,0,0,700,34.48275862,34.48275862,0,31.03448276,0,21.05263158,180,42.1844
DR-8-2005,,115,0,0,0,0,0,0,0,13.5,0,0,0,0,2,0,0,0,0,0,0,0,0,1,0,0,0,0,550,3,700,2,50,0.99,0,0,0,0,0,0,0,0,0,0,0.01,0,0,0,0,0,0,0,0,0,0,0,0,700,34.48275862,34.48275862,0,31.03448276,0,21.05263158,210,41.9731
DR-8-2005,,116,0,0,0,0,0,0,0,13.5,0,0,0,0,2,0,0,0,0,0,0,0,0,1,0,0,0,0,550,3,700,2,50,0.99,0,0,0,0,0,0,0,0,0,0,0.01,0,0,0,0,0,0,0,0,0,0,0,0,700,34.48275862,34.48275862,0,31.03448276,0,21.05263158,240,41.9924
DR-8-2005,,117,0,0,0,0,0,0,0,13.5,0,0,0,0,2,0,0,0,0,0,0,0,0,1,0,0,0,0,550,3,700,2,50,0.99,0,0,0,0,0,0,0,0,0,0,0.01,0,0,0,0,0,0,0,0,0,0,0,0,700,34.48275862,34.48275862,0,31.03448276,0,21.05263158,270,42.0113
DR-8-2005,,118,0,0,0,0,0,0,0,13.5,0,0,0,0,2,0,0,0,0,0,0,0,0,1,0,0,0,0,550,3,700,2,50,0.99,0,0,0,0,0,0,0,0,0,0,0.01,0,0,0,0,0,0,0,0,0,0,0,0,700,34.48275862,34.48275862,0,31.03448276,0,21.05263158,300,41.8011
DR-8-2005,,119,0,0,0,0,0,0,0,13.5,0,0,0,0,2,0,0,0,0,0,0,0,0,1,0,0,0,0,550,3,700,2,50,0.99,0,0,0,0,0,0,0,0,0,0,0.01,0,0,0,0,0,0,0,0,0,0,0,0,700,34.48275862,34.48275862,0,31.03448276,0,21.05263158,330,41.3602
DR-8-2005,,120,0,0,0,0,0,0,0,13.5,0,0,0,0,2,0,0,0,0,0,0,0,0,1,0,0,0,0,550,3,700,2,50,0.99,0,0,0,0,0,0,0,0,0,0,0.01,0,0,0,0,0,0,0,0,0,0,0,0,700,34.48275862,34.48275862,0,31.03448276,0,21.05263158,360,42.5289
DR-8-2005,,121,0,0,0,0,0,0,0,13.5,0,0,0,0,2,0,0,0,0,0,0,0,0,1,0,0,0,0,550,3,700,2,50,0.97,0,0,0,0,0,0,0,0,0,0,0.03,0,0,0,0,0,0,0,0,0,0,0,0,700,34.48275862,34.48275862,0,31.03448276,0,21.05263158,45,43.0178
DR-8-2005,,122,0,0,0,0,0,0,0,13.5,0,0,0,0,2,0,0,0,0,0,0,0,0,1,0,0,0,0,550,3,700,2,50,0.97,0,0,0,0,0,0,0,0,0,0,0.03,0,0,0,0,0,0,0,0,0,0,0,0,700,34.48275862,34.48275862,0,31.03448276,0,21.05263158,60,42.5671
DR-8-2005,,123,0,0,0,0,0,0,0,13.5,0,0,0,0,2,0,0,0,0,0,0,0,0,1,0,0,0,0,550,3,700,2,50,0.97,0,0,0,0,0,0,0,0,0,0,0.03,0,0,0,0,0,0,0,0,0,0,0,0,700,34.48275862,34.48275862,0,31.03448276,0,21.05263158,90,42.5867
DR-8-2005,,124,0,0,0,0,0,0,0,13.5,0,0,0,0,2,0,0,0,0,0,0,0,0,1,0,0,0,0,550,3,700,2,50,0.97,0,0,0,0,0,0,0,0,0,0,0.03,0,0,0,0,0,0,0,0,0,0,0,0,700,34.48275862,34.48275862,0,31.03448276,0,21.05263158,120,44.9045
DR-8-2005,,125,0,0,0,0,0,0,0,13.5,0,0,0,0,2,0,0,0,0,0,0,0,0,1,0,0,0,0,550,3,700,2,50,0.97,0,0,0,0,0,0,0,0,0,0,0.03,0,0,0,0,0,0,0,0,0,0,0,0,700,34.48275862,34.48275862,0,31.03448276,0,21.05263158,150,45.6135
DR-8-2005,,126,0,0,0,0,0,0,0,13.5,0,0,0,0,2,0,0,0,0,0,0,0,0,1,0,0,0,0,550,3,700,2,50,0.97,0,0,0,0,0,0,0,0,0,0,0.03,0,0,0,0,0,0,0,0,0,0,0,0,700,34.48275862,34.48275862,0,31.03448276,0,21.05263158,180,44.9431
DR-8-2005,,127,0,0,0,0,0,0,0,13.5,0,0,0,0,2,0,0,0,0,0,0,0,0,1,0,0,0,0,550,3,700,2,50,0.97,0,0,0,0,0,0,0,0,0,0,0.03,0,0,0,0,0,0,0,0,0,0,0,0,700,34.48275862,34.48275862,0,31.03448276,0,21.05263158,210,43.8126
DR-8-2005,,129,0,0,0,0,0,0,0,13.5,0,0,0,0,2,0,0,0,0,0,0,0,0,1,0,0,0,0,550,3,700,2,50,0.97,0,0,0,0,0,0,0,0,0,0,0.03,0,0,0,0,0,0,0,0,0,0,0,0,700,34.48275862,34.48275862,0,31.03448276,0,21.05263158,270,43.8507
DR-8-2005,,130,0,0,0,0,0,0,0,13.5,0,0,0,0,2,0,0,0,0,0,0,0,0,1,0,0,0,0,550,3,700,2,50,0.97,0,0,0,0,0,0,0,0,0,0,0.03,0,0,0,0,0,0,0,0,0,0,0,0,700,34.48275862,34.48275862,0,31.03448276,0,21.05263158,300,44.0999
DR-8-2005,,131,0,0,0,0,0,0,0,13.5,0,0,0,0,2,0,0,0,0,0,0,0,0,1,0,0,0,0,550,3,700,2,50,0.97,0,0,0,0,0,0,0,0,0,0,0.03,0,0,0,0,0,0,0,0,0,0,0,0,700,34.48275862,34.48275862,0,31.03448276,0,21.05263158,330,44.8089
DR-8-2005,,132,0,0,0,0,0,0,0,13.5,0,0,0,0,2,0,0,0,0,0,0,0,0,1,0,0,0,0,550,3,700,2,50,0.97,0,0,0,0,0,0,0,0,0,0,0.03,0,0,0,0,0,0,0,0,0,0,0,0,700,34.48275862,34.48275862,0,31.03448276,0,21.05263158,360,46.437
DR-8-2005,,133,0,0,0,0,0,0,0,13.5,0,0,0,0,2,0,0,0,0,0,0,0,0,1,0,0,0,0,550,3,700,2,50,0.95,0,0,0,0,0,0,0,0,0,0,0.05,0,0,0,0,0,0,0,0,0,0,0,0,700,34.48275862,34.48275862,0,31.03448276,0,21.05263158,45,63.2474
DR-8-2005,,134,0,0,0,0,0,0,0,13.5,0,0,0,0,2,0,0,0,0,0,0,0,0,1,0,0,0,0,550,3,700,2,50,0.95,0,0,0,0,0,0,0,0,0,0,0.05,0,0,0,0,0,0,0,0,0,0,0,0,700,34.48275862,34.48275862,0,31.03448276,0,21.05263158,60,62.3373
DR-8-2005,,135,0,0,0,0,0,0,0,13.5,0,0,0,0,2,0,0,0,0,0,0,0,0,1,0,0,0,0,550,3,700,2,50,0.95,0,0,0,0,0,0,0,0,0,0,0.05,0,0,0,0,0,0,0,0,0,0,0,0,700,34.48275862,34.48275862,0,31.03448276,0,21.05263158,90,64.1956
DR-8-2005,,136,0,0,0,0,0,0,0,13.5,0,0,0,0,2,0,0,0,0,0,0,0,0,1,0,0,0,0,550,3,700,2,50,0.95,0,0,0,0,0,0,0,0,0,0,0.05,0,0,0,0,0,0,0,0,0,0,0,0,700,34.48275862,34.48275862,0,31.03448276,0,21.05263158,120,62.3758
DR-8-2005,,137,0,0,0,0,0,0,0,13.5,0,0,0,0,2,0,0,0,0,0,0,0,0,1,0,0,0,0,550,3,700,2,50,0.95,0,0,0,0,0,0,0,0,0,0,0.05,0,0,0,0,0,0,0,0,0,0,0,0,700,34.48275862,34.48275862,0,31.03448276,0,21.05263158,150,62.1652
DR-8-2005,,138,0,0,0,0,0,0,0,13.5,0,0,0,0,2,0,0,0,0,0,0,0,0,1,0,0,0,0,550,3,700,2,50,0.95,0,0,0,0,0,0,0,0,0,0,0.05,0,0,0,0,0,0,0,0,0,0,0,0,700,34.48275862,34.48275862,0,31.03448276,0,21.05263158,180,63.1037
DR-8-2005,,139,0,0,0,0,0,0,0,13.5,0,0,0,0,2,0,0,0,0,0,0,0,0,1,0,0,0,0,550,3,700,2,50,0.95,0,0,0,0,0,0,0,0,0,0,0.05,0,0,0,0,0,0,0,0,0,0,0,0,700,34.48275862,34.48275862,0,31.03448276,0,21.05263158,210,62.6628
DR-8-2005,,140,0,0,0,0,0,0,0,13.5,0,0,0,0,2,0,0,0,0,0,0,0,0,1,0,0,0,0,550,3,700,2,50,0.95,0,0,0,0,0,0,0,0,0,0,0.05,0,0,0,0,0,0,0,0,0,0,0,0,700,34.48275862,34.48275862,0,31.03448276,0,21.05263158,240,63.1415
DR-8-2005,,141,0,0,0,0,0,0,0,13.5,0,0,0,0,2,0,0,0,0,0,0,0,0,1,0,0,0,0,550,3,700,2,50,0.95,0,0,0,0,0,0,0,0,0,0,0.05,0,0,0,0,0,0,0,0,0,0,0,0,700,34.48275862,34.48275862,0,31.03448276,0,21.05263158,270,63.3914
DR-8-2005,,142,0,0,0,0,0,0,0,13.5,0,0,0,0,2,0,0,0,0,0,0,0,0,1,0,0,0,0,550,3,700,2,50,0.95,0,0,0,0,0,0,0,0,0,0,0.05,0,0,0,0,0,0,0,0,0,0,0,0,700,34.48275862,34.48275862,0,31.03448276,0,21.05263158,300,62.4908
DR-8-2005,,143,0,0,0,0,0,0,0,13.5,0,0,0,0,2,0,0,0,0,0,0,0,0,1,0,0,0,0,550,3,700,2,50,0.95,0,0,0,0,0,0,0,0,0,0,0.05,0,0,0,0,0,0,0,0,0,0,0,0,700,34.48275862,34.48275862,0,31.03448276,0,21.05263158,330,62.0495
DR-8-2005,,144,0,0,0,0,0,0,0,13.5,0,0,0,0,2,0,0,0,0,0,0,0,0,1,0,0,0,0,550,3,700,2,50,0.95,0,0,0,0,0,0,0,0,0,0,0.05,0,0,0,0,0,0,0,0,0,0,0,0,700,34.48275862,34.48275862,0,31.03448276,0,21.05263158,360,61.3799
DR-8-2005,,145,0,0,0,0,0,0,0,13.5,0,0,0,0,2,0,0,0,0,0,0,0,0,1,0,0,0,0,550,3,700,2,50,0.9,0,0,0,0,0,0,0,0,0,0,0.1,0,0,0,0,0,0,0,0,0,0,0,0,700,34.48275862,34.48275862,0,31.03448276,0,21.05263158,45,61.8677
DR-8-2005,,146,0,0,0,0,0,0,0,13.5,0,0,0,0,2,0,0,0,0,0,0,0,0,1,0,0,0,0,550,3,700,2,50,0.9,0,0,0,0,0,0,0,0,0,0,0.1,0,0,0,0,0,0,0,0,0,0,0,0,700,34.48275862,34.48275862,0,31.03448276,0,21.05263158,60,60.7281
DR-8-2005,,147,0,0,0,0,0,0,0,13.5,0,0,0,0,2,0,0,0,0,0,0,0,0,1,0,0,0,0,550,3,700,2,50,0.9,0,0,0,0,0,0,0,0,0,0,0.1,0,0,0,0,0,0,0,0,0,0,0,0,700,34.48275862,34.48275862,0,31.03448276,0,21.05263158,90,61.2071
DR-8-2005,,148,0,0,0,0,0,0,0,13.5,0,0,0,0,2,0,0,0,0,0,0,0,0,1,0,0,0,0,550,3,700,2,50,0.9,0,0,0,0,0,0,0,0,0,0,0.1,0,0,0,0,0,0,0,0,0,0,0,0,700,34.48275862,34.48275862,0,31.03448276,0,21.05263158,120,62.1463
DR-8-2005,,149,0,0,0,0,0,0,0,13.5,0,0,0,0,2,0,0,0,0,0,0,0,0,1,0,0,0,0,550,3,700,2,50,0.9,0,0,0,0,0,0,0,0,0,0,0.1,0,0,0,0,0,0,0,0,0,0,0,0,700,34.48275862,34.48275862,0,31.03448276,0,21.05263158,150,60.7855
DR-8-2005,,150,0,0,0,0,0,0,0,13.5,0,0,0,0,2,0,0,0,0,0,0,0,0,1,0,0,0,0,550,3,700,2,50,0.9,0,0,0,0,0,0,0,0,0,0,0.1,0,0,0,0,0,0,0,0,0,0,0,0,700,34.48275862,34.48275862,0,31.03448276,0,21.05263158,180,61.2646
DR-8-2005,,151,0,0,0,0,0,0,0,13.5,0,0,0,0,2,0,0,0,0,0,0,0,0,1,0,0,0,0,550,3,700,2,50,0.9,0,0,0,0,0,0,0,0,0,0,0.1,0,0,0,0,0,0,0,0,0,0,0,0,700,34.48275862,34.48275862,0,31.03448276,0,21.05263158,210,61.9735
DR-8-2005,,152,0,0,0,0,0,0,0,13.5,0,0,0,0,2,0,0,0,0,0,0,0,0,1,0,0,0,0,550,3,700,2,50,0.9,0,0,0,0,0,0,0,0,0,0,0.1,0,0,0,0,0,0,0,0,0,0,0,0,700,34.48275862,34.48275862,0,31.03448276,0,21.05263158,240,62.9116
DR-8-2005,,153,0,0,0,0,0,0,0,13.5,0,0,0,0,2,0,0,0,0,0,0,0,0,1,0,0,0,0,550,3,700,2,50,0.9,0,0,0,0,0,0,0,0,0,0,0.1,0,0,0,0,0,0,0,0,0,0,0,0,700,34.48275862,34.48275862,0,31.03448276,0,21.05263158,270,62.4711
DR-8-2005,,154,0,0,0,0,0,0,0,13.5,0,0,0,0,2,0,0,0,0,0,0,0,0,1,0,0,0,0,550,3,700,2,50,0.9,0,0,0,0,0,0,0,0,0,0,0.1,0,0,0,0,0,0,0,0,0,0,0,0,700,34.48275862,34.48275862,0,31.03448276,0,21.05263158,300,62.031
DR-8-2005,,155,0,0,0,0,0,0,0,13.5,0,0,0,0,2,0,0,0,0,0,0,0,0,1,0,0,0,0,550,3,700,2,50,0.9,0,0,0,0,0,0,0,0,0,0,0.1,0,0,0,0,0,0,0,0,0,0,0,0,700,34.48275862,34.48275862,0,31.03448276,0,21.05263158,330,63.4289
DR-8-2005,,156,0,0,0,0,0,0,0,13.5,0,0,0,0,2,0,0,0,0,0,0,0,0,1,0,0,0,0,550,3,700,2,50,0.9,0,0,0,0,0,0,0,0,0,0,0.1,0,0,0,0,0,0,0,0,0,0,0,0,700,34.48275862,34.48275862,0,31.03448276,0,21.05263158,360,63.6788
DR-8-2005,,157,0,0,0,0,0,0,0,13.5,0,0,0,0,2,0,0,0,0,0,0,0,0,1,0,0,0,0,550,3,700,2,50,0.85,0,0,0,0,0,0,0,0,0,0,0.15,0,0,0,0,0,0,0,0,0,0,0,0,700,34.48275862,34.48275862,0,31.03448276,0,21.05263158,45,58.6496
DR-8-2005,,158,0,0,0,0,0,0,0,13.5,0,0,0,0,2,0,0,0,0,0,0,0,0,1,0,0,0,0,550,3,700,2,50,0.85,0,0,0,0,0,0,0,0,0,0,0.15,0,0,0,0,0,0,0,0,0,0,0,0,700,34.48275862,34.48275862,0,31.03448276,0,21.05263158,60,58.6591
DR-8-2005,,159,0,0,0,0,0,0,0,13.5,0,0,0,0,2,0,0,0,0,0,0,0,0,1,0,0,0,0,550,3,700,2,50,0.85,0,0,0,0,0,0,0,0,0,0,0.15,0,0,0,0,0,0,0,0,0,0,0,0,700,34.48275862,34.48275862,0,31.03448276,0,21.05263158,90,57.7588
DR-8-2005,,160,0,0,0,0,0,0,0,13.5,0,0,0,0,2,0,0,0,0,0,0,0,0,1,0,0,0,0,550,3,700,2,50,0.85,0,0,0,0,0,0,0,0,0,0,0.15,0,0,0,0,0,0,0,0,0,0,0,0,700,34.48275862,34.48275862,0,31.03448276,0,21.05263158,120,58.4678
DR-8-2005,,161,0,0,0,0,0,0,0,13.5,0,0,0,0,2,0,0,0,0,0,0,0,0,1,0,0,0,0,550,3,700,2,50,0.85,0,0,0,0,0,0,0,0,0,0,0.15,0,0,0,0,0,0,0,0,0,0,0,0,700,34.48275862,34.48275862,0,31.03448276,0,21.05263158,150,58.0269
DR-8-2005,,162,0,0,0,0,0,0,0,13.5,0,0,0,0,2,0,0,0,0,0,0,0,0,1,0,0,0,0,550,3,700,2,50,0.85,0,0,0,0,0,0,0,0,0,0,0.15,0,0,0,0,0,0,0,0,0,0,0,0,700,34.48275862,34.48275862,0,31.03448276,0,21.05263158,180,58.9661
DR-8-2005,,163,0,0,0,0,0,0,0,13.5,0,0,0,0,2,0,0,0,0,0,0,0,0,1,0,0,0,0,550,3,700,2,50,0.85,0,0,0,0,0,0,0,0,0,0,0.15,0,0,0,0,0,0,0,0,0,0,0,0,700,34.48275862,34.48275862,0,31.03448276,0,21.05263158,210,59.6747
DR-8-2005,,164,0,0,0,0,0,0,0,13.5,0,0,0,0,2,0,0,0,0,0,0,0,0,1,0,0,0,0,550,3,700,2,50,0.85,0,0,0,0,0,0,0,0,0,0,0.15,0,0,0,0,0,0,0,0,0,0,0,0,700,34.48275862,34.48275862,0,31.03448276,0,21.05263158,240,59.0039
DR-8-2005,,165,0,0,0,0,0,0,0,13.5,0,0,0,0,2,0,0,0,0,0,0,0,0,1,0,0,0,0,550,3,700,2,50,0.85,0,0,0,0,0,0,0,0,0,0,0.15,0,0,0,0,0,0,0,0,0,0,0,0,700,34.48275862,34.48275862,0,31.03448276,0,21.05263158,270,59.2531
DR-8-2005,,166,0,0,0,0,0,0,0,13.5,0,0,0,0,2,0,0,0,0,0,0,0,0,1,0,0,0,0,550,3,700,2,50,0.85,0,0,0,0,0,0,0,0,0,0,0.15,0,0,0,0,0,0,0,0,0,0,0,0,700,34.48275862,34.48275862,0,31.03448276,0,21.05263158,300,59.0421
DR-8-2005,,167,0,0,0,0,0,0,0,13.5,0,0,0,0,2,0,0,0,0,0,0,0,0,1,0,0,0,0,550,3,700,2,50,0.85,0,0,0,0,0,0,0,0,0,0,0.15,0,0,0,0,0,0,0,0,0,0,0,0,700,34.48275862,34.48275862,0,31.03448276,0,21.05263158,330,59.0614
DR-8-2005,,168,0,0,0,0,0,0,0,13.5,0,0,0,0,2,0,0,0,0,0,0,0,0,1,0,0,0,0,550,3,700,2,50,0.85,0,0,0,0,0,0,0,0,0,0,0.15,0,0,0,0,0,0,0,0,0,0,0,0,700,34.48275862,34.48275862,0,31.03448276,0,21.05263158,360,58.6209
DR-8-2005,,169,0,0,0,0,0,0,0,13.5,0,0,0,0,2,0,0,0,0,0,0,0,0,1,0,0,0,0,550,3,700,2,50,0.97,0,0,0,0,0,0,0,0,0,0,0,0,0,0,0,0,0,0,0.03,0,0,0,0,700,34.48275862,34.48275862,0,31.03448276,0,21.05263158,45,46.0094
DR-8-2005,,170,0,0,0,0,0,0,0,13.5,0,0,0,0,2,0,0,0,0,0,0,0,0,1,0,0,0,0,550,3,700,2,50,0.97,0,0,0,0,0,0,0,0,0,0,0,0,0,0,0,0,0,0,0.03,0,0,0,0,700,34.48275862,34.48275862,0,31.03448276,0,21.05263158,60,46.2441
DR-8-2005,,171,0,0,0,0,0,0,0,13.5,0,0,0,0,2,0,0,0,0,0,0,0,0,1,0,0,0,0,550,3,700,2,50,0.97,0,0,0,0,0,0,0,0,0,0,0,0,0,0,0,0,0,0,0.03,0,0,0,0,700,34.48275862,34.48275862,0,31.03448276,0,21.05263158,90,46.4789
DR-8-2005,,172,0,0,0,0,0,0,0,13.5,0,0,0,0,2,0,0,0,0,0,0,0,0,1,0,0,0,0,550,3,700,2,50,0.97,0,0,0,0,0,0,0,0,0,0,0,0,0,0,0,0,0,0,0.03,0,0,0,0,700,34.48275862,34.48275862,0,31.03448276,0,21.05263158,120,46.4789
DR-8-2005,,173,0,0,0,0,0,0,0,13.5,0,0,0,0,2,0,0,0,0,0,0,0,0,1,0,0,0,0,550,3,700,2,50,0.97,0,0,0,0,0,0,0,0,0,0,0,0,0,0,0,0,0,0,0.03,0,0,0,0,700,34.48275862,34.48275862,0,31.03448276,0,21.05263158,150,45.0704
DR-8-2005,,174,0,0,0,0,0,0,0,13.5,0,0,0,0,2,0,0,0,0,0,0,0,0,1,0,0,0,0,550,3,700,2,50,0.97,0,0,0,0,0,0,0,0,0,0,0,0,0,0,0,0,0,0,0.03,0,0,0,0,700,34.48275862,34.48275862,0,31.03448276,0,21.05263158,180,44.6009
DR-8-2005,,175,0,0,0,0,0,0,0,13.5,0,0,0,0,2,0,0,0,0,0,0,0,0,1,0,0,0,0,550,3,700,2,50,0.97,0,0,0,0,0,0,0,0,0,0,0,0,0,0,0,0,0,0,0.03,0,0,0,0,700,34.48275862,34.48275862,0,31.03448276,0,21.05263158,210,46.2441
DR-8-2005,,176,0,0,0,0,0,0,0,13.5,0,0,0,0,2,0,0,0,0,0,0,0,0,1,0,0,0,0,550,3,700,2,50,0.97,0,0,0,0,0,0,0,0,0,0,0,0,0,0,0,0,0,0,0.03,0,0,0,0,700,34.48275862,34.48275862,0,31.03448276,0,21.05263158,240,45.0704
DR-8-2005,,177,0,0,0,0,0,0,0,13.5,0,0,0,0,2,0,0,0,0,0,0,0,0,1,0,0,0,0,550,3,700,2,50,0.97,0,0,0,0,0,0,0,0,0,0,0,0,0,0,0,0,0,0,0.03,0,0,0,0,700,34.48275862,34.48275862,0,31.03448276,0,21.05263158,270,45.7746
DR-8-2005,,178,0,0,0,0,0,0,0,13.5,0,0,0,0,2,0,0,0,0,0,0,0,0,1,0,0,0,0,550,3,700,2,50,0.97,0,0,0,0,0,0,0,0,0,0,0,0,0,0,0,0,0,0,0.03,0,0,0,0,700,34.48275862,34.48275862,0,31.03448276,0,21.05263158,300,44.3662
DR-8-2005,,179,0,0,0,0,0,0,0,13.5,0,0,0,0,2,0,0,0,0,0,0,0,0,1,0,0,0,0,550,3,700,2,50,0.97,0,0,0,0,0,0,0,0,0,0,0,0,0,0,0,0,0,0,0.03,0,0,0,0,700,34.48275862,34.48275862,0,31.03448276,0,21.05263158,330,43.662
DR-8-2005,,180,0,0,0,0,0,0,0,13.5,0,0,0,0,2,0,0,0,0,0,0,0,0,1,0,0,0,0,550,3,700,2,50,0.97,0,0,0,0,0,0,0,0,0,0,0,0,0,0,0,0,0,0,0.03,0,0,0,0,700,34.48275862,34.48275862,0,31.03448276,0,21.05263158,360,45.3052
DR-8-2005,,181,0,0,0,0,0,0,0,13.5,0,0,0,0,2,0,0,0,0,0,0,0,0,1,0,0,0,0,550,3,700,2,50,0.95,0,0,0,0,0,0,0,0,0,0,0,0,0,0,0,0,0,0,0.05,0,0,0,0,700,34.48275862,34.48275862,0,31.03448276,0,21.05263158,45,59.1549
DR-8-2005,,182,0,0,0,0,0,0,0,13.5,0,0,0,0,2,0,0,0,0,0,0,0,0,1,0,0,0,0,550,3,700,2,50,0.95,0,0,0,0,0,0,0,0,0,0,0,0,0,0,0,0,0,0,0.05,0,0,0,0,700,34.48275862,34.48275862,0,31.03448276,0,21.05263158,60,58.9202
DR-8-2005,,183,0,0,0,0,0,0,0,13.5,0,0,0,0,2,0,0,0,0,0,0,0,0,1,0,0,0,0,550,3,700,2,50,0.95,0,0,0,0,0,0,0,0,0,0,0,0,0,0,0,0,0,0,0.05,0,0,0,0,700,34.48275862,34.48275862,0,31.03448276,0,21.05263158,90,58.9202
DR-8-2005,,184,0,0,0,0,0,0,0,13.5,0,0,0,0,2,0,0,0,0,0,0,0,0,1,0,0,0,0,550,3,700,2,50,0.95,0,0,0,0,0,0,0,0,0,0,0,0,0,0,0,0,0,0,0.05,0,0,0,0,700,34.48275862,34.48275862,0,31.03448276,0,21.05263158,120,59.6244
DR-8-2005,,185,0,0,0,0,0,0,0,13.5,0,0,0,0,2,0,0,0,0,0,0,0,0,1,0,0,0,0,550,3,700,2,50,0.95,0,0,0,0,0,0,0,0,0,0,0,0,0,0,0,0,0,0,0.05,0,0,0,0,700,34.48275862,34.48275862,0,31.03448276,0,21.05263158,150,58.216
DR-8-2005,,186,0,0,0,0,0,0,0,13.5,0,0,0,0,2,0,0,0,0,0,0,0,0,1,0,0,0,0,550,3,700,2,50,0.95,0,0,0,0,0,0,0,0,0,0,0,0,0,0,0,0,0,0,0.05,0,0,0,0,700,34.48275862,34.48275862,0,31.03448276,0,21.05263158,180,58.216
DR-8-2005,,187,0,0,0,0,0,0,0,13.5,0,0,0,0,2,0,0,0,0,0,0,0,0,1,0,0,0,0,550,3,700,2,50,0.95,0,0,0,0,0,0,0,0,0,0,0,0,0,0,0,0,0,0,0.05,0,0,0,0,700,34.48275862,34.48275862,0,31.03448276,0,21.05263158,210,58.4507
DR-8-2005,,188,0,0,0,0,0,0,0,13.5,0,0,0,0,2,0,0,0,0,0,0,0,0,1,0,0,0,0,550,3,700,2,50,0.95,0,0,0,0,0,0,0,0,0,0,0,0,0,0,0,0,0,0,0.05,0,0,0,0,700,34.48275862,34.48275862,0,31.03448276,0,21.05263158,240,58.4507
DR-8-2005,,189,0,0,0,0,0,0,0,13.5,0,0,0,0,2,0,0,0,0,0,0,0,0,1,0,0,0,0,550,3,700,2,50,0.95,0,0,0,0,0,0,0,0,0,0,0,0,0,0,0,0,0,0,0.05,0,0,0,0,700,34.48275862,34.48275862,0,31.03448276,0,21.05263158,270,57.5117
