Repository: hych0/CH4Conversion

File: CH4Conv.csv (part 5 of 25)
,,,Base Metal (wt %),,,,,,,,,,,,,,,,,,,,,,,,,,,,Reduction Conditions,,,Support type,,,,,,,,,,,,,,,,,,,,,,,,Operating Conditions,,,,,,,,Output
Code of papers,Reference,Data,Co,Ba-promoter,Ca-promoter,Cu-promoter,Ce,Mn,La,Ni,Pt,Mg,Ir,Au,K,Li,Ru,Rh,Pd,Sr-promoter,Y-promoter,Zr,Incipient to wetness impregnation,Wet impregnation,Co-impregnation,Co-precipitation,Sol-gel,Sequential impregnation, calcTemperature (oC),calc Time (h),red Temperature  (oC),red Time (h),red H2 %,γ-Al2O3(Gamma),α-Al2O3(Alpha),Mesoporous Al2O3 (MAl),La2O3,SBA-15,BaO,BaTiO3,CaO,MgO,Nanocrystalline MgO,MgAl2O4(nanocry),CeO2,SiO2,Si3N4,TiO2,PrO2,V2O5,ZrO2,Mesoporous nanocrystalline ZrO2,MnO,MCM-41,Y2O3,ZSM-5,H-ZSM-5,react Temperature (C),reac CH4 %vol,reac CO2 %vol,reac Ar %vol,reac N2 %vol,reac He %vol,GHSV (mgmin/mL),Time on stream (min),% CH4 Conversion
DR-8-2012,"DR-8-2012 Ordered mesoporous alumina supported nickel based
catalysts for carbon dioxide reforming of methane
DR-8-2005,,190,0,0,0,0,0,0,0,13.5,0,0,0,0,2,0,0,0,0,0,0,0,0,1,0,0,0,0,550,3,700,2,50,0.95,0,0,0,0,0,0,0,0,0,0,0,0,0,0,0,0,0,0,0.05,0,0,0,0,700,34.48275862,34.48275862,0,31.03448276,0,21.05263158,300,57.7465
DR-8-2005,,191,0,0,0,0,0,0,0,13.5,0,0,0,0,2,0,0,0,0,0,0,0,0,1,0,0,0,0,550,3,700,2,50,0.95,0,0,0,0,0,0,0,0,0,0,0,0,0,0,0,0,0,0,0.05,0,0,0,0,700,34.48275862,34.48275862,0,31.03448276,0,21.05263158,330,59.8592
DR-8-2005,,192,0,0,0,0,0,0,0,13.5,0,0,0,0,2,0,0,0,0,0,0,0,0,1,0,0,0,0,550,3,700,2,50,0.95,0,0,0,0,0,0,0,0,0,0,0,0,0,0,0,0,0,0,0.05,0,0,0,0,700,34.48275862,34.48275862,0,31.03448276,0,21.05263158,360,59.3897
DR-8-2005,,193,0,0,0,0,0,0,0,13.5,0,0,0,0,2,0,0,0,0,0,0,0,0,1,0,0,0,0,550,3,700,2,50,0.9,0,0,0,0,0,0,0,0,0,0,0,0,0,0,0,0,0,0,0.1,0,0,0,0,700,34.48275862,34.48275862,0,31.03448276,0,21.05263158,45,57.9812
DR-8-2005,,194,0,0,0,0,0,0,0,13.5,0,0,0,0,2,0,0,0,0,0,0,0,0,1,0,0,0,0,550,3,700,2,50,0.9,0,0,0,0,0,0,0,0,0,0,0,0,0,0,0,0,0,0,0.1,0,0,0,0,700,34.48275862,34.48275862,0,31.03448276,0,21.05263158,60,57.277
DR-8-2005,,195,0,0,0,0,0,0,0,13.5,0,0,0,0,2,0,0,0,0,0,0,0,0,1,0,0,0,0,550,3,700,2,50,0.9,0,0,0,0,0,0,0,0,0,0,0,0,0,0,0,0,0,0,0.1,0,0,0,0,700,34.48275862,34.48275862,0,31.03448276,0,21.05263158,90,56.5728
DR-8-2005,,196,0,0,0,0,0,0,0,13.5,0,0,0,0,2,0,0,0,0,0,0,0,0,1,0,0,0,0,550,3,700,2,50,0.9,0,0,0,0,0,0,0,0,0,0,0,0,0,0,0,0,0,0,0.1,0,0,0,0,700,34.48275862,34.48275862,0,31.03448276,0,21.05263158,120,55.8685
DR-8-2005,,197,0,0,0,0,0,0,0,13.5,0,0,0,0,2,0,0,0,0,0,0,0,0,1,0,0,0,0,550,3,700,2,50,0.9,0,0,0,0,0,0,0,0,0,0,0,0,0,0,0,0,0,0,0.1,0,0,0,0,700,34.48275862,34.48275862,0,31.03448276,0,21.05263158,150,55.8685
DR-8-2005,,198,0,0,0,0,0,0,0,13.5,0,0,0,0,2,0,0,0,0,0,0,0,0,1,0,0,0,0,550,3,700,2,50,0.9,0,0,0,0,0,0,0,0,0,0,0,0,0,0,0,0,0,0,0.1,0,0,0,0,700,34.48275862,34.48275862,0,31.03448276,0,21.05263158,180,55.6338
DR-8-2005,,199,0,0,0,0,0,0,0,13.5,0,0,0,0,2,0,0,0,0,0,0,0,0,1,0,0,0,0,550,3,700,2,50,0.9,0,0,0,0,0,0,0,0,0,0,0,0,0,0,0,0,0,0,0.1,0,0,0,0,700,34.48275862,34.48275862,0,31.03448276,0,21.05263158,210,56.338
DR-8-2005,,200,0,0,0,0,0,0,0,13.5,0,0,0,0,2,0,0,0,0,0,0,0,0,1,0,0,0,0,550,3,700,2,50,0.9,0,0,0,0,0,0,0,0,0,0,0,0,0,0,0,0,0,0,0.1,0,0,0,0,700,34.48275862,34.48275862,0,31.03448276,0,21.05263158,240,56.8075
DR-8-2005,,201,0,0,0,0,0,0,0,13.5,0,0,0,0,2,0,0,0,0,0,0,0,0,1,0,0,0,0,550,3,700,2,50,0.9,0,0,0,0,0,0,0,0,0,0,0,0,0,0,0,0,0,0,0.1,0,0,0,0,700,34.48275862,34.48275862,0,31.03448276,0,21.05263158,270,55.3991
DR-8-2005,,202,0,0,0,0,0,0,0,13.5,0,0,0,0,2,0,0,0,0,0,0,0,0,1,0,0,0,0,550,3,700,2,50,0.9,0,0,0,0,0,0,0,0,0,0,0,0,0,0,0,0,0,0,0.1,0,0,0,0,700,34.48275862,34.48275862,0,31.03448276,0,21.05263158,300,54.6948
DR-8-2005,,203,0,0,0,0,0,0,0,13.5,0,0,0,0,2,0,0,0,0,0,0,0,0,1,0,0,0,0,550,3,700,2,50,0.9,0,0,0,0,0,0,0,0,0,0,0,0,0,0,0,0,0,0,0.1,0,0,0,0,700,34.48275862,34.48275862,0,31.03448276,0,21.05263158,330,54.9296
DR-8-2005,,204,0,0,0,0,0,0,0,13.5,0,0,0,0,2,0,0,0,0,0,0,0,0,1,0,0,0,0,550,3,700,2,50,0.9,0,0,0,0,0,0,0,0,0,0,0,0,0,0,0,0,0,0,0.1,0,0,0,0,700,34.48275862,34.48275862,0,31.03448276,0,21.05263158,360,54.9296
DR-8-2005,,205,0,0,0,0,0,0,0,13.5,0,0,0,0,2,0,0,0,0,0,0,0,0,1,0,0,0,0,550,3,700,2,50,0.85,0,0,0,0,0,0,0,0,0,0,0,0,0,0,0,0,0,0,0.15,0,0,0,0,700,34.48275862,34.48275862,0,31.03448276,0,21.05263158,45,47.6526
DR-8-2005,,206,0,0,0,0,0,0,0,13.5,0,0,0,0,2,0,0,0,0,0,0,0,0,1,0,0,0,0,550,3,700,2,50,0.85,0,0,0,0,0,0,0,0,0,0,0,0,0,0,0,0,0,0,0.15,0,0,0,0,700,34.48275862,34.48275862,0,31.03448276,0,21.05263158,60,48.3568
DR-8-2005,,207,0,0,0,0,0,0,0,13.5,0,0,0,0,2,0,0,0,0,0,0,0,0,1,0,0,0,0,550,3,700,2,50,0.85,0,0,0,0,0,0,0,0,0,0,0,0,0,0,0,0,0,0,0.15,0,0,0,0,700,34.48275862,34.48275862,0,31.03448276,0,21.05263158,90,49.2958
DR-8-2005,,208,0,0,0,0,0,0,0,13.5,0,0,0,0,2,0,0,0,0,0,0,0,0,1,0,0,0,0,550,3,700,2,50,0.85,0,0,0,0,0,0,0,0,0,0,0,0,0,0,0,0,0,0,0.15,0,0,0,0,700,34.48275862,34.48275862,0,31.03448276,0,21.05263158,120,49.7653
DR-8-2005,,209,0,0,0,0,0,0,0,13.5,0,0,0,0,2,0,0,0,0,0,0,0,0,1,0,0,0,0,550,3,700,2,50,0.85,0,0,0,0,0,0,0,0,0,0,0,0,0,0,0,0,0,0,0.15,0,0,0,0,700,34.48275862,34.48275862,0,31.03448276,0,21.05263158,150,49.7653
DR-8-2005,,210,0,0,0,0,0,0,0,13.5,0,0,0,0,2,0,0,0,0,0,0,0,0,1,0,0,0,0,550,3,700,2,50,0.85,0,0,0,0,0,0,0,0,0,0,0,0,0,0,0,0,0,0,0.15,0,0,0,0,700,34.48275862,34.48275862,0,31.03448276,0,21.05263158,180,48.5915
DR-8-2005,,211,0,0,0,0,0,0,0,13.5,0,0,0,0,2,0,0,0,0,0,0,0,0,1,0,0,0,0,550,3,700,2,50,0.85,0,0,0,0,0,0,0,0,0,0,0,0,0,0,0,0,0,0,0.15,0,0,0,0,700,34.48275862,34.48275862,0,31.03448276,0,21.05263158,210,49.7653
DR-8-2005,,212,0,0,0,0,0,0,0,13.5,0,0,0,0,2,0,0,0,0,0,0,0,0,1,0,0,0,0,550,3,700,2,50,0.85,0,0,0,0,0,0,0,0,0,0,0,0,0,0,0,0,0,0,0.15,0,0,0,0,700,34.48275862,34.48275862,0,31.03448276,0,21.05263158,240,49.061
DR-8-2005,,213,0,0,0,0,0,0,0,13.5,0,0,0,0,2,0,0,0,0,0,0,0,0,1,0,0,0,0,550,3,700,2,50,0.85,0,0,0,0,0,0,0,0,0,0,0,0,0,0,0,0,0,0,0.15,0,0,0,0,700,34.48275862,34.48275862,0,31.03448276,0,21.05263158,270,49.5305
DR-8-2005,,214,0,0,0,0,0,0,0,13.5,0,0,0,0,2,0,0,0,0,0,0,0,0,1,0,0,0,0,550,3,700,2,50,0.85,0,0,0,0,0,0,0,0,0,0,0,0,0,0,0,0,0,0,0.15,0,0,0,0,700,34.48275862,34.48275862,0,31.03448276,0,21.05263158,300,48.3568
DR-8-2005,,215,0,0,0,0,0,0,0,13.5,0,0,0,0,2,0,0,0,0,0,0,0,0,1,0,0,0,0,550,3,700,2,50,0.85,0,0,0,0,0,0,0,0,0,0,0,0,0,0,0,0,0,0,0.15,0,0,0,0,700,34.48275862,34.48275862,0,31.03448276,0,21.05263158,330,48.3568
DR-8-2005,,216,0,0,0,0,0,0,0,13.5,0,0,0,0,2,0,0,0,0,0,0,0,0,1,0,0,0,0,550,3,700,2,50,0.85,0,0,0,0,0,0,0,0,0,0,0,0,0,0,0,0,0,0,0.15,0,0,0,0,700,34.48275862,34.48275862,0,31.03448276,0,21.05263158,360,49.061
DR-8-2005,,217,0,0,0,0,0,0,0,13.5,0,0,0,0,0,0,0,0,0,0,0,0,0,1,0,0,0,0,550,3,700,2,50,1,0,0,0,0,0,0,0,0,0,0,0,0,0,0,0,0,0,0,0,0,0,0,0,700,34.48275862,34.48275862,0,31.03448276,0,21.05263158,45,72.5352
DR-8-2005,,218,0,0,0,0,0,0,0,13.5,0,0,0,0,0,0,0,0,0,0,0,0,0,1,0,0,0,0,550,3,700,2,50,1,0,0,0,0,0,0,0,0,0,0,0,0,0,0,0,0,0,0,0,0,0,0,0,700,34.48275862,34.48275862,0,31.03448276,0,21.05263158,60,73.0047
DR-8-2005,,219,0,0,0,0,0,0,0,13.5,0,0,0,0,0,0,0,0,0,0,0,0,0,1,0,0,0,0,550,3,700,2,50,1,0,0,0,0,0,0,0,0,0,0,0,0,0,0,0,0,0,0,0,0,0,0,0,700,34.48275862,34.48275862,0,31.03448276,0,21.05263158,90,72.77
DR-8-2005,,220,0,0,0,0,0,0,0,13.5,0,0,0,0,0,0,0,0,0,0,0,0,0,1,0,0,0,0,550,3,700,2,50,1,0,0,0,0,0,0,0,0,0,0,0,0,0,0,0,0,0,0,0,0,0,0,0,700,34.48275862,34.48275862,0,31.03448276,0,21.05263158,120,72.77
DR-8-2005,,221,0,0,0,0,0,0,0,13.5,0,0,0,0,0,0,0,0,0,0,0,0,0,1,0,0,0,0,550,3,700,2,50,1,0,0,0,0,0,0,0,0,0,0,0,0,0,0,0,0,0,0,0,0,0,0,0,700,34.48275862,34.48275862,0,31.03448276,0,21.05263158,150,71.831
DR-8-2005,,222,0,0,0,0,0,0,0,13.5,0,0,0,0,0,0,0,0,0,0,0,0,0,1,0,0,0,0,550,3,700,2,50,1,0,0,0,0,0,0,0,0,0,0,0,0,0,0,0,0,0,0,0,0,0,0,0,700,34.48275862,34.48275862,0,31.03448276,0,21.05263158,180,70.1878
DR-8-2005,,223,0,0,0,0,0,0,0,13.5,0,0,0,0,0,0,0,0,0,0,0,0,0,1,0,0,0,0,550,3,700,2,50,1,0,0,0,0,0,0,0,0,0,0,0,0,0,0,0,0,0,0,0,0,0,0,0,700,34.48275862,34.48275862,0,31.03448276,0,21.05263158,210,68.3099
DR-8-2005,,224,0,0,0,0,0,0,0,13.5,0,0,0,0,0,0,0,0,0,0,0,0,0,1,0,0,0,0,550,3,700,2,50,1,0,0,0,0,0,0,0,0,0,0,0,0,0,0,0,0,0,0,0,0,0,0,0,700,34.48275862,34.48275862,0,31.03448276,0,21.05263158,240,67.3709
DR-8-2005,,225,0,0,0,0,0,0,0,13.5,0,0,0,0,0,0,0,0,0,0,0,0,0,1,0,0,0,0,550,3,700,2,50,1,0,0,0,0,0,0,0,0,0,0,0,0,0,0,0,0,0,0,0,0,0,0,0,700,34.48275862,34.48275862,0,31.03448276,0,21.05263158,270,65.7277
DR-8-2005,,226,0,0,0,0,0,0,0,13.5,0,0,0,0,0,0,0,0,0,0,0,0,0,1,0,0,0,0,550,3,700,2,50,1,0,0,0,0,0,0,0,0,0,0,0,0,0,0,0,0,0,0,0,0,0,0,0,700,34.48275862,34.48275862,0,31.03448276,0,21.05263158,300,69.9531
DR-8-2005,,227,0,0,0,0,0,0,0,13.5,0,0,0,0,0,0,0,0,0,0,0,0,0,1,0,0,0,0,550,3,700,2,50,1,0,0,0,0,0,0,0,0,0,0,0,0,0,0,0,0,0,0,0,0,0,0,0,700,34.48275862,34.48275862,0,31.03448276,0,21.05263158,330,64.0845
DR-8-2005,,228,0,0,0,0,0,0,0,13.5,0,0,0,0,0,0,0,0,0,0,0,0,0,1,0,0,0,0,550,3,700,2,50,1,0,0,0,0,0,0,0,0,0,0,0,0,0,0,0,0,0,0,0,0,0,0,0,700,34.48275862,34.48275862,0,31.03448276,0,21.05263158,360,69.0141
DR-8-2005,,229,0,0,0,0,0,0,0,13.5,0,0,0,0,2,0,0,0,0,0,0,0,0,1,0,0,0,0,800,3,700,2,50,1,0,0,0,0,0,0,0,0,0,0,0,0,0,0,0,0,0,0,0,0,0,0,0,700,34.48275862,34.48275862,0,31.03448276,0,21.05263158,45,68.6564
DR-8-2005,,230,0,0,0,0,0,0,0,13.5,0,0,0,0,2,0,0,0,0,0,0,0,0,1,0,0,0,0,800,3,700,2,50,1,0,0,0,0,0,0,0,0,0,0,0,0,0,0,0,0,0,0,0,0,0,0,0,700,34.48275862,34.48275862,0,31.03448276,0,21.05263158,60,68.8715
DR-8-2005,,231,0,0,0,0,0,0,0,13.5,0,0,0,0,2,0,0,0,0,0,0,0,0,1,0,0,0,0,800,3,700,2,50,1,0,0,0,0,0,0,0,0,0,0,0,0,0,0,0,0,0,0,0,0,0,0,0,700,34.48275862,34.48275862,0,31.03448276,0,21.05263158,90,67.2349
DR-8-2005,,232,0,0,0,0,0,0,0,13.5,0,0,0,0,2,0,0,0,0,0,0,0,0,1,0,0,0,0,800,3,700,2,50,1,0,0,0,0,0,0,0,0,0,0,0,0,0,0,0,0,0,0,0,0,0,0,0,700,34.48275862,34.48275862,0,31.03448276,0,21.05263158,120,67.2523
DR-8-2005,,233,0,0,0,0,0,0,0,13.5,0,0,0,0,2,0,0,0,0,0,0,0,0,1,0,0,0,0,800,3,700,2,50,1,0,0,0,0,0,0,0,0,0,0,0,0,0,0,0,0,0,0,0,0,0,0,0,700,34.48275862,34.48275862,0,31.03448276,0,21.05263158,150,67.0627
DR-8-2005,,234,0,0,0,0,0,0,0,13.5,0,0,0,0,2,0,0,0,0,0,0,0,0,1,0,0,0,0,800,3,700,2,50,1,0,0,0,0,0,0,0,0,0,0,0,0,0,0,0,0,0,0,0,0,0,0,0,700,34.48275862,34.48275862,0,31.03448276,0,21.05263158,180,67.2869
DR-8-2005,,235,0,0,0,0,0,0,0,13.5,0,0,0,0,2,0,0,0,0,0,0,0,0,1,0,0,0,0,800,3,700,2,50,1,0,0,0,0,0,0,0,0,0,0,0,0,0,0,0,0,0,0,0,0,0,0,0,700,34.48275862,34.48275862,0,31.03448276,0,21.05263158,210,67.3037
DR-8-2005,,236,0,0,0,0,0,0,0,13.5,0,0,0,0,2,0,0,0,0,0,0,0,0,1,0,0,0,0,800,3,700,2,50,1,0,0,0,0,0,0,0,0,0,0,0,0,0,0,0,0,0,0,0,0,0,0,0,700,34.48275862,34.48275862,0,31.03448276,0,21.05263158,240,68.1483
DR-8-2005,,237,0,0,0,0,0,0,0,13.5,0,0,0,0,2,0,0,0,0,0,0,0,0,1,0,0,0,0,800,3,700,2,50,1,0,0,0,0,0,0,0,0,0,0,0,0,0,0,0,0,0,0,0,0,0,0,0,700,34.48275862,34.48275862,0,31.03448276,0,21.05263158,270,67.9584
DR-8-2005,,238,0,0,0,0,0,0,0,13.5,0,0,0,0,2,0,0,0,0,0,0,0,0,1,0,0,0,0,800,3,700,2,50,1,0,0,0,0,0,0,0,0,0,0,0,0,0,0,0,0,0,0,0,0,0,0,0,700,34.48275862,34.48275862,0,31.03448276,0,21.05263158,300,67.9752
DR-8-2005,,239,0,0,0,0,0,0,0,13.5,0,0,0,0,2,0,0,0,0,0,0,0,0,1,0,0,0,0,800,3,700,2,50,1,0,0,0,0,0,0,0,0,0,0,0,0,0,0,0,0,0,0,0,0,0,0,0,700,34.48275862,34.48275862,0,31.03448276,0,21.05263158,330,67.3728
DR-8-2005,,240,0,0,0,0,0,0,0,13.5,0,0,0,0,2,0,0,0,0,0,0,0,0,1,0,0,0,0,800,3,700,2,50,1,0,0,0,0,0,0,0,0,0,0,0,0,0,0,0,0,0,0,0,0,0,0,0,700,34.48275862,34.48275862,0,31.03448276,0,21.05263158,360,67.3899
DR-8-2005,,241,0,0,0,0,0,0,0,13.5,0,0,0,0,0,0,0,0,0,0,0,0,0,1,0,0,0,0,550,3,700,2,50,0.9,0,0,0,0,0,0,0,0,0,0,0.1,0,0,0,0,0,0,0,0,0,0,0,0,700,34.48275862,34.48275862,0,31.03448276,0,21.05263158,45,62.4549
DR-8-2005,,242,0,0,0,0,0,0,0,13.5,0,0,0,0,0,0,0,0,0,0,0,0,0,1,0,0,0,0,550,3,700,2,50,0.9,0,0,0,0,0,0,0,0,0,0,0.1,0,0,0,0,0,0,0,0,0,0,0,0,700,34.48275862,34.48275862,0,31.03448276,0,21.05263158,60,62.877
DR-8-2005,,243,0,0,0,0,0,0,0,13.5,0,0,0,0,0,0,0,0,0,0,0,0,0,1,0,0,0,0,550,3,700,2,50,0.9,0,0,0,0,0,0,0,0,0,0,0.1,0,0,0,0,0,0,0,0,0,0,0,0,700,34.48275862,34.48275862,0,31.03448276,0,21.05263158,90,62.4804
DR-8-2005,,244,0,0,0,0,0,0,0,13.5,0,0,0,0,0,0,0,0,0,0,0,0,0,1,0,0,0,0,550,3,700,2,50,0.9,0,0,0,0,0,0,0,0,0,0,0.1,0,0,0,0,0,0,0,0,0,0,0,0,700,34.48275862,34.48275862,0,31.03448276,0,21.05263158,120,62.7045
DR-8-2005,,245,0,0,0,0,0,0,0,13.5,0,0,0,0,0,0,0,0,0,0,0,0,0,1,0,0,0,0,550,3,700,2,50,0.9,0,0,0,0,0,0,0,0,0,0,0.1,0,0,0,0,0,0,0,0,0,0,0,0,700,34.48275862,34.48275862,0,31.03448276,0,21.05263158,150,62.722
DR-8-2005,,246,0,0,0,0,0,0,0,13.5,0,0,0,0,0,0,0,0,0,0,0,0,0,1,0,0,0,0,550,3,700,2,50,0.9,0,0,0,0,0,0,0,0,0,0,0.1,0,0,0,0,0,0,0,0,0,0,0,0,700,34.48275862,34.48275862,0,31.03448276,0,21.05263158,180,63.3589
DR-8-2005,,247,0,0,0,0,0,0,0,13.5,0,0,0,0,0,0,0,0,0,0,0,0,0,1,0,0,0,0,550,3,700,2,50,0.9,0,0,0,0,0,0,0,0,0,0,0.1,0,0,0,0,0,0,0,0,0,0,0,0,700,34.48275862,34.48275862,0,31.03448276,0,21.05263158,210,62.9629
DR-8-2005,,248,0,0,0,0,0,0,0,13.5,0,0,0,0,0,0,0,0,0,0,0,0,0,1,0,0,0,0,550,3,700,2,50,0.9,0,0,0,0,0,0,0,0,0,0,0.1,0,0,0,0,0,0,0,0,0,0,0,0,700,34.48275862,34.48275862,0,31.03448276,0,21.05263158,240,63.1871
DR-8-2005,,249,0,0,0,0,0,0,0,13.5,0,0,0,0,0,0,0,0,0,0,0,0,0,1,0,0,0,0,550,3,700,2,50,0.9,0,0,0,0,0,0,0,0,0,0,0.1,0,0,0,0,0,0,0,0,0,0,0,0,700,34.48275862,34.48275862,0,31.03448276,0,21.05263158,270,63.2039
DR-8-2005,,250,0,0,0,0,0,0,0,13.5,0,0,0,0,0,0,0,0,0,0,0,0,0,1,0,0,0,0,550,3,700,2,50,0.9,0,0,0,0,0,0,0,0,0,0,0.1,0,0,0,0,0,0,0,0,0,0,0,0,700,34.48275862,34.48275862,0,31.03448276,0,21.05263158,300,63.6344
DR-8-2005,,251,0,0,0,0,0,0,0,13.5,0,0,0,0,0,0,0,0,0,0,0,0,0,1,0,0,0,0,550,3,700,2,50,0.9,0,0,0,0,0,0,0,0,0,0,0.1,0,0,0,0,0,0,0,0,0,0,0,0,700,34.48275862,34.48275862,0,31.03448276,0,21.05263158,330,63.6512
DR-8-2005,,252,0,0,0,0,0,0,0,13.5,0,0,0,0,0,0,0,0,0,0,0,0,0,1,0,0,0,0,550,3,700,2,50,0.9,0,0,0,0,0,0,0,0,0,0,0.1,0,0,0,0,0,0,0,0,0,0,0,0,700,34.48275862,34.48275862,0,31.03448276,0,21.05263158,360,64.4962
DR-5-2010,"DR-5-2010 Catalytic activity and effect of modifiers on Ni-based catalysts
for the dry reforming of methane
Marı´a Martha Barroso-Quiroga, Adolfo Eduardo Castro-Luna*",1,0,0,0,0,0,0,0,10,0,0,0,0,0,0,0,0,0,0,0,0,1,0,0,0,0,0,850,4,327,2.5,100,0,1,0,0,0,0,0,0,0,0,0,0,0,0,0,0,0,0,0,0,0,0,0,0,550,50,50,0,0,0,1.472284249,420,6
DR-5-2010,,2,0,0,0,0,0,0,0,10,0,0,0,0,0,0,0,0,0,0,0,0,1,0,0,0,0,0,850,4,327,2.5,100,1,0,0,0,0,0,0,0,0,0,0,0,0,0,0,0,0,0,0,0,0,0,0,0,550,50,50,0,0,0,1.472284249,420,8.3
DR-5-2010,,3,0,0,0,0,0,0,0,10,0,0,0,0,0,0,0,0,0,0,0,0,1,0,0,0,0,0,650,1,327,2.5,100,0,0,0,0,0,0,0,0,0,0,0,0,0,0,0,0,0,1,0,0,0,0,0,0,550,50,50,0,0,0,1.472284249,420,9.6
DR-5-2010,,5,0,0,0,0,0,0,0,10,0,0,0,0,0.5,0,0,0,0,0,0,0,0,1,0,0,0,0,650,1,327,2.5,100,0,0,0,0,0,0,0,0,0,0,0,1,0,0,0,0,0,0,0,0,0,0,0,0,550,50,50,0,0,0,1.472284249,12,3.01475
DR-5-2010,,6,0,0,0,0,0,0,0,10,0,0,0,0,0.5,0,0,0,0,0,0,0,0,1,0,0,0,0,650,1,327,2.5,100,0,0,0,0,0,0,0,0,0,0,0,1,0,0,0,0,0,0,0,0,0,0,0,0,550,50,50,0,0,0,1.472284249,29,3.70093
DR-5-2010,,7,0,0,0,0,0,0,0,10,0,0,0,0,0.5,0,0,0,0,0,0,0,0,1,0,0,0,0,650,1,327,2.5,100,0,0,0,0,0,0,0,0,0,0,0,1,0,0,0,0,0,0,0,0,0,0,0,0,550,50,50,0,0,0,1.472284249,146,4.10791
DR-5-2010,,8,0,0,0,0,0,0,0,10,0,0,0,0,0.5,0,0,0,0,0,0,0,0,1,0,0,0,0,650,1,327,2.5,100,0,0,0,0,0,0,0,0,0,0,0,1,0,0,0,0,0,0,0,0,0,0,0,0,550,50,50,0,0,0,1.472284249,165,4.01781
DR-5-2010,,9,0,0,0,0,0,0,0,10,0,0,0,0,0.5,0,0,0,0,0,0,0,0,1,0,0,0,0,650,1,327,2.5,100,0,0,0,0,0,0,0,0,0,0,0,1,0,0,0,0,0,0,0,0,0,0,0,0,550,50,50,0,0,0,1.472284249,199,4.01086
DR-5-2010,,10,0,0,0,0,0,0,0,10,0,0,0,0,0.5,0,0,0,0,0,0,0,0,1,0,0,0,0,650,1,327,2.5,100,0,0,0,0,0,0,0,0,0,0,0,1,0,0,0,0,0,0,0,0,0,0,0,0,550,50,50,0,0,0,1.472284249,225,4.00558
DR-5-2010,,11,0,0,0,0,0,0,0,10,0,0,0,0,0.5,0,0,0,0,0,0,0,0,1,0,0,0,0,650,1,327,2.5,100,0,0,0,0,0,0,0,0,0,0,0,1,0,0,0,0,0,0,0,0,0,0,0,0,550,50,50,0,0,0,1.472284249,288,3.99264
DR-5-2010,,12,0,0,0,0,0,0,0,10,0,0,0,0,0.5,0,0,0,0,0,0,0,0,1,0,0,0,0,650,1,327,2.5,100,0,0,0,0,0,0,0,0,0,0,0,1,0,0,0,0,0,0,0,0,0,0,0,0,550,50,50,0,0,0,1.472284249,306,3.98903
DR-5-2010,,13,0,0,0,0,0,0,0,10,0,0,0,0,0.5,0,0,0,0,0,0,0,0,1,0,0,0,0,650,1,327,2.5,100,0,0,0,0,0,0,0,0,0,0,0,1,0,0,0,0,0,0,0,0,0,0,0,0,550,50,50,0,0,0,1.472284249,326,3.89865
DR-5-2010,,14,0,0,0,0,0,0,0,10,0,0,0,0,0.5,0,0,0,0,0,0,0,0,1,0,0,0,0,650,1,327,2.5,100,0,0,0,0,0,0,0,0,0,0,0,1,0,0,0,0,0,0,0,0,0,0,0,0,550,50,50,0,0,0,1.472284249,348,3.98027
DR-5-2010,,15,0,0,0,0,0,0,0,10,0,0,0,0,0.5,0,0,0,0,0,0,0,0,1,0,0,0,0,650,1,327,2.5,100,0,0,0,0,0,0,0,0,0,0,0,1,0,0,0,0,0,0,0,0,0,0,0,0,550,50,50,0,0,0,1.472284249,369,3.97596
DR-5-2010,,16,0,0,0,0,0,0,0,10,0,0,0,0,0.5,0,0,0,0,0,0,0,0,1,0,0,0,0,650,1,327,2.5,100,0,0,0,0,0,0,0,0,0,0,0,1,0,0,0,0,0,0,0,0,0,0,0,0,550,50,50,0,0,0,1.472284249,395,3.88433
DR-5-2010,,17,0,0,0,0,0,0,0,10,0,0,0,0,0.5,0,0,0,0,0,0,0,0,1,0,0,0,0,650,1,327,2.5,100,0,0,0,0,0,0,0,0,0,0,0,1,0,0,0,0,0,0,0,0,0,0,0,0,550,50,50,0,0,0,1.472284249,415,3.88016
DR-5-2010,,19,0,0,0,0,0,0,0,10,0,0,0,0,0,0.5,0,0,0,0,0,0,0,1,0,0,0,0,650,1,327,2.5,100,0,0,0,0,0,0,0,0,0,0,0,1,0,0,0,0,0,0,0,0,0,0,0,0,550,50,50,0,0,0,1.472284249,15,2.66923
DR-5-2010,,20,0,0,0,0,0,0,0,10,0,0,0,0,0,0.5,0,0,0,0,0,0,0,1,0,0,0,0,650,1,327,2.5,100,0,0,0,0,0,0,0,0,0,0,0,1,0,0,0,0,0,0,0,0,0,0,0,0,550,50,50,0,0,0,1.472284249,40,3.44008
DR-5-2010,,21,0,0,0,0,0,0,0,10,0,0,0,0,0,0.5,0,0,0,0,0,0,0,1,0,0,0,0,650,1,327,2.5,100,0,0,0,0,0,0,0,0,0,0,0,1,0,0,0,0,0,0,0,0,0,0,0,0,550,50,50,0,0,0,1.472284249,60,3.43577
DR-5-2010,,22,0,0,0,0,0,0,0,10,0,0,0,0,0,0.5,0,0,0,0,0,0,0,1,0,0,0,0,650,1,327,2.5,100,0,0,0,0,0,0,0,0,0,0,0,1,0,0,0,0,0,0,0,0,0,0,0,0,550,50,50,0,0,0,1.472284249,92,3.68786
DR-5-2010,,23,0,0,0,0,0,0,0,10,0,0,0,0,0,0.5,0,0,0,0,0,0,0,1,0,0,0,0,650,1,327,2.5,100,0,0,0,0,0,0,0,0,0,0,0,1,0,0,0,0,0,0,0,0,0,0,0,0,550,50,50,0,0,0,1.472284249,130,3.50766
DR-5-2010,,24,0,0,0,0,0,0,0,10,0,0,0,0,0,0.5,0,0,0,0,0,0,0,1,0,0,0,0,650,1,327,2.5,100,0,0,0,0,0,0,0,0,0,0,0,1,0,0,0,0,0,0,0,0,0,0,0,0,550,50,50,0,0,0,1.472284249,220,3.57551
DR-5-2010,,25,0,0,0,0,0,0,0,10,0,0,0,0,0,0.5,0,0,0,0,0,0,0,1,0,0,0,0,650,1,327,2.5,100,0,0,0,0,0,0,0,0,0,0,0,1,0,0,0,0,0,0,0,0,0,0,0,0,550,50,50,0,0,0,1.472284249,237,3.39962
DR-5-2010,,26,0,0,0,0,0,0,0,10,0,0,0,0,0,0.5,0,0,0,0,0,0,0,1,0,0,0,0,650,1,327,2.5,100,0,0,0,0,0,0,0,0,0,0,0,1,0,0,0,0,0,0,0,0,0,0,0,0,550,50,50,0,0,0,1.472284249,276,3.39156
DR-5-2010,,27,0,0,0,0,0,0,0,10,0,0,0,0,0,0.5,0,0,0,0,0,0,0,1,0,0,0,0,650,1,327,2.5,100,0,0,0,0,0,0,0,0,0,0,0,1,0,0,0,0,0,0,0,0,0,0,0,0,550,50,50,0,0,0,1.472284249,298,3.38711
DR-5-2010,,28,0,0,0,0,0,0,0,10,0,0,0,0,0,0.5,0,0,0,0,0,0,0,1,0,0,0,0,650,1,327,2.5,100,0,0,0,0,0,0,0,0,0,0,0,1,0,0,0,0,0,0,0,0,0,0,0,0,550,50,50,0,0,0,1.472284249,344,3.37765
DR-5-2010,,29,0,0,0,0,0,0,0,10,0,0,0,0,0,0.5,0,0,0,0,0,0,0,1,0,0,0,0,650,1,327,2.5,100,0,0,0,0,0,0,0,0,0,0,0,1,0,0,0,0,0,0,0,0,0,0,0,0,550,50,50,0,0,0,1.472284249,372,3.45816
DR-5-2010,,30,0,0,0,0,0,0,0,10,0,0,0,0,0,0.5,0,0,0,0,0,0,0,1,0,0,0,0,650,1,327,2.5,100,0,0,0,0,0,0,0,0,0,0,0,1,0,0,0,0,0,0,0,0,0,0,0,0,550,50,50,0,0,0,1.472284249,402,3.45204
DR-5-2010,,32,0,0,0,0,0,0,0,10,0,0,0,0,0,0,0,0,0,0,0,0,1,0,0,0,0,0,650,1,327,2.5,100,0,0,0,0,0,0,0,0,0,0,0,1,0,0,0,0,0,0,0,0,0,0,0,0,550,50,50,0,0,0,1.472284249,16,5.08289
DR-5-2010,,33,0,0,0,0,0,0,0,10,0,0,0,0,0,0,0,0,0,0,0,0,1,0,0,0,0,0,650,1,327,2.5,100,0,0,0,0,0,0,0,0,0,0,0,1,0,0,0,0,0,0,0,0,0,0,0,0,550,50,50,0,0,0,1.472284249,35,10.4238
DR-5-2010,,34,0,0,0,0,0,0,0,10,0,0,0,0,0,0,0,0,0,0,0,0,1,0,0,0,0,0,650,1,327,2.5,100,0,0,0,0,0,0,0,0,0,0,0,1,0,0,0,0,0,0,0,0,0,0,0,0,550,50,50,0,0,0,1.472284249,52,11.5411
DR-5-2010,,35,0,0,0,0,0,0,0,10,0,0,0,0,0,0,0,0,0,0,0,0,1,0,0,0,0,0,650,1,327,2.5,100,0,0,0,0,0,0,0,0,0,0,0,1,0,0,0,0,0,0,0,0,0,0,0,0,550,50,50,0,0,0,1.472284249,82,11.7074
DR-5-2010,,36,0,0,0,0,0,0,0,10,0,0,0,0,0,0,0,0,0,0,0,0,1,0,0,0,0,0,650,1,327,2.5,100,0,0,0,0,0,0,0,0,0,0,0,1,0,0,0,0,0,0,0,0,0,0,0,0,550,50,50,0,0,0,1.472284249,99,11.5315
DR-5-2010,,37,0,0,0,0,0,0,0,10,0,0,0,0,0,0,0,0,0,0,0,0,1,0,0,0,0,0,650,1,327,2.5,100,0,0,0,0,0,0,0,0,0,0,0,1,0,0,0,0,0,0,0,0,0,0,0,0,550,50,50,0,0,0,1.472284249,116,11.4418
DR-5-2010,,38,0,0,0,0,0,0,0,10,0,0,0,0,0,0,0,0,0,0,0,0,1,0,0,0,0,0,650,1,327,2.5,100,0,0,0,0,0,0,0,0,0,0,0,1,0,0,0,0,0,0,0,0,0,0,0,0,550,50,50,0,0,0,1.472284249,136,11.0928
DR-5-2010,,39,0,0,0,0,0,0,0,10,0,0,0,0,0,0,0,0,0,0,0,0,1,0,0,0,0,0,650,1,327,2.5,100,0,0,0,0,0,0,0,0,0,0,0,1,0,0,0,0,0,0,0,0,0,0,0,0,550,50,50,0,0,0,1.472284249,158,10.6573
DR-5-2010,,40,0,0,0,0,0,0,0,10,0,0,0,0,0,0,0,0,0,0,0,0,1,0,0,0,0,0,650,1,327,2.5,100,0,0,0,0,0,0,0,0,0,0,0,1,0,0,0,0,0,0,0,0,0,0,0,0,550,50,50,0,0,0,1.472284249,220,10.1273
DR-5-2010,,41,0,0,0,0,0,0,0,10,0,0,0,0,0,0,0,0,0,0,0,0,1,0,0,0,0,0,650,1,327,2.5,100,0,0,0,0,0,0,0,0,0,0,0,1,0,0,0,0,0,0,0,0,0,0,0,0,550,50,50,0,0,0,1.472284249,245,9.9497
DR-5-2010,,42,0,0,0,0,0,0,0,10,0,0,0,0,0,0,0,0,0,0,0,0,1,0,0,0,0,0,650,1,327,2.5,100,0,0,0,0,0,0,0,0,0,0,0,1,0,0,0,0,0,0,0,0,0,0,0,0,550,50,50,0,0,0,1.472284249,266,9.68691
DR-5-2010,,43,0,0,0,0,0,0,0,10,0,0,0,0,0,0,0,0,0,0,0,0,1,0,0,0,0,0,650,1,327,2.5,100,0,0,0,0,0,0,0,0,0,0,0,1,0,0,0,0,0,0,0,0,0,0,0,0,550,50,50,0,0,0,1.472284249,293,9.76728
DR-5-2010,,44,0,0,0,0,0,0,0,10,0,0,0,0,0,0,0,0,0,0,0,0,1,0,0,0,0,0,650,1,327,2.5,100,0,0,0,0,0,0,0,0,0,0,0,1,0,0,0,0,0,0,0,0,0,0,0,0,550,50,50,0,0,0,1.472284249,313,9.41855
DR-5-2010,,45,0,0,0,0,0,0,0,10,0,0,0,0,0,0,0,0,0,0,0,0,1,0,0,0,0,0,650,1,327,2.5,100,0,0,0,0,0,0,0,0,0,0,0,1,0,0,0,0,0,0,0,0,0,0,0,0,550,50,50,0,0,0,1.472284249,334,9.4141
DR-5-2010,,46,0,0,0,0,0,0,0,10,0,0,0,0,0,0,0,0,0,0,0,0,1,0,0,0,0,0,650,1,327,2.5,100,0,0,0,0,0,0,0,0,0,0,0,1,0,0,0,0,0,0,0,0,0,0,0,0,550,50,50,0,0,0,1.472284249,356,9.23738
DR-5-2010,,47,0,0,0,0,0,0,0,10,0,0,0,0,0,0,0,0,0,0,0,0,1,0,0,0,0,0,650,1,327,2.5,100,0,0,0,0,0,0,0,0,0,0,0,1,0,0,0,0,0,0,0,0,0,0,0,0,550,50,50,0,0,0,1.472284249,376,9.06079
DR-5-2010,,48,0,0,0,0,0,0,0,10,0,0,0,0,0,0,0,0,0,0,0,0,1,0,0,0,0,0,650,1,327,2.5,100,0,0,0,0,0,0,0,0,0,0,0,1,0,0,0,0,0,0,0,0,0,0,0,0,550,50,50,0,0,0,1.472284249,392,8.97125
DR-5-2010,,49,0,0,0,0,0,0,0,10,0,0,0,0,0,0,0,0,0,0,0,0,1,0,0,0,0,0,650,1,327,2.5,100,0,0,0,0,0,0,0,0,0,0,0,1,0,0,0,0,0,0,0,0,0,0,0,0,550,50,50,0,0,0,1.472284249,412,8.96722
DR-11-2010 ,"DR-11-2010 Ni/CeO2-ZrO2 catalysts for the dry reforming of methane
A. Kambolis a, H. Matralis a, A. Trovarelli b, Ch. Papadopoulou a,*",1,0,0,0,0,0,0,0,5,0,0,0,0,0,0,0,0,0,0,0,0,0,1,0,0,0,0,400,3,800,1,10,0,0,0,0,0,0,0,0,0,0,0,1,0,0,0,0,0,0,0,0,0,0,0,0,700,50,50,0,0,0,2,38.0102,24.7368
DR-11-2010 ,,2,0,0,0,0,0,0,0,5,0,0,0,0,0,0,0,0,0,0,0,0,0,1,0,0,0,0,400,3,800,1,10,0,0,0,0,0,0,0,0,0,0,0,1,0,0,0,0,0,0,0,0,0,0,0,0,700,50,50,0,0,0,2,85.09,23.6842
DR-11-2010,,3,0,0,0,0,0,0,0,5,0,0,0,0,0,0,0,0,0,0,0,0,0,1,0,0,0,0,400,3,800,1,10,0,0,0,0,0,0,0,0,0,0,0,1,0,0,0,0,0,0,0,0,0,0,0,0,700,50,50,0,0,0,2,151.67,23.6842
DR-11-2010,,4,0,0,0,0,0,0,0,5,0,0,0,0,0,0,0,0,0,0,0,0,0,1,0,0,0,0,400,3,800,1,10,0,0,0,0,0,0,0,0,0,0,0,1,0,0,0,0,0,0,0,0,0,0,0,0,700,50,50,0,0,0,2,210.403,23.8596
DR-11-2010,,5,0,0,0,0,0,0,0,5,0,0,0,0,0,0,0,0,0,0,0,0,0,1,0,0,0,0,400,3,800,1,10,0,0,0,0,0,0,0,0,0,0,0,1,0,0,0,0,0,0,0,0,0,0,0,0,700,50,50,0,0,0,2,1158.38,21.4035
DR-11-2010,,6,0,0,0,0,0,0,0,5,0,0,0,0,0,0,0,0,0,0,0,0,0,1,0,0,0,0,400,3,800,1,10,0,0,0,0,0,0,0,0,0,0,0,1,0,0,0,0,0,0,0,0,0,0,0,0,700,50,50,0,0,0,2,1205.39,21.2281
DR-11-2010,,7,0,0,0,0,0,0,0,5,0,0,0,0,0,0,0,0,0,0,0,0,0,1,0,0,0,0,400,3,800,1,10,0,0,0,0,0,0,0,0,0,0,0,1,0,0,0,0,0,0,0,0,0,0,0,0,700,50,50,0,0,0,2,1271.98,21.0526
DR-11-2010,,8,0,0,0,0,0,0,0,5,0,0,0,0,0,0,0,0,0,0,0,0,0,1,0,0,0,0,400,3,800,1,10,0,0,0,0,0,0,0,0,0,0,0,1,0,0,0,0,0,0,0,0,0,0,0,0,700,50,50,0,0,0,2,1346.42,20.7018
DR-11-2010,,9,0,0,0,0,0,0,0,5,0,0,0,0,0,0,0,0,0,0,0,0,0,1,0,0,0,0,400,3,800,1,10,0,0,0,0,0,0,0,0,0,0,0,1,0,0,0,0,0,0,0,0,0,0,0,0,700,50,50,0,0,0,2,1432.6,20.5263
DR-11-2010,,10,0,0,0,0,0,0,0,5,0,0,0,0,0,0,0,0,0,0,0,0,0,1,0,0,0,0,400,3,800,1,10,0,0,0,0,0,0,0,0,0,0,0,0.80735,0,0,0,0,0,0.19265,0,0,0,0,0,0,700,50,50,0,0,0,2,36.1275,48.7719
DR-11-2010,,11,0,0,0,0,0,0,0,5,0,0,0,0,0,0,0,0,0,0,0,0,0,1,0,0,0,0,400,3,800,1,10,0,0,0,0,0,0,0,0,0,0,0,0.80735,0,0,0,0,0,0.19265,0,0,0,0,0,0,700,50,50,0,0,0,2,87.2338,46.3158
DR-11-2010,,12,0,0,0,0,0,0,0,5,0,0,0,0,0,0,0,0,0,0,0,0,0,1,0,0,0,0,400,3,800,1,10,0,0,0,0,0,0,0,0,0,0,0,0.80735,0,0,0,0,0,0.19265,0,0,0,0,0,0,700,50,50,0,0,0,2,153.923,44.9123
DR-11-2010,,13,0,0,0,0,0,0,0,5,0,0,0,0,0,0,0,0,0,0,0,0,0,1,0,0,0,0,400,3,800,1,10,0,0,0,0,0,0,0,0,0,0,0,0.80735,0,0,0,0,0,0.19265,0,0,0,0,0,0,700,50,50,0,0,0,2,212.753,43.8596
DR-11-2010,,14,0,0,0,0,0,0,0,5,0,0,0,0,0,0,0,0,0,0,0,0,0,1,0,0,0,0,400,3,800,1,10,0,0,0,0,0,0,0,0,0,0,0,0.80735,0,0,0,0,0,0.19265,0,0,0,0,0,0,700,50,50,0,0,0,2,1165.08,35.7895
DR-11-2010,,15,0,0,0,0,0,0,0,5,0,0,0,0,0,0,0,0,0,0,0,0,0,1,0,0,0,0,400,3,800,1,10,0,0,0,0,0,0,0,0,0,0,0,0.80735,0,0,0,0,0,0.19265,0,0,0,0,0,0,700,50,50,0,0,0,2,1227.81,34.9123
DR-11-2010,,16,0,0,0,0,0,0,0,5,0,0,0,0,0,0,0,0,0,0,0,0,0,1,0,0,0,0,400,3,800,1,10,0,0,0,0,0,0,0,0,0,0,0,0.80735,0,0,0,0,0,0.19265,0,0,0,0,0,0,700,50,50,0,0,0,2,1314.02,34.386
DR-11-2010,,17,0,0,0,0,0,0,0,5,0,0,0,0,0,0,0,0,0,0,0,0,0,1,0,0,0,0,400,3,800,1,10,0,0,0,0,0,0,0,0,0,0,0,0.80735,0,0,0,0,0,0.19265,0,0,0,0,0,0,700,50,50,0,0,0,2,1431.57,33.6842
DR-11-2010,,18,0,0,0,0,0,0,0,5,0,0,0,0,0,0,0,0,0,0,0,0,0,1,0,0,0,0,400,3,800,1,10,0,0,0,0,0,0,0,0,0,0,0,0.52326,0,0,0,0,0,0.47674,0,0,0,0,0,0,700,50,50,0,0,0,2,36.3474,45.9649
DR-11-2010,,19,0,0,0,0,0,0,0,5,0,0,0,0,0,0,0,0,0,0,0,0,0,1,0,0,0,0,400,3,800,1,10,0,0,0,0,0,0,0,0,0,0,0,0.52326,0,0,0,0,0,0.47674,0,0,0,0,0,0,700,50,50,0,0,0,2,87.4261,43.8596
DR-11-2010,,20,0,0,0,0,0,0,0,5,0,0,0,0,0,0,0,0,0,0,0,0,0,1,0,0,0,0,400,3,800,1,10,0,0,0,0,0,0,0,0,0,0,0,0.52326,0,0,0,0,0,0.47674,0,0,0,0,0,0,700,50,50,0,0,0,2,154.143,42.1053
DR-11-2010,,21,0,0,0,0,0,0,0,5,0,0,0,0,0,0,0,0,0,0,0,0,0,1,0,0,0,0,400,3,800,1,10,0,0,0,0,0,0,0,0,0,0,0,0.52326,0,0,0,0,0,0.47674,0,0,0,0,0,0,700,50,50,0,0,0,2,213.082,39.6491
DR-11-2010,,22,0,0,0,0,0,0,0,5,0,0,0,0,0,0,0,0,0,0,0,0,0,1,0,0,0,0,400,3,800,1,10,0,0,0,0,0,0,0,0,0,0,0,0.52326,0,0,0,0,0,0.47674,0,0,0,0,0,0,700,50,50,0,0,0,2,1181.08,31.5789
DR-11-2010,,23,0,0,0,0,0,0,0,5,0,0,0,0,0,0,0,0,0,0,0,0,0,1,0,0,0,0,400,3,800,1,10,0,0,0,0,0,0,0,0,0,0,0,0.52326,0,0,0,0,0,0.47674,0,0,0,0,0,0,700,50,50,0,0,0,2,1329.93,31.2281
DR-11-2010,,24,0,0,0,0,0,0,0,5,0,0,0,0,0,0,0,0,0,0,0,0,0,1,0,0,0,0,400,3,800,1,10,0,0,0,0,0,0,0,0,0,0,0,0.52326,0,0,0,0,0,0.47674,0,0,0,0,0,0,700,50,50,0,0,0,2,1392.62,30.8772
DR-11-2010,,25,0,0,0,0,0,0,0,5,0,0,0,0,0,0,0,0,0,0,0,0,0,1,0,0,0,0,400,3,800,1,10,0,0,0,0,0,0,0,0,0,0,0,0.52326,0,0,0,0,0,0.47674,0,0,0,0,0,0,700,50,50,0,0,0,2,1435.73,30.5263
DR-11-2010,,26,0,0,0,0,0,0,0,5,0,0,0,0,0,0,0,0,0,0,0,0,0,1,0,0,0,0,400,3,800,1,10,0,0,0,0,0,0,0,0,0,0,0,0.352,0,0,0,0,0,0.648,0,0,0,0,0,0,700,50,50,0,0,0,2,35.9764,50.7018
DR-11-2010,,27,0,0,0,0,0,0,0,5,0,0,0,0,0,0,0,0,0,0,0,0,0,1,0,0,0,0,400,3,800,1,10,0,0,0,0,0,0,0,0,0,0,0,0.352,0,0,0,0,0,0.648,0,0,0,0,0,0,700,50,50,0,0,0,2,86.9314,50.1754
DR-11-2010,,28,0,0,0,0,0,0,0,5,0,0,0,0,0,0,0,0,0,0,0,0,0,1,0,0,0,0,400,3,800,1,10,0,0,0,0,0,0,0,0,0,0,0,0.352,0,0,0,0,0,0.648,0,0,0,0,0,0,700,50,50,0,0,0,2,157.51,49.1228
DR-11-2010,,29,0,0,0,0,0,0,0,5,0,0,0,0,0,0,0,0,0,0,0,0,0,1,0,0,0,0,400,3,800,1,10,0,0,0,0,0,0,0,0,0,0,0,0.352,0,0,0,0,0,0.648,0,0,0,0,0,0,700,50,50,0,0,0,2,220.297,47.5439
DR-11-2010,,30,0,0,0,0,0,0,0,5,0,0,0,0,0,0,0,0,0,0,0,0,0,1,0,0,0,0,400,3,800,1,10,0,0,0,0,0,0,0,0,0,0,0,0.352,0,0,0,0,0,0.648,0,0,0,0,0,0,700,50,50,0,0,0,2,1153.04,39.4737
DR-11-2010,,31,0,0,0,0,0,0,0,5,0,0,0,0,0,0,0,0,0,0,0,0,0,1,0,0,0,0,400,3,800,1,10,0,0,0,0,0,0,0,0,0,0,0,0.352,0,0,0,0,0,0.648,0,0,0,0,0,0,700,50,50,0,0,0,2,1211.8,39.2982
DR-11-2010,,32,0,0,0,0,0,0,0,5,0,0,0,0,0,0,0,0,0,0,0,0,0,1,0,0,0,0,400,3,800,1,10,0,0,0,0,0,0,0,0,0,0,0,0.352,0,0,0,0,0,0.648,0,0,0,0,0,0,700,50,50,0,0,0,2,1297.99,38.9474
DR-11-2010,,33,0,0,0,0,0,0,0,5,0,0,0,0,0,0,0,0,0,0,0,0,0,1,0,0,0,0,400,3,800,1,10,0,0,0,0,0,0,0,0,0,0,0,0.352,0,0,0,0,0,0.648,0,0,0,0,0,0,700,50,50,0,0,0,2,1364.61,38.4211
DR-11-2010,,34,0,0,0,0,0,0,0,5,0,0,0,0,0,0,0,0,0,0,0,0,0,1,0,0,0,0,400,3,800,1,10,0,0,0,0,0,0,0,0,0,0,0,0.352,0,0,0,0,0,0.648,0,0,0,0,0,0,700,50,50,0,0,0,2,1431.25,37.7193
DR-11-2010,,35,0,0,0,0,0,0,0,5,0,0,0,0,0,0,0,0,0,0,0,0,0,1,0,0,0,0,400,3,800,1,10,0,0,0,0,0,0,0,0,0,0,0,1,0,0,0,0,0,0,0,0,0,0,0,0,700,50,50,0,0,0,2,1260,20.8537
DR-11-2010,,36,0,0,0,0,0,0,0,5,0,0,0,0,0,0,0,0,0,0,0,0,0,1,0,0,0,0,400,3,800,1,10,0,0,0,0,0,0,0,0,0,0,0,0.80735,0,0,0,0,0,0.19265,0,0,0,0,0,0,700,50,50,0,0,0,2,1260,34.7561
DR-11-2010,,37,0,0,0,0,0,0,0,5,0,0,0,0,0,0,0,0,0,0,0,0,0,1,0,0,0,0,400,3,800,1,10,0,0,0,0,0,0,0,0,0,0,0,0.52326,0,0,0,0,0,0.47674,0,0,0,0,0,0,700,50,50,0,0,0,2,1260,31.0976
DR-11-2010,,38,0,0,0,0,0,0,0,5,0,0,0,0,0,0,0,0,0,0,0,0,0,1,0,0,0,0,400,3,800,1,10,0,0,0,0,0,0,0,0,0,0,0,0.352,0,0,0,0,0,0.648,0,0,0,0,0,0,700,50,50,0,0,0,2,1260,38.7805
DR-12-2014,"DR-12-2014 Effects of support modifiers on the catalytic performance of Ni/Al2O3
catalyst in CO2 reforming of methane
Zahra Alipour a, Mehran Rezaei a,b,., Fereshteh Meshkani a",1,0,0,0,0,0,0,0,5,0,0,0,0,0,0,0,0,0,0,0,0,0,1,0,0,0,0,500,4,600,4,100,1,0,0,0,0,0,0,0,0,0,0,0,0,0,0,0,0,0,0,0,0,0,0,0,550,50,50,0,0,0,5,60,19.3592
DR-12-2014,,2,0,0,0,0,0,0,0,5,0,0,0,0,0,0,0,0,0,0,0,0,0,1,0,0,0,0,500,4,600,4,100,1,0,0,0,0,0,0,0,0,0,0,0,0,0,0,0,0,0,0,0,0,0,0,0,600,50,50,0,0,0,5,60,31.3079
DR-12-2014,,3,0,0,0,0,0,0,0,5,0,0,0,0,0,0,0,0,0,0,0,0,0,1,0,0,0,0,500,4,600,4,100,1,0,0,0,0,0,0,0,0,0,0,0,0,0,0,0,0,0,0,0,0,0,0,0,650,50,50,0,0,0,5,60,45.0774
DR-12-2014,,4,0,0,0,0,0,0,0,5,0,0,0,0,0,0,0,0,0,0,0,0,0,1,0,0,0,0,500,4,600,4,100,1,0,0,0,0,0,0,0,0,0,0,0,0,0,0,0,0,0,0,0,0,0,0,0,700,50,50,0,0,0,5,60,60.1079
DR-12-2014,,5,0,0,0,0,0,0,0,5,0,0,0,0,0,0,0,0,0,0,0,0,0,1,0,0,0,0,500,4,600,4,100,0.97,0,0,0,0,0,0,0,0.03,0,0,0,0,0,0,0,0,0,0,0,0,0,0,0,550,50,50,0,0,0,5,60,28.8854
DR-12-2014,,6,0,0,0,0,0,0,0,5,0,0,0,0,0,0,0,0,0,0,0,0,0,1,0,0,0,0,500,4,600,4,100,0.97,0,0,0,0,0,0,0,0.03,0,0,0,0,0,0,0,0,0,0,0,0,0,0,0,600,50,50,0,0,0,5,60,43.215
DR-12-2014,,7,0,0,0,0,0,0,0,5,0,0,0,0,0,0,0,0,0,0,0,0,0,1,0,0,0,0,500,4,600,4,100,0.97,0,0,0,0,0,0,0,0.03,0,0,0,0,0,0,0,0,0,0,0,0,0,0,0,650,50,50,0,0,0,5,60,59.0861
DR-12-2014,,8,0,0,0,0,0,0,0,5,0,0,0,0,0,0,0,0,0,0,0,0,0,1,0,0,0,0,500,4,600,4,100,0.97,0,0,0,0,0,0,0,0.03,0,0,0,0,0,0,0,0,0,0,0,0,0,0,0,700,50,50,0,0,0,5,60,73.4162
DR-12-2014,,9,0,0,0,0,0,0,0,5,0,0,0,0,0,0,0,0,0,0,0,0,0,1,0,0,0,0,500,4,600,4,100,0.97,0,0,0,0,0,0,0.03,0,0,0,0,0,0,0,0,0,0,0,0,0,0,0,0,550,50,50,0,0,0,5,60,25.8032
DR-12-2014,,10,0,0,0,0,0,0,0,5,0,0,0,0,0,0,0,0,0,0,0,0,0,1,0,0,0,0,500,4,600,4,100,0.97,0,0,0,0,0,0,0.03,0,0,0,0,0,0,0,0,0,0,0,0,0,0,0,0,600,50,50,0,0,0,5,60,39.0126
DR-12-2014,,11,0,0,0,0,0,0,0,5,0,0,0,0,0,0,0,0,0,0,0,0,0,1,0,0,0,0,500,4,600,4,100,0.97,0,0,0,0,0,0,0.03,0,0,0,0,0,0,0,0,0,0,0,0,0,0,0,0,650,50,50,0,0,0,5,60,52.9222
DR-12-2014,,12,0,0,0,0,0,0,0,5,0,0,0,0,0,0,0,0,0,0,0,0,0,1,0,0,0,0,500,4,600,4,100,0.97,0,0,0,0,0,0,0.03,0,0,0,0,0,0,0,0,0,0,0,0,0,0,0,0,700,50,50,0,0,0,5,60,68.7933
DR-12-2014,,13,0,0,0,0,0,0,0,5,0,0,0,0,0,0,0,0,0,0,0,0,0,1,0,0,0,0,500,4,600,4,100,0.97,0,0,0,0,0.03,0,0,0,0,0,0,0,0,0,0,0,0,0,0,0,0,0,0,550,50,50,0,0,0,5,60,26.2235
DR-12-2014,,14,0,0,0,0,0,0,0,5,0,0,0,0,0,0,0,0,0,0,0,0,0,1,0,0,0,0,500,4,600,4,100,0.97,0,0,0,0,0.03,0,0,0,0,0,0,0,0,0,0,0,0,0,0,0,0,0,0,600,50,50,0,0,0,5,60,40.2734
DR-12-2014,,15,0,0,0,0,0,0,0,5,0,0,0,0,0,0,0,0,0,0,0,0,0,1,0,0,0,0,500,4,600,4,100,0.97,0,0,0,0,0.03,0,0,0,0,0,0,0,0,0,0,0,0,0,0,0,0,0,0,650,50,50,0,0,0,5,60,55.5839
DR-12-2014,,16,0,0,0,0,0,0,0,5,0,0,0,0,0,0,0,0,0,0,0,0,0,1,0,0,0,0,500,4,600,4,100,0.97,0,0,0,0,0.03,0,0,0,0,0,0,0,0,0,0,0,0,0,0,0,0,0,0,700,50,50,0,0,0,5,60,71.4553
DR-12-2014,,17,0,0,0,0,0,0,0,5,0,0,0,0,0,0,0,0,0,0,0,0,0,1,0,0,0,0,500,4,600,4,100,1,0,0,0,0,0,0,0,0,0,0,0,0,0,0,0,0,0,0,0,0,0,0,0,700,50,50,0,0,0,5,25,60.0651
DR-12-2014,,18,0,0,0,0,0,0,0,5,0,0,0,0,0,0,0,0,0,0,0,0,0,1,0,0,0,0,500,4,600,4,100,1,0,0,0,0,0,0,0,0,0,0,0,0,0,0,0,0,0,0,0,0,0,0,0,700,50,50,0,0,0,5,50,60.1518
DR-12-2014,,19,0,0,0,0,0,0,0,5,0,0,0,0,0,0,0,0,0,0,0,0,0,1,0,0,0,0,500,4,600,4,100,1,0,0,0,0,0,0,0,0,0,0,0,0,0,0,0,0,0,0,0,0,0,0,0,700,50,50,0,0,0,5,75,60.4989
DR-12-2014,,20,0,0,0,0,0,0,0,5,0,0,0,0,0,0,0,0,0,0,0,0,0,1,0,0,0,0,500,4,600,4,100,1,0,0,0,0,0,0,0,0,0,0,0,0,0,0,0,0,0,0,0,0,0,0,0,700,50,50,0,0,0,5,100,60.4989
DR-12-2014,,21,0,0,0,0,0,0,0,5,0,0,0,0,0,0,0,0,0,0,0,0,0,1,0,0,0,0,500,4,600,4,100,1,0,0,0,0,0,0,0,0,0,0,0,0,0,0,0,0,0,0,0,0,0,0,0,700,50,50,0,0,0,5,125,59.3709
DR-12-2014,,22,0,0,0,0,0,0,0,5,0,0,0,0,0,0,0,0,0,0,0,0,0,1,0,0,0,0,500,4,600,4,100,1,0,0,0,0,0,0,0,0,0,0,0,0,0,0,0,0,0,0,0,0,0,0,0,700,50,50,0,0,0,5,150,59.8915
DR-12-2014,,23,0,0,0,0,0,0,0,5,0,0,0,0,0,0,0,0,0,0,0,0,0,1,0,0,0,0,500,4,600,4,100,1,0,0,0,0,0,0,0,0,0,0,0,0,0,0,0,0,0,0,0,0,0,0,0,700,50,50,0,0,0,5,175,60.5857
DR-12-2014,,24,0,0,0,0,0,0,0,5,0,0,0,0,0,0,0,0,0,0,0,0,0,1,0,0,0,0,500,4,600,4,100,1,0,0,0,0,0,0,0,0,0,0,0,0,0,0,0,0,0,0,0,0,0,0,0,700,50,50,0,0,0,5,200,58.9371
DR-12-2014,,25,0,0,0,0,0,0,0,5,0,0,0,0,0,0,0,0,0,0,0,0,0,1,0,0,0,0,500,4,600,4,100,1,0,0,0,0,0,0,0,0,0,0,0,0,0,0,0,0,0,0,0,0,0,0,0,700,50,50,0,0,0,5,225,60.5857
DR-12-2014,,26,0,0,0,0,0,0,0,5,0,0,0,0,0,0,0,0,0,0,0,0,0,1,0,0,0,0,500,4,600,4,100,1,0,0,0,0,0,0,0,0,0,0,0,0,0,0,0,0,0,0,0,0,0,0,0,700,50,50,0,0,0,5,250,58.6768
DR-12-2014,,27,0,0,0,0,0,0,0,5,0,0,0,0,0,0,0,0,0,0,0,0,0,1,0,0,0,0,500,4,600,4,100,1,0,0,0,0,0,0,0,0,0,0,0,0,0,0,0,0,0,0,0,0,0,0,0,700,50,50,0,0,0,5,275,59.2842
DR-12-2014,,28,0,0,0,0,0,0,0,5,0,0,0,0,0,0,0,0,0,0,0,0,0,1,0,0,0,0,500,4,600,4,100,1,0,0,0,0,0,0,0,0,0,0,0,0,0,0,0,0,0,0,0,0,0,0,0,700,50,50,0,0,0,5,300,60.3254
DR-12-2014,,29,0,0,0,0,0,0,0,5,0,0,0,0,0,0,0,0,0,0,0,0,0,1,0,0,0,0,500,4,600,4,100,0.97,0,0,0,0,0,0,0,0.03,0,0,0,0,0,0,0,0,0,0,0,0,0,0,0,700,50,50,0,0,0,5,25,73.167
DR-12-2014,,30,0,0,0,0,0,0,0,5,0,0,0,0,0,0,0,0,0,0,0,0,0,1,0,0,0,0,500,4,600,4,100,0.97,0,0,0,0,0,0,0,0.03,0,0,0,0,0,0,0,0,0,0,0,0,0,0,0,700,50,50,0,0,0,5,50,72.9067
DR-12-2014,,31,0,0,0,0,0,0,0,5,0,0,0,0,0,0,0,0,0,0,0,0,0,1,0,0,0,0,500,4,600,4,100,0.97,0,0,0,0,0,0,0,0.03,0,0,0,0,0,0,0,0,0,0,0,0,0,0,0,700,50,50,0,0,0,5,75,73.4273
DR-12-2014,,32,0,0,0,0,0,0,0,5,0,0,0,0,0,0,0,0,0,0,0,0,0,1,0,0,0,0,500,4,600,4,100,0.97,0,0,0,0,0,0,0,0.03,0,0,0,0,0,0,0,0,0,0,0,0,0,0,0,700,50,50,0,0,0,5,100,73.5141
DR-12-2014,,33,0,0,0,0,0,0,0,5,0,0,0,0,0,0,0,0,0,0,0,0,0,1,0,0,0,0,500,4,600,4,100,0.97,0,0,0,0,0,0,0,0.03,0,0,0,0,0,0,0,0,0,0,0,0,0,0,0,700,50,50,0,0,0,5,125,73.5141
DR-12-2014,,34,0,0,0,0,0,0,0,5,0,0,0,0,0,0,0,0,0,0,0,0,0,1,0,0,0,0,500,4,600,4,100,0.97,0,0,0,0,0,0,0,0.03,0,0,0,0,0,0,0,0,0,0,0,0,0,0,0,700,50,50,0,0,0,5,150,72.7332
DR-12-2014,,35,0,0,0,0,0,0,0,5,0,0,0,0,0,0,0,0,0,0,0,0,0,1,0,0,0,0,500,4,600,4,100,0.97,0,0,0,0,0,0,0,0.03,0,0,0,0,0,0,0,0,0,0,0,0,0,0,0,700,50,50,0,0,0,5,175,72.3861
DR-12-2014,,36,0,0,0,0,0,0,0,5,0,0,0,0,0,0,0,0,0,0,0,0,0,1,0,0,0,0,500,4,600,4,100,0.97,0,0,0,0,0,0,0,0.03,0,0,0,0,0,0,0,0,0,0,0,0,0,0,0,700,50,50,0,0,0,5,200,72.7332
DR-12-2014,,37,0,0,0,0,0,0,0,5,0,0,0,0,0,0,0,0,0,0,0,0,0,1,0,0,0,0,500,4,600,4,100,0.97,0,0,0,0,0,0,0,0.03,0,0,0,0,0,0,0,0,0,0,0,0,0,0,0,700,50,50,0,0,0,5,225,73.4273
DR-12-2014,,38,0,0,0,0,0,0,0,5,0,0,0,0,0,0,0,0,0,0,0,0,0,1,0,0,0,0,500,4,600,4,100,0.97,0,0,0,0,0,0,0,0.03,0,0,0,0,0,0,0,0,0,0,0,0,0,0,0,700,50,50,0,0,0,5,250,73.4273
DR-12-2014,,39,0,0,0,0,0,0,0,5,0,0,0,0,0,0,0,0,0,0,0,0,0,1,0,0,0,0,500,4,600,4,100,0.97,0,0,0,0,0,0,0,0.03,0,0,0,0,0,0,0,0,0,0,0,0,0,0,0,700,50,50,0,0,0,5,275,73.2538
DR-12-2014,,40,0,0,0,0,0,0,0,5,0,0,0,0,0,0,0,0,0,0,0,0,0,1,0,0,0,0,500,4,600,4,100,0.97,0,0,0,0,0,0,0,0.03,0,0,0,0,0,0,0,0,0,0,0,0,0,0,0,700,50,50,0,0,0,5,300,73.0803
DR-12-2014,,41,0,0,0,0,0,0,0,5,0,0,0,0,0,0,0,0,0,0,0,0,0,1,0,0,0,0,500,4,600,4,100,0.97,0,0,0,0,0,0,0.03,0,0,0,0,0,0,0,0,0,0,0,0,0,0,0,0,700,50,50,0,0,0,5,25,68.6551
DR-12-2014,,42,0,0,0,0,0,0,0,5,0,0,0,0,0,0,0,0,0,0,0,0,0,1,0,0,0,0,500,4,600,4,100,0.97,0,0,0,0,0,0,0.03,0,0,0,0,0,0,0,0,0,0,0,0,0,0,0,0,700,50,50,0,0,0,5,50,68.9154
DR-12-2014,,43,0,0,0,0,0,0,0,5,0,0,0,0,0,0,0,0,0,0,0,0,0,1,0,0,0,0,500,4,600,4,100,0.97,0,0,0,0,0,0,0.03,0,0,0,0,0,0,0,0,0,0,0,0,0,0,0,0,700,50,50,0,0,0,5,75,68.5683
DR-12-2014,,44,0,0,0,0,0,0,0,5,0,0,0,0,0,0,0,0,0,0,0,0,0,1,0,0,0,0,500,4,600,4,100,0.97,0,0,0,0,0,0,0.03,0,0,0,0,0,0,0,0,0,0,0,0,0,0,0,0,700,50,50,0,0,0,5,100,68.9154
DR-12-2014,,45,0,0,0,0,0,0,0,5,0,0,0,0,0,0,0,0,0,0,0,0,0,1,0,0,0,0,500,4,600,4,100,0.97,0,0,0,0,0,0,0.03,0,0,0,0,0,0,0,0,0,0,0,0,0,0,0,0,700,50,50,0,0,0,5,125,68.7419
DR-12-2014,,46,0,0,0,0,0,0,0,5,0,0,0,0,0,0,0,0,0,0,0,0,0,1,0,0,0,0,500,4,600,4,100,0.97,0,0,0,0,0,0,0.03,0,0,0,0,0,0,0,0,0,0,0,0,0,0,0,0,700,50,50,0,0,0,5,150,67.4403
DR-12-2014,,47,0,0,0,0,0,0,0,5,0,0,0,0,0,0,0,0,0,0,0,0,0,1,0,0,0,0,500,4,600,4,100,0.97,0,0,0,0,0,0,0.03,0,0,0,0,0,0,0,0,0,0,0,0,0,0,0,0,700,50,50,0,0,0,5,175,68.6551
DR-12-2014,,48,0,0,0,0,0,0,0,5,0,0,0,0,0,0,0,0,0,0,0,0,0,1,0,0,0,0,500,4,600,4,100,0.97,0,0,0,0,0,0,0.03,0,0,0,0,0,0,0,0,0,0,0,0,0,0,0,0,700,50,50,0,0,0,5,200,69.436
DR-12-2014,,49,0,0,0,0,0,0,0,5,0,0,0,0,0,0,0,0,0,0,0,0,0,1,0,0,0,0,500,4,600,4,100,0.97,0,0,0,0,0,0,0.03,0,0,0,0,0,0,0,0,0,0,0,0,0,0,0,0,700,50,50,0,0,0,5,225,68.5683
DR-12-2014,,50,0,0,0,0,0,0,0,5,0,0,0,0,0,0,0,0,0,0,0,0,0,1,0,0,0,0,500,4,600,4,100,0.97,0,0,0,0,0,0,0.03,0,0,0,0,0,0,0,0,0,0,0,0,0,0,0,0,700,50,50,0,0,0,5,250,68.3948
DR-12-2014,,51,0,0,0,0,0,0,0,5,0,0,0,0,0,0,0,0,0,0,0,0,0,1,0,0,0,0,500,4,600,4,100,0.97,0,0,0,0,0,0,0.03,0,0,0,0,0,0,0,0,0,0,0,0,0,0,0,0,700,50,50,0,0,0,5,275,68.2213
DR-12-2014,,52,0,0,0,0,0,0,0,5,0,0,0,0,0,0,0,0,0,0,0,0,0,1,0,0,0,0,500,4,600,4,100,0.97,0,0,0,0,0,0,0.03,0,0,0,0,0,0,0,0,0,0,0,0,0,0,0,0,700,50,50,0,0,0,5,300,69.7831
DR-12-2014,,53,0,0,0,0,0,0,0,5,0,0,0,0,0,0,0,0,0,0,0,0,0,1,0,0,0,0,500,4,600,4,100,0.97,0,0,0,0,0.03,0,0,0,0,0,0,0,0,0,0,0,0,0,0,0,0,0,0,700,50,50,0,0,0,5,25,71.692
DR-12-2014,,54,0,0,0,0,0,0,0,5,0,0,0,0,0,0,0,0,0,0,0,0,0,1,0,0,0,0,500,4,600,4,100,0.97,0,0,0,0,0.03,0,0,0,0,0,0,0,0,0,0,0,0,0,0,0,0,0,0,700,50,50,0,0,0,5,50,71.3449
DR-12-2014,,55,0,0,0,0,0,0,0,5,0,0,0,0,0,0,0,0,0,0,0,0,0,1,0,0,0,0,500,4,600,4,100,0.97,0,0,0,0,0.03,0,0,0,0,0,0,0,0,0,0,0,0,0,0,0,0,0,0,700,50,50,0,0,0,5,75,71.4317
DR-12-2014,,56,0,0,0,0,0,0,0,5,0,0,0,0,0,0,0,0,0,0,0,0,0,1,0,0,0,0,500,4,600,4,100,0.97,0,0,0,0,0.03,0,0,0,0,0,0,0,0,0,0,0,0,0,0,0,0,0,0,700,50,50,0,0,0,5,100,71.6052
DR-12-2014,,57,0,0,0,0,0,0,0,5,0,0,0,0,0,0,0,0,0,0,0,0,0,1,0,0,0,0,500,4,600,4,100,0.97,0,0,0,0,0.03,0,0,0,0,0,0,0,0,0,0,0,0,0,0,0,0,0,0,700,50,50,0,0,0,5,125,71.6052
DR-12-2014,,58,0,0,0,0,0,0,0,5,0,0,0,0,0,0,0,0,0,0,0,0,0,1,0,0,0,0,500,4,600,4,100,0.97,0,0,0,0,0.03,0,0,0,0,0,0,0,0,0,0,0,0,0,0,0,0,0,0,700,50,50,0,0,0,5,150,71.2581
DR-12-2014,,59,0,0,0,0,0,0,0,5,0,0,0,0,0,0,0,0,0,0,0,0,0,1,0,0,0,0,500,4,600,4,100,0.97,0,0,0,0,0.03,0,0,0,0,0,0,0,0,0,0,0,0,0,0,0,0,0,0,700,50,50,0,0,0,5,175,71.3449
DR-12-2014,,60,0,0,0,0,0,0,0,5,0,0,0,0,0,0,0,0,0,0,0,0,0,1,0,0,0,0,500,4,600,4,100,0.97,0,0,0,0,0.03,0,0,0,0,0,0,0,0,0,0,0,0,0,0,0,0,0,0,700,50,50,0,0,0,5,200,71.3449
DR-12-2014,,61,0,0,0,0,0,0,0,5,0,0,0,0,0,0,0,0,0,0,0,0,0,1,0,0,0,0,500,4,600,4,100,0.97,0,0,0,0,0.03,0,0,0,0,0,0,0,0,0,0,0,0,0,0,0,0,0,0,700,50,50,0,0,0,5,225,71.4317
DR-12-2014,,62,0,0,0,0,0,0,0,5,0,0,0,0,0,0,0,0,0,0,0,0,0,1,0,0,0,0,500,4,600,4,100,0.97,0,0,0,0,0.03,0,0,0,0,0,0,0,0,0,0,0,0,0,0,0,0,0,0,700,50,50,0,0,0,5,250,71.7787
DR-12-2014,,63,0,0,0,0,0,0,0,5,0,0,0,0,0,0,0,0,0,0,0,0,0,1,0,0,0,0,500,4,600,4,100,0.97,0,0,0,0,0.03,0,0,0,0,0,0,0,0,0,0,0,0,0,0,0,0,0,0,700,50,50,0,0,0,5,275,70.9978
DR-12-2014,,64,0,0,0,0,0,0,0,5,0,0,0,0,0,0,0,0,0,0,0,0,0,1,0,0,0,0,500,4,600,4,100,0.97,0,0,0,0,0.03,0,0,0,0,0,0,0,0,0,0,0,0,0,0,0,0,0,0,700,50,50,0,0,0,5,300,70.9978
DR-12-2014,,65,0,0,0,0,0,0,0,20,0,0,0,0,0,0,0,0,0,0,0,0,0,1,0,0,0,0,500,4,600,4,100,1,0,0,0,0,0,0,0,0,0,0,0,0,0,0,0,0,0,0,0,0,0,0,0,650,66.66666667,33.33333333,0,0,0,5,30,57.9698
DR-12-2014,,66,0,0,0,0,0,0,0,20,0,0,0,0,0,0,0,0,0,0,0,0,0,1,0,0,0,0,500,4,600,4,100,1,0,0,0,0,0,0,0,0,0,0,0,0,0,0,0,0,0,0,0,0,0,0,0,650,66.66666667,33.33333333,0,0,0,5,60,57.0194
DR-12-2014,,67,0,0,0,0,0,0,0,20,0,0,0,0,0,0,0,0,0,0,0,0,0,1,0,0,0,0,500,4,600,4,100,1,0,0,0,0,0,0,0,0,0,0,0,0,0,0,0,0,0,0,0,0,0,0,0,650,66.66666667,33.33333333,0,0,0,5,90,57.365
DR-12-2014,,68,0,0,0,0,0,0,0,20,0,0,0,0,0,0,0,0,0,0,0,0,0,1,0,0,0,0,500,4,600,4,100,1,0,0,0,0,0,0,0,0,0,0,0,0,0,0,0,0,0,0,0,0,0,0,0,650,66.66666667,33.33333333,0,0,0,5,120,56.3283
DR-12-2014,,69,0,0,0,0,0,0,0,20,0,0,0,0,0,0,0,0,0,0,0,0,0,1,0,0,0,0,500,4,600,4,100,1,0,0,0,0,0,0,0,0,0,0,0,0,0,0,0,0,0,0,0,0,0,0,0,650,66.66666667,33.33333333,0,0,0,5,150,57.1922
DR-12-2014,,70,0,0,0,0,0,0,0,20,0,0,0,0,0,0,0,0,0,0,0,0,0,1,0,0,0,0,500,4,600,4,100,1,0,0,0,0,0,0,0,0,0,0,0,0,0,0,0,0,0,0,0,0,0,0,0,650,66.66666667,33.33333333,0,0,0,5,180,57.0194
DR-12-2014,,71,0,0,0,0,0,0,0,20,0,0,0,0,0,0,0,0,0,0,0,0,0,1,0,0,0,0,500,4,600,4,100,1,0,0,0,0,0,0,0,0,0,0,0,0,0,0,0,0,0,0,0,0,0,0,0,650,66.66666667,33.33333333,0,0,0,5,210,56.2419
DR-12-2014,,72,0,0,0,0,0,0,0,20,0,0,0,0,0,0,0,0,0,0,0,0,0,1,0,0,0,0,500,4,600,4,100,1,0,0,0,0,0,0,0,0,0,0,0,0,0,0,0,0,0,0,0,0,0,0,0,650,66.66666667,33.33333333,0,0,0,5,240,55.0324
DR-12-2014,,73,0,0,0,0,0,0,0,20,0,0,0,0,0,0,0,0,0,0,0,0,0,1,0,0,0,0,500,4,600,4,100,1,0,0,0,0,0,0,0,0,0,0,0,0,0,0,0,0,0,0,0,0,0,0,0,650,66.66666667,33.33333333,0,0,0,5,270,54.6004
