Repository: hych0/CH4Conversion

File: CH4Conv.csv (part 6 of 25)
,,,Base Metal (wt %),,,,,,,,,,,,,,,,,,,,,,,,,,,,Reduction Conditions,,,Support type,,,,,,,,,,,,,,,,,,,,,,,,Operating Conditions,,,,,,,,Output
Code of papers,Reference,Data,Co,Ba-promoter,Ca-promoter,Cu-promoter,Ce,Mn,La,Ni,Pt,Mg,Ir,Au,K,Li,Ru,Rh,Pd,Sr-promoter,Y-promoter,Zr,Incipient to wetness impregnation,Wet impregnation,Co-impregnation,Co-precipitation,Sol-gel,Sequential impregnation, calcTemperature (oC),calc Time (h),red Temperature  (oC),red Time (h),red H2 %,γ-Al2O3(Gamma),α-Al2O3(Alpha),Mesoporous Al2O3 (MAl),La2O3,SBA-15,BaO,BaTiO3,CaO,MgO,Nanocrystalline MgO,MgAl2O4(nanocry),CeO2,SiO2,Si3N4,TiO2,PrO2,V2O5,ZrO2,Mesoporous nanocrystalline ZrO2,MnO,MCM-41,Y2O3,ZSM-5,H-ZSM-5,react Temperature (C),reac CH4 %vol,reac CO2 %vol,reac Ar %vol,reac N2 %vol,reac He %vol,GHSV (mgmin/mL),Time on stream (min),% CH4 Conversion
DR-8-2012,"DR-8-2012 Ordered mesoporous alumina supported nickel based
catalysts for carbon dioxide reforming of methane
DR-12-2014,,74,0,0,0,0,0,0,0,20,0,0,0,0,0,0,0,0,0,0,0,0,0,1,0,0,0,0,500,4,600,4,100,1,0,0,0,0,0,0,0,0,0,0,0,0,0,0,0,0,0,0,0,0,0,0,0,650,66.66666667,33.33333333,0,0,0,5,300,53.9957
DR-12-2014,,75,0,0,0,0,0,0,0,20,0,0,0,0,0,0,0,0,0,0,0,0,0,1,0,0,0,0,500,4,600,4,100,0.985,0,0,0,0,0,0,0,0.015,0,0,0,0,0,0,0,0,0,0,0,0,0,0,0,650,66.66666667,33.33333333,0,0,0,5,30,50.8855
DR-12-2014,,76,0,0,0,0,0,0,0,20,0,0,0,0,0,0,0,0,0,0,0,0,0,1,0,0,0,0,500,4,600,4,100,0.985,0,0,0,0,0,0,0,0.015,0,0,0,0,0,0,0,0,0,0,0,0,0,0,0,650,66.66666667,33.33333333,0,0,0,5,60,49.5896
DR-12-2014,,77,0,0,0,0,0,0,0,20,0,0,0,0,0,0,0,0,0,0,0,0,0,1,0,0,0,0,500,4,600,4,100,0.985,0,0,0,0,0,0,0,0.015,0,0,0,0,0,0,0,0,0,0,0,0,0,0,0,650,66.66666667,33.33333333,0,0,0,5,90,48.2073
DR-12-2014,,78,0,0,0,0,0,0,0,20,0,0,0,0,0,0,0,0,0,0,0,0,0,1,0,0,0,0,500,4,600,4,100,0.985,0,0,0,0,0,0,0,0.015,0,0,0,0,0,0,0,0,0,0,0,0,0,0,0,650,66.66666667,33.33333333,0,0,0,5,120,50.108
DR-12-2014,,79,0,0,0,0,0,0,0,20,0,0,0,0,0,0,0,0,0,0,0,0,0,1,0,0,0,0,500,4,600,4,100,0.985,0,0,0,0,0,0,0,0.015,0,0,0,0,0,0,0,0,0,0,0,0,0,0,0,650,66.66666667,33.33333333,0,0,0,5,150,51.0583
DR-12-2014,,80,0,0,0,0,0,0,0,20,0,0,0,0,0,0,0,0,0,0,0,0,0,1,0,0,0,0,500,4,600,4,100,0.985,0,0,0,0,0,0,0,0.015,0,0,0,0,0,0,0,0,0,0,0,0,0,0,0,650,66.66666667,33.33333333,0,0,0,5,180,50.6263
DR-12-2014,,81,0,0,0,0,0,0,0,20,0,0,0,0,0,0,0,0,0,0,0,0,0,1,0,0,0,0,500,4,600,4,100,0.985,0,0,0,0,0,0,0,0.015,0,0,0,0,0,0,0,0,0,0,0,0,0,0,0,650,66.66666667,33.33333333,0,0,0,5,210,51.2311
DR-12-2014,,82,0,0,0,0,0,0,0,20,0,0,0,0,0,0,0,0,0,0,0,0,0,1,0,0,0,0,500,4,600,4,100,0.985,0,0,0,0,0,0,0,0.015,0,0,0,0,0,0,0,0,0,0,0,0,0,0,0,650,66.66666667,33.33333333,0,0,0,5,240,50.1944
DR-12-2014,,83,0,0,0,0,0,0,0,20,0,0,0,0,0,0,0,0,0,0,0,0,0,1,0,0,0,0,500,4,600,4,100,0.985,0,0,0,0,0,0,0,0.015,0,0,0,0,0,0,0,0,0,0,0,0,0,0,0,650,66.66666667,33.33333333,0,0,0,5,270,49.0713
DR-12-2014,,84,0,0,0,0,0,0,0,20,0,0,0,0,0,0,0,0,0,0,0,0,0,1,0,0,0,0,500,4,600,4,100,0.985,0,0,0,0,0,0,0,0.015,0,0,0,0,0,0,0,0,0,0,0,0,0,0,0,650,66.66666667,33.33333333,0,0,0,5,300,50.3672
DR-12-2014,,85,0,0,0,0,0,0,0,20,0,0,0,0,0,0,0,0,0,0,0,0,0,1,0,0,0,0,500,4,600,4,100,0.97,0,0,0,0,0,0,0,0.03,0,0,0,0,0,0,0,0,0,0,0,0,0,0,0,650,66.66666667,33.33333333,0,0,0,5,30,52.1814
DR-12-2014,,86,0,0,0,0,0,0,0,20,0,0,0,0,0,0,0,0,0,0,0,0,0,1,0,0,0,0,500,4,600,4,100,0.97,0,0,0,0,0,0,0,0.03,0,0,0,0,0,0,0,0,0,0,0,0,0,0,0,650,66.66666667,33.33333333,0,0,0,5,60,51.0583
DR-12-2014,,87,0,0,0,0,0,0,0,20,0,0,0,0,0,0,0,0,0,0,0,0,0,1,0,0,0,0,500,4,600,4,100,0.97,0,0,0,0,0,0,0,0.03,0,0,0,0,0,0,0,0,0,0,0,0,0,0,0,650,66.66666667,33.33333333,0,0,0,5,90,52.3542
DR-12-2014,,88,0,0,0,0,0,0,0,20,0,0,0,0,0,0,0,0,0,0,0,0,0,1,0,0,0,0,500,4,600,4,100,0.97,0,0,0,0,0,0,0,0.03,0,0,0,0,0,0,0,0,0,0,0,0,0,0,0,650,66.66666667,33.33333333,0,0,0,5,120,51.3175
DR-12-2014,,89,0,0,0,0,0,0,0,20,0,0,0,0,0,0,0,0,0,0,0,0,0,1,0,0,0,0,500,4,600,4,100,0.97,0,0,0,0,0,0,0,0.03,0,0,0,0,0,0,0,0,0,0,0,0,0,0,0,650,66.66666667,33.33333333,0,0,0,5,150,51.7495
DR-12-2014,,90,0,0,0,0,0,0,0,20,0,0,0,0,0,0,0,0,0,0,0,0,0,1,0,0,0,0,500,4,600,4,100,0.97,0,0,0,0,0,0,0,0.03,0,0,0,0,0,0,0,0,0,0,0,0,0,0,0,650,66.66666667,33.33333333,0,0,0,5,180,51.5767
DR-12-2014,,91,0,0,0,0,0,0,0,20,0,0,0,0,0,0,0,0,0,0,0,0,0,1,0,0,0,0,500,4,600,4,100,0.97,0,0,0,0,0,0,0,0.03,0,0,0,0,0,0,0,0,0,0,0,0,0,0,0,650,66.66666667,33.33333333,0,0,0,5,210,51.7495
DR-12-2014,,92,0,0,0,0,0,0,0,20,0,0,0,0,0,0,0,0,0,0,0,0,0,1,0,0,0,0,500,4,600,4,100,0.97,0,0,0,0,0,0,0,0.03,0,0,0,0,0,0,0,0,0,0,0,0,0,0,0,650,66.66666667,33.33333333,0,0,0,5,240,52.1814
DR-12-2014,,93,0,0,0,0,0,0,0,20,0,0,0,0,0,0,0,0,0,0,0,0,0,1,0,0,0,0,500,4,600,4,100,0.97,0,0,0,0,0,0,0,0.03,0,0,0,0,0,0,0,0,0,0,0,0,0,0,0,650,66.66666667,33.33333333,0,0,0,5,270,52.6998
DR-12-2014,,94,0,0,0,0,0,0,0,20,0,0,0,0,0,0,0,0,0,0,0,0,0,1,0,0,0,0,500,4,600,4,100,0.97,0,0,0,0,0,0,0,0.03,0,0,0,0,0,0,0,0,0,0,0,0,0,0,0,650,66.66666667,33.33333333,0,0,0,5,300,52.6998
DR-12-2014,,95,0,0,0,0,0,0,0,20,0,0,0,0,0,0,0,0,0,0,0,0,0,1,0,0,0,0,500,4,600,4,100,0.94,0,0,0,0,0,0,0,0.06,0,0,0,0,0,0,0,0,0,0,0,0,0,0,0,650,66.66666667,33.33333333,0,0,0,5,30,49.0713
DR-12-2014,,96,0,0,0,0,0,0,0,20,0,0,0,0,0,0,0,0,0,0,0,0,0,1,0,0,0,0,500,4,600,4,100,0.94,0,0,0,0,0,0,0,0.06,0,0,0,0,0,0,0,0,0,0,0,0,0,0,0,650,66.66666667,33.33333333,0,0,0,5,60,48.3801
DR-12-2014,,97,0,0,0,0,0,0,0,20,0,0,0,0,0,0,0,0,0,0,0,0,0,1,0,0,0,0,500,4,600,4,100,0.94,0,0,0,0,0,0,0,0.06,0,0,0,0,0,0,0,0,0,0,0,0,0,0,0,650,66.66666667,33.33333333,0,0,0,5,90,47.9482
DR-12-2014,,98,0,0,0,0,0,0,0,20,0,0,0,0,0,0,0,0,0,0,0,0,0,1,0,0,0,0,500,4,600,4,100,0.94,0,0,0,0,0,0,0,0.06,0,0,0,0,0,0,0,0,0,0,0,0,0,0,0,650,66.66666667,33.33333333,0,0,0,5,120,47.6026
DR-12-2014,,99,0,0,0,0,0,0,0,20,0,0,0,0,0,0,0,0,0,0,0,0,0,1,0,0,0,0,500,4,600,4,100,0.94,0,0,0,0,0,0,0,0.06,0,0,0,0,0,0,0,0,0,0,0,0,0,0,0,650,66.66666667,33.33333333,0,0,0,5,150,46.4795
DR-12-2014,,100,0,0,0,0,0,0,0,20,0,0,0,0,0,0,0,0,0,0,0,0,0,1,0,0,0,0,500,4,600,4,100,0.94,0,0,0,0,0,0,0,0.06,0,0,0,0,0,0,0,0,0,0,0,0,0,0,0,650,66.66666667,33.33333333,0,0,0,5,180,45.7883
DR-12-2014,,101,0,0,0,0,0,0,0,20,0,0,0,0,0,0,0,0,0,0,0,0,0,1,0,0,0,0,500,4,600,4,100,0.94,0,0,0,0,0,0,0,0.06,0,0,0,0,0,0,0,0,0,0,0,0,0,0,0,650,66.66666667,33.33333333,0,0,0,5,210,43.9741
DR-12-2014,,102,0,0,0,0,0,0,0,20,0,0,0,0,0,0,0,0,0,0,0,0,0,1,0,0,0,0,500,4,600,4,100,0.94,0,0,0,0,0,0,0,0.06,0,0,0,0,0,0,0,0,0,0,0,0,0,0,0,650,66.66666667,33.33333333,0,0,0,5,240,43.9741
DR-12-2014,,103,0,0,0,0,0,0,0,20,0,0,0,0,0,0,0,0,0,0,0,0,0,1,0,0,0,0,500,4,600,4,100,0.94,0,0,0,0,0,0,0,0.06,0,0,0,0,0,0,0,0,0,0,0,0,0,0,0,650,66.66666667,33.33333333,0,0,0,5,270,42.7646
DR-12-2014,,104,0,0,0,0,0,0,0,20,0,0,0,0,0,0,0,0,0,0,0,0,0,1,0,0,0,0,500,4,600,4,100,0.94,0,0,0,0,0,0,0,0.06,0,0,0,0,0,0,0,0,0,0,0,0,0,0,0,650,66.66666667,33.33333333,0,0,0,5,300,43.1102
DR-12-2009,"DR-12-2009 Effect of MgO addition on the basicity of Ni/ZrO2 and on its catalytic activity
in carbon dioxide reforming of methane
Verónica García, Jhon J. Fernández, Wilson Ruíz, Fanor Mondragón, Andrés Moreno *",1,0,0,0,0,0,0,0,10,0,0,0,0,0,0,0,0,0,0,0,0,0,1,0,0,0,0,700,3,500,1.5,10,0,0,0,0,0,0,0,0,0,0,0,0,0,0,0,0,0,1,0,0,0,0,0,0,600,25,25,0,0,50,0.25,5,33.8916
DR-12-2009,,2,0,0,0,0,0,0,0,10,0,0,0,0,0,0,0,0,0,0,0,0,0,1,0,0,0,0,700,3,500,1.5,10,0,0,0,0,0,0,0,0,0,0,0,0,0,0,0,0,0,1,0,0,0,0,0,0,600,25,25,0,0,50,0.25,30,31.1493
DR-12-2009,,3,0,0,0,0,0,0,0,10,0,0,0,0,0,0,0,0,0,0,0,0,0,1,0,0,0,0,700,3,500,1.5,10,0,0,0,0,0,0,0,0,0,0,0,0,0,0,0,0,0,1,0,0,0,0,0,0,600,25,25,0,0,50,0.25,60,29.4893
DR-12-2009,,4,0,0,0,0,0,0,0,10,0,0,0,0,0,0,0,0,0,0,0,0,0,1,0,0,0,0,700,3,500,1.5,10,0,0,0,0,0,0,0,0,0,0,0,0,0,0,0,0,0,1,0,0,0,0,0,0,600,25,25,0,0,50,0.25,90,27.829
DR-12-2009,,5,0,0,0,0,0,0,0,10,0,0,0,0,0,0,0,0,0,0,0,0,0,1,0,0,0,0,700,3,500,1.5,10,0,0,0,0,0,0,0,0,0,0,0,0,0,0,0,0,0,1,0,0,0,0,0,0,600,25,25,0,0,50,0.25,120,26.1689
DR-12-2009,,6,0,0,0,0,0,0,0,10,0,0,0,0,0,0,0,0,0,0,0,0,0,1,0,0,0,0,700,3,500,1.5,10,0,0,0,0,0,0,0,0,0,0,0,0,0,0,0,0,0,1,0,0,0,0,0,0,600,25,25,0,0,50,0.25,150,24.6071
DR-12-2009,,7,0,0,0,0,0,0,0,10,0,0,0,0,0,0,0,0,0,0,0,0,0,1,0,0,0,0,700,3,500,1.5,10,0,0,0,0,0,0,0,0,0,0,0,0,0,0,0,0,0,1,0,0,0,0,0,0,600,25,25,0,0,50,0.25,180,23.3399
DR-12-2009,,8,0,0,0,0,0,0,0,10,0,0,0,0,0,0,0,0,0,0,0,0,0,1,0,0,0,0,700,3,500,1.5,10,0,0,0,0,0,0,0,0,0,0,0,0,0,0,0,0,0,1,0,0,0,0,0,0,600,25,25,0,0,50,0.25,210,22.8585
DR-12-2009,,9,0,0,0,0,0,0,0,10,0,0,0,0,0,0,0,0,0,0,0,0,0,1,0,0,0,0,700,3,500,1.5,10,0,0,0,0,0,0,0,0,0,0,0,0,0,0,0,0,0,1,0,0,0,0,0,0,600,25,25,0,0,50,0.25,240,22.2789
DR-12-2009,,10,0,0,0,0,0,0,0,10,0,0,0,0,0,0,0,0,0,0,0,0,0,1,0,0,0,0,700,3,500,1.5,10,0,0,0,0,0,0,0,0,0,0,0,0,0,0,0,0,0,1,0,0,0,0,0,0,600,25,25,0,0,50,0.25,270,20.7171
DR-12-2009,,11,0,0,0,0,0,0,0,10,0,0,0,0,0,0,0,0,0,0,0,0,0,1,0,0,0,0,700,3,500,1.5,10,0,0,0,0,0,0,0,0,0.01,0,0,0,0,0,0,0,0,0.99,0,0,0,0,0,0,600,25,25,0,0,50,0.25,5,27.0153
DR-12-2009,,12,0,0,0,0,0,0,0,10,0,0,0,0,0,0,0,0,0,0,0,0,0,1,0,0,0,0,700,3,500,1.5,10,0,0,0,0,0,0,0,0,0.01,0,0,0,0,0,0,0,0,0.99,0,0,0,0,0,0,600,25,25,0,0,50,0.25,30,27.3183
DR-12-2009,,13,0,0,0,0,0,0,0,10,0,0,0,0,0,0,0,0,0,0,0,0,0,1,0,0,0,0,700,3,500,1.5,10,0,0,0,0,0,0,0,0,0.01,0,0,0,0,0,0,0,0,0.99,0,0,0,0,0,0,600,25,25,0,0,50,0.25,60,27.1315
DR-12-2009,,14,0,0,0,0,0,0,0,10,0,0,0,0,0,0,0,0,0,0,0,0,0,1,0,0,0,0,700,3,500,1.5,10,0,0,0,0,0,0,0,0,0.01,0,0,0,0,0,0,0,0,0.99,0,0,0,0,0,0,600,25,25,0,0,50,0.25,90,26.9449
DR-12-2009,,15,0,0,0,0,0,0,0,10,0,0,0,0,0,0,0,0,0,0,0,0,0,1,0,0,0,0,700,3,500,1.5,10,0,0,0,0,0,0,0,0,0.01,0,0,0,0,0,0,0,0,0.99,0,0,0,0,0,0,600,25,25,0,0,50,0.25,120,26.3654
DR-12-2009,,16,0,0,0,0,0,0,0,10,0,0,0,0,0,0,0,0,0,0,0,0,0,1,0,0,0,0,700,3,500,1.5,10,0,0,0,0,0,0,0,0,0.01,0,0,0,0,0,0,0,0,0.99,0,0,0,0,0,0,600,25,25,0,0,50,0.25,150,26.277
DR-12-2009,,17,0,0,0,0,0,0,0,10,0,0,0,0,0,0,0,0,0,0,0,0,0,1,0,0,0,0,700,3,500,1.5,10,0,0,0,0,0,0,0,0,0.01,0,0,0,0,0,0,0,0,0.99,0,0,0,0,0,0,600,25,25,0,0,50,0.25,180,25.8939
DR-12-2009,,18,0,0,0,0,0,0,0,10,0,0,0,0,0,0,0,0,0,0,0,0,0,1,0,0,0,0,700,3,500,1.5,10,0,0,0,0,0,0,0,0,0.01,0,0,0,0,0,0,0,0,0.99,0,0,0,0,0,0,600,25,25,0,0,50,0.25,210,24.9215
DR-12-2009,,19,0,0,0,0,0,0,0,10,0,0,0,0,0,0,0,0,0,0,0,0,0,1,0,0,0,0,700,3,500,1.5,10,0,0,0,0,0,0,0,0,0.01,0,0,0,0,0,0,0,0,0.99,0,0,0,0,0,0,600,25,25,0,0,50,0.25,240,25.1276
DR-12-2009,,20,0,0,0,0,0,0,0,10,0,0,0,0,0,0,0,0,0,0,0,0,0,1,0,0,0,0,700,3,500,1.5,10,0,0,0,0,0,0,0,0,0.01,0,0,0,0,0,0,0,0,0.99,0,0,0,0,0,0,600,25,25,0,0,50,0.25,270,25.334
DR-12-2009,,21,0,0,0,0,0,0,0,10,0,0,0,0,0,0,0,0,0,0,0,0,0,1,0,0,0,0,700,3,500,1.5,10,0,0,0,0,0,0,0,0,0.03,0,0,0,0,0,0,0,0,0.97,0,0,0,0,0,0,600,25,25,0,0,50,0.25,5,26.7208
DR-12-2009,,22,0,0,0,0,0,0,0,10,0,0,0,0,0,0,0,0,0,0,0,0,0,1,0,0,0,0,700,3,500,1.5,10,0,0,0,0,0,0,0,0,0.03,0,0,0,0,0,0,0,0,0.97,0,0,0,0,0,0,600,25,25,0,0,50,0.25,30,22.6032
DR-12-2009,,23,0,0,0,0,0,0,0,10,0,0,0,0,0,0,0,0,0,0,0,0,0,1,0,0,0,0,700,3,500,1.5,10,0,0,0,0,0,0,0,0,0.03,0,0,0,0,0,0,0,0,0.97,0,0,0,0,0,0,600,25,25,0,0,50,0.25,60,21.6307
DR-12-2009,,24,0,0,0,0,0,0,0,10,0,0,0,0,0,0,0,0,0,0,0,0,0,1,0,0,0,0,700,3,500,1.5,10,0,0,0,0,0,0,0,0,0.03,0,0,0,0,0,0,0,0,0.97,0,0,0,0,0,0,600,25,25,0,0,50,0.25,90,20.4616
DR-12-2009,,25,0,0,0,0,0,0,0,10,0,0,0,0,0,0,0,0,0,0,0,0,0,1,0,0,0,0,700,3,500,1.5,10,0,0,0,0,0,0,0,0,0.03,0,0,0,0,0,0,0,0,0.97,0,0,0,0,0,0,600,25,25,0,0,50,0.25,120,19.3909
DR-12-2009,,26,0,0,0,0,0,0,0,10,0,0,0,0,0,0,0,0,0,0,0,0,0,1,0,0,0,0,700,3,500,1.5,10,0,0,0,0,0,0,0,0,0.03,0,0,0,0,0,0,0,0,0.97,0,0,0,0,0,0,600,25,25,0,0,50,0.25,150,19.499
DR-12-2009,,27,0,0,0,0,0,0,0,10,0,0,0,0,0,0,0,0,0,0,0,0,0,1,0,0,0,0,700,3,500,1.5,10,0,0,0,0,0,0,0,0,0.03,0,0,0,0,0,0,0,0,0.97,0,0,0,0,0,0,600,25,25,0,0,50,0.25,180,18.723
DR-12-2009,,28,0,0,0,0,0,0,0,10,0,0,0,0,0,0,0,0,0,0,0,0,0,1,0,0,0,0,700,3,500,1.5,10,0,0,0,0,0,0,0,0,0.03,0,0,0,0,0,0,0,0,0.97,0,0,0,0,0,0,600,25,25,0,0,50,0.25,210,18.6346
DR-12-2009,,29,0,0,0,0,0,0,0,10,0,0,0,0,0,0,0,0,0,0,0,0,0,1,0,0,0,0,700,3,500,1.5,10,0,0,0,0,0,0,0,0,0.03,0,0,0,0,0,0,0,0,0.97,0,0,0,0,0,0,600,25,25,0,0,50,0.25,240,17.5638
DR-12-2009,,30,0,0,0,0,0,0,0,10,0,0,0,0,0,0,0,0,0,0,0,0,0,1,0,0,0,0,700,3,500,1.5,10,0,0,0,0,0,0,0,0,0.03,0,0,0,0,0,0,0,0,0.97,0,0,0,0,0,0,600,25,25,0,0,50,0.25,270,18.0648
DR-12-2009,,31,0,0,0,0,0,0,0,10,0,0,0,0,0,0,0,0,0,0,0,0,0,1,0,0,0,0,700,3,500,1.5,10,0,0,0,0,0,0,0,0,0.05,0,0,0,0,0,0,0,0,0.95,0,0,0,0,0,0,600,25,25,0,0,50,0.25,5,26.2296
DR-12-2009,,32,0,0,0,0,0,0,0,10,0,0,0,0,0,0,0,0,0,0,0,0,0,1,0,0,0,0,700,3,500,1.5,10,0,0,0,0,0,0,0,0,0.05,0,0,0,0,0,0,0,0,0.95,0,0,0,0,0,0,600,25,25,0,0,50,0.25,30,23.9784
DR-12-2009,,33,0,0,0,0,0,0,0,10,0,0,0,0,0,0,0,0,0,0,0,0,0,1,0,0,0,0,700,3,500,1.5,10,0,0,0,0,0,0,0,0,0.05,0,0,0,0,0,0,0,0,0.95,0,0,0,0,0,0,600,25,25,0,0,50,0.25,60,22.4166
DR-12-2009,,34,0,0,0,0,0,0,0,10,0,0,0,0,0,0,0,0,0,0,0,0,0,1,0,0,0,0,700,3,500,1.5,10,0,0,0,0,0,0,0,0,0.05,0,0,0,0,0,0,0,0,0.95,0,0,0,0,0,0,600,25,25,0,0,50,0.25,90,21.0512
DR-12-2009,,35,0,0,0,0,0,0,0,10,0,0,0,0,0,0,0,0,0,0,0,0,0,1,0,0,0,0,700,3,500,1.5,10,0,0,0,0,0,0,0,0,0.05,0,0,0,0,0,0,0,0,0.95,0,0,0,0,0,0,600,25,25,0,0,50,0.25,120,20.3732
DR-12-2009,,36,0,0,0,0,0,0,0,10,0,0,0,0,0,0,0,0,0,0,0,0,0,1,0,0,0,0,700,3,500,1.5,10,0,0,0,0,0,0,0,0,0.05,0,0,0,0,0,0,0,0,0.95,0,0,0,0,0,0,600,25,25,0,0,50,0.25,150,20.2849
DR-12-2009,,37,0,0,0,0,0,0,0,10,0,0,0,0,0,0,0,0,0,0,0,0,0,1,0,0,0,0,700,3,500,1.5,10,0,0,0,0,0,0,0,0,0.05,0,0,0,0,0,0,0,0,0.95,0,0,0,0,0,0,600,25,25,0,0,50,0.25,180,19.7053
DR-12-2009,,38,0,0,0,0,0,0,0,10,0,0,0,0,0,0,0,0,0,0,0,0,0,1,0,0,0,0,700,3,500,1.5,10,0,0,0,0,0,0,0,0,0.05,0,0,0,0,0,0,0,0,0.95,0,0,0,0,0,0,600,25,25,0,0,50,0.25,210,19.4205
DR-12-2009,,39,0,0,0,0,0,0,0,10,0,0,0,0,0,0,0,0,0,0,0,0,0,1,0,0,0,0,700,3,500,1.5,10,0,0,0,0,0,0,0,0,0.05,0,0,0,0,0,0,0,0,0.95,0,0,0,0,0,0,600,25,25,0,0,50,0.25,240,18.939
DR-12-2009,,40,0,0,0,0,0,0,0,10,0,0,0,0,0,0,0,0,0,0,0,0,0,1,0,0,0,0,700,3,500,1.5,10,0,0,0,0,0,0,0,0,0.05,0,0,0,0,0,0,0,0,0.95,0,0,0,0,0,0,600,25,25,0,0,50,0.25,270,17.0825
DR-5-2014,"DR-5-2014  Investigation of the catalytic performance of Ni/MgO catalysts in
partial oxidation, dry reforming and combined reforming of methane.
Fereshteh Meshkani a, Mehran Rezaei a,b,*, Mahmood Andache         COMBINED REFORMING OF METHANE EXCEL E GEÇİRİLMEDİ",1,0,0,0,0,0,0,0,5,0,0,0,0,0,0,0,0,0,0,0,0,1,0,0,0,0,0,500,4,600,2,100,0,0,0,0,0,0,0,0,0,1,0,0,0,0,0,0,0,0,0,0,0,0,0,0,550,50,50,0,0,0,3.333333333,60,9.26641
DR-5-2014,,2,0,0,0,0,0,0,0,5,0,0,0,0,0,0,0,0,0,0,0,0,1,0,0,0,0,0,500,4,600,2,100,0,0,0,0,0,0,0,0,0,1,0,0,0,0,0,0,0,0,0,0,0,0,0,0,600,50,50,0,0,0,3.333333333,60,22.0077
DR-5-2014,,3,0,0,0,0,0,0,0,5,0,0,0,0,0,0,0,0,0,0,0,0,1,0,0,0,0,0,500,4,600,2,100,0,0,0,0,0,0,0,0,0,1,0,0,0,0,0,0,0,0,0,0,0,0,0,0,650,50,50,0,0,0,3.333333333,60,27.4131
DR-5-2014,,4,0,0,0,0,0,0,0,5,0,0,0,0,0,0,0,0,0,0,0,0,1,0,0,0,0,0,500,4,600,2,100,0,0,0,0,0,0,0,0,0,1,0,0,0,0,0,0,0,0,0,0,0,0,0,0,700,50,50,0,0,0,3.333333333,60,42.471
DR-5-2014,,5,0,0,0,0,0,0,0,7,0,0,0,0,0,0,0,0,0,0,0,0,1,0,0,0,0,0,500,4,600,2,100,0,0,0,0,0,0,0,0,0,1,0,0,0,0,0,0,0,0,0,0,0,0,0,0,550,50,50,0,0,0,3.333333333,60,12.7413
DR-5-2014,,6,0,0,0,0,0,0,0,7,0,0,0,0,0,0,0,0,0,0,0,0,1,0,0,0,0,0,500,4,600,2,100,0,0,0,0,0,0,0,0,0,1,0,0,0,0,0,0,0,0,0,0,0,0,0,0,600,50,50,0,0,0,3.333333333,60,23.166
DR-5-2014,,7,0,0,0,0,0,0,0,7,0,0,0,0,0,0,0,0,0,0,0,0,1,0,0,0,0,0,500,4,600,2,100,0,0,0,0,0,0,0,0,0,1,0,0,0,0,0,0,0,0,0,0,0,0,0,0,650,50,50,0,0,0,3.333333333,60,34.749
DR-5-2014,,8,0,0,0,0,0,0,0,7,0,0,0,0,0,0,0,0,0,0,0,0,1,0,0,0,0,0,500,4,600,2,100,0,0,0,0,0,0,0,0,0,1,0,0,0,0,0,0,0,0,0,0,0,0,0,0,700,50,50,0,0,0,3.333333333,60,47.4903
DR-5-2014,,9,0,0,0,0,0,0,0,10,0,0,0,0,0,0,0,0,0,0,0,0,1,0,0,0,0,0,500,4,600,2,100,0,0,0,0,0,0,0,0,0,1,0,0,0,0,0,0,0,0,0,0,0,0,0,0,550,50,50,0,0,0,3.333333333,60,17.7606
DR-5-2014,,10,0,0,0,0,0,0,0,10,0,0,0,0,0,0,0,0,0,0,0,0,1,0,0,0,0,0,500,4,600,2,100,0,0,0,0,0,0,0,0,0,1,0,0,0,0,0,0,0,0,0,0,0,0,0,0,600,50,50,0,0,0,3.333333333,60,29.3436
DR-5-2014,,11,0,0,0,0,0,0,0,10,0,0,0,0,0,0,0,0,0,0,0,0,1,0,0,0,0,0,500,4,600,2,100,0,0,0,0,0,0,0,0,0,1,0,0,0,0,0,0,0,0,0,0,0,0,0,0,650,50,50,0,0,0,3.333333333,60,43.2432
DR-5-2014,,12,0,0,0,0,0,0,0,10,0,0,0,0,0,0,0,0,0,0,0,0,1,0,0,0,0,0,500,4,600,2,100,0,0,0,0,0,0,0,0,0,1,0,0,0,0,0,0,0,0,0,0,0,0,0,0,700,50,50,0,0,0,3.333333333,60,55.2124
DR-5-2014,,13,0,0,0,0,0,0,0,15,0,0,0,0,0,0,0,0,0,0,0,0,1,0,0,0,0,0,500,4,600,2,100,0,0,0,0,0,0,0,0,0,1,0,0,0,0,0,0,0,0,0,0,0,0,0,0,550,50,50,0,0,0,3.333333333,60,25.4826
DR-5-2014,,14,0,0,0,0,0,0,0,15,0,0,0,0,0,0,0,0,0,0,0,0,1,0,0,0,0,0,500,4,600,2,100,0,0,0,0,0,0,0,0,0,1,0,0,0,0,0,0,0,0,0,0,0,0,0,0,600,50,50,0,0,0,3.333333333,60,38.9961
DR-5-2014,,15,0,0,0,0,0,0,0,15,0,0,0,0,0,0,0,0,0,0,0,0,1,0,0,0,0,0,500,4,600,2,100,0,0,0,0,0,0,0,0,0,1,0,0,0,0,0,0,0,0,0,0,0,0,0,0,650,50,50,0,0,0,3.333333333,60,51.7375
DR-5-2014,,16,0,0,0,0,0,0,0,15,0,0,0,0,0,0,0,0,0,0,0,0,1,0,0,0,0,0,500,4,600,2,100,0,0,0,0,0,0,0,0,0,1,0,0,0,0,0,0,0,0,0,0,0,0,0,0,700,50,50,0,0,0,3.333333333,60,68.3398
DR-5-2014,,17,0,0,0,0,0,0,0,5,0,0,0,0,0,0,0,0,0,0,0,0,1,0,0,0,0,0,500,4,600,2,100,0,0,0,0,0,0,0,0,0,1,0,0,0,0,0,0,0,0,0,0,0,0,0,0,700,50,50,0,0,0,3.333333333,15,42.4332
DR-5-2014,,18,0,0,0,0,0,0,0,5,0,0,0,0,0,0,0,0,0,0,0,0,1,0,0,0,0,0,500,4,600,2,100,0,0,0,0,0,0,0,0,0,1,0,0,0,0,0,0,0,0,0,0,0,0,0,0,700,50,50,0,0,0,3.333333333,30,42.73
DR-5-2014,,19,0,0,0,0,0,0,0,5,0,0,0,0,0,0,0,0,0,0,0,0,1,0,0,0,0,0,500,4,600,2,100,0,0,0,0,0,0,0,0,0,1,0,0,0,0,0,0,0,0,0,0,0,0,0,0,700,50,50,0,0,0,3.333333333,45,43.9169
DR-5-2014,,20,0,0,0,0,0,0,0,5,0,0,0,0,0,0,0,0,0,0,0,0,1,0,0,0,0,0,500,4,600,2,100,0,0,0,0,0,0,0,0,0,1,0,0,0,0,0,0,0,0,0,0,0,0,0,0,700,50,50,0,0,0,3.333333333,60,43.6202
DR-5-2014,,21,0,0,0,0,0,0,0,5,0,0,0,0,0,0,0,0,0,0,0,0,1,0,0,0,0,0,500,4,600,2,100,0,0,0,0,0,0,0,0,0,1,0,0,0,0,0,0,0,0,0,0,0,0,0,0,700,50,50,0,0,0,3.333333333,75,43.0267
DR-5-2014,,22,0,0,0,0,0,0,0,5,0,0,0,0,0,0,0,0,0,0,0,0,1,0,0,0,0,0,500,4,600,2,100,0,0,0,0,0,0,0,0,0,1,0,0,0,0,0,0,0,0,0,0,0,0,0,0,700,50,50,0,0,0,3.333333333,90,42.73
DR-5-2014,,23,0,0,0,0,0,0,0,5,0,0,0,0,0,0,0,0,0,0,0,0,1,0,0,0,0,0,500,4,600,2,100,0,0,0,0,0,0,0,0,0,1,0,0,0,0,0,0,0,0,0,0,0,0,0,0,700,50,50,0,0,0,3.333333333,105,42.73
DR-5-2014,,24,0,0,0,0,0,0,0,5,0,0,0,0,0,0,0,0,0,0,0,0,1,0,0,0,0,0,500,4,600,2,100,0,0,0,0,0,0,0,0,0,1,0,0,0,0,0,0,0,0,0,0,0,0,0,0,700,50,50,0,0,0,3.333333333,120,42.73
DR-5-2014,,25,0,0,0,0,0,0,0,5,0,0,0,0,0,0,0,0,0,0,0,0,1,0,0,0,0,0,500,4,600,2,100,0,0,0,0,0,0,0,0,0,1,0,0,0,0,0,0,0,0,0,0,0,0,0,0,700,50,50,0,0,0,3.333333333,135,44.2136
DR-5-2014,,26,0,0,0,0,0,0,0,5,0,0,0,0,0,0,0,0,0,0,0,0,1,0,0,0,0,0,500,4,600,2,100,0,0,0,0,0,0,0,0,0,1,0,0,0,0,0,0,0,0,0,0,0,0,0,0,700,50,50,0,0,0,3.333333333,150,43.3234
DR-5-2014,,27,0,0,0,0,0,0,0,5,0,0,0,0,0,0,0,0,0,0,0,0,1,0,0,0,0,0,500,4,600,2,100,0,0,0,0,0,0,0,0,0,1,0,0,0,0,0,0,0,0,0,0,0,0,0,0,700,50,50,0,0,0,3.333333333,165,43.9169
DR-5-2014,,28,0,0,0,0,0,0,0,5,0,0,0,0,0,0,0,0,0,0,0,0,1,0,0,0,0,0,500,4,600,2,100,0,0,0,0,0,0,0,0,0,1,0,0,0,0,0,0,0,0,0,0,0,0,0,0,700,50,50,0,0,0,3.333333333,180,42.4332
DR-5-2014,,29,0,0,0,0,0,0,0,5,0,0,0,0,0,0,0,0,0,0,0,0,1,0,0,0,0,0,500,4,600,2,100,0,0,0,0,0,0,0,0,0,1,0,0,0,0,0,0,0,0,0,0,0,0,0,0,700,50,50,0,0,0,3.333333333,195,43.3234
DR-5-2014,,30,0,0,0,0,0,0,0,5,0,0,0,0,0,0,0,0,0,0,0,0,1,0,0,0,0,0,500,4,600,2,100,0,0,0,0,0,0,0,0,0,1,0,0,0,0,0,0,0,0,0,0,0,0,0,0,700,50,50,0,0,0,3.333333333,210,43.0267
DR-5-2014,,31,0,0,0,0,0,0,0,5,0,0,0,0,0,0,0,0,0,0,0,0,1,0,0,0,0,0,500,4,600,2,100,0,0,0,0,0,0,0,0,0,1,0,0,0,0,0,0,0,0,0,0,0,0,0,0,700,50,50,0,0,0,3.333333333,225,43.0267
DR-5-2014,,32,0,0,0,0,0,0,0,5,0,0,0,0,0,0,0,0,0,0,0,0,1,0,0,0,0,0,500,4,600,2,100,0,0,0,0,0,0,0,0,0,1,0,0,0,0,0,0,0,0,0,0,0,0,0,0,700,50,50,0,0,0,3.333333333,240,43.3234
DR-5-2014,,33,0,0,0,0,0,0,0,5,0,0,0,0,0,0,0,0,0,0,0,0,1,0,0,0,0,0,500,4,600,2,100,0,0,0,0,0,0,0,0,0,1,0,0,0,0,0,0,0,0,0,0,0,0,0,0,700,50,50,0,0,0,3.333333333,255,42.4332
DR-5-2014,,34,0,0,0,0,0,0,0,5,0,0,0,0,0,0,0,0,0,0,0,0,1,0,0,0,0,0,500,4,600,2,100,0,0,0,0,0,0,0,0,0,1,0,0,0,0,0,0,0,0,0,0,0,0,0,0,700,50,50,0,0,0,3.333333333,270,43.9169
DR-5-2014,,35,0,0,0,0,0,0,0,5,0,0,0,0,0,0,0,0,0,0,0,0,1,0,0,0,0,0,500,4,600,2,100,0,0,0,0,0,0,0,0,0,1,0,0,0,0,0,0,0,0,0,0,0,0,0,0,700,50,50,0,0,0,3.333333333,285,43.3234
DR-5-2014,,36,0,0,0,0,0,0,0,5,0,0,0,0,0,0,0,0,0,0,0,0,1,0,0,0,0,0,500,4,600,2,100,0,0,0,0,0,0,0,0,0,1,0,0,0,0,0,0,0,0,0,0,0,0,0,0,700,50,50,0,0,0,3.333333333,300,43.6202
DR-5-2014,,37,0,0,0,0,0,0,0,7,0,0,0,0,0,0,0,0,0,0,0,0,1,0,0,0,0,0,500,4,600,2,100,0,0,0,0,0,0,0,0,0,1,0,0,0,0,0,0,0,0,0,0,0,0,0,0,700,50,50,0,0,0,3.333333333,15,47.7745
DR-5-2014,,38,0,0,0,0,0,0,0,7,0,0,0,0,0,0,0,0,0,0,0,0,1,0,0,0,0,0,500,4,600,2,100,0,0,0,0,0,0,0,0,0,1,0,0,0,0,0,0,0,0,0,0,0,0,0,0,700,50,50,0,0,0,3.333333333,30,47.181
DR-5-2014,,39,0,0,0,0,0,0,0,7,0,0,0,0,0,0,0,0,0,0,0,0,1,0,0,0,0,0,500,4,600,2,100,0,0,0,0,0,0,0,0,0,1,0,0,0,0,0,0,0,0,0,0,0,0,0,0,700,50,50,0,0,0,3.333333333,45,48.368
DR-5-2014,,40,0,0,0,0,0,0,0,7,0,0,0,0,0,0,0,0,0,0,0,0,1,0,0,0,0,0,500,4,600,2,100,0,0,0,0,0,0,0,0,0,1,0,0,0,0,0,0,0,0,0,0,0,0,0,0,700,50,50,0,0,0,3.333333333,60,46.8843
DR-5-2014,,41,0,0,0,0,0,0,0,7,0,0,0,0,0,0,0,0,0,0,0,0,1,0,0,0,0,0,500,4,600,2,100,0,0,0,0,0,0,0,0,0,1,0,0,0,0,0,0,0,0,0,0,0,0,0,0,700,50,50,0,0,0,3.333333333,75,46.8843
DR-5-2014,,42,0,0,0,0,0,0,0,7,0,0,0,0,0,0,0,0,0,0,0,0,1,0,0,0,0,0,500,4,600,2,100,0,0,0,0,0,0,0,0,0,1,0,0,0,0,0,0,0,0,0,0,0,0,0,0,700,50,50,0,0,0,3.333333333,90,48.368
DR-5-2014,,43,0,0,0,0,0,0,0,7,0,0,0,0,0,0,0,0,0,0,0,0,1,0,0,0,0,0,500,4,600,2,100,0,0,0,0,0,0,0,0,0,1,0,0,0,0,0,0,0,0,0,0,0,0,0,0,700,50,50,0,0,0,3.333333333,105,47.4777
DR-5-2014,,44,0,0,0,0,0,0,0,7,0,0,0,0,0,0,0,0,0,0,0,0,1,0,0,0,0,0,500,4,600,2,100,0,0,0,0,0,0,0,0,0,1,0,0,0,0,0,0,0,0,0,0,0,0,0,0,700,50,50,0,0,0,3.333333333,120,47.7745
DR-5-2014,,45,0,0,0,0,0,0,0,7,0,0,0,0,0,0,0,0,0,0,0,0,1,0,0,0,0,0,500,4,600,2,100,0,0,0,0,0,0,0,0,0,1,0,0,0,0,0,0,0,0,0,0,0,0,0,0,700,50,50,0,0,0,3.333333333,135,48.368
DR-5-2014,,46,0,0,0,0,0,0,0,7,0,0,0,0,0,0,0,0,0,0,0,0,1,0,0,0,0,0,500,4,600,2,100,0,0,0,0,0,0,0,0,0,1,0,0,0,0,0,0,0,0,0,0,0,0,0,0,700,50,50,0,0,0,3.333333333,150,46.5875
DR-5-2014,,47,0,0,0,0,0,0,0,7,0,0,0,0,0,0,0,0,0,0,0,0,1,0,0,0,0,0,500,4,600,2,100,0,0,0,0,0,0,0,0,0,1,0,0,0,0,0,0,0,0,0,0,0,0,0,0,700,50,50,0,0,0,3.333333333,165,47.181
DR-5-2014,,48,0,0,0,0,0,0,0,7,0,0,0,0,0,0,0,0,0,0,0,0,1,0,0,0,0,0,500,4,600,2,100,0,0,0,0,0,0,0,0,0,1,0,0,0,0,0,0,0,0,0,0,0,0,0,0,700,50,50,0,0,0,3.333333333,180,46.2908
DR-5-2014,,49,0,0,0,0,0,0,0,7,0,0,0,0,0,0,0,0,0,0,0,0,1,0,0,0,0,0,500,4,600,2,100,0,0,0,0,0,0,0,0,0,1,0,0,0,0,0,0,0,0,0,0,0,0,0,0,700,50,50,0,0,0,3.333333333,195,47.7745
DR-5-2014,,50,0,0,0,0,0,0,0,7,0,0,0,0,0,0,0,0,0,0,0,0,1,0,0,0,0,0,500,4,600,2,100,0,0,0,0,0,0,0,0,0,1,0,0,0,0,0,0,0,0,0,0,0,0,0,0,700,50,50,0,0,0,3.333333333,210,46.8843
DR-5-2014,,51,0,0,0,0,0,0,0,7,0,0,0,0,0,0,0,0,0,0,0,0,1,0,0,0,0,0,500,4,600,2,100,0,0,0,0,0,0,0,0,0,1,0,0,0,0,0,0,0,0,0,0,0,0,0,0,700,50,50,0,0,0,3.333333333,225,47.4777
DR-5-2014,,52,0,0,0,0,0,0,0,7,0,0,0,0,0,0,0,0,0,0,0,0,1,0,0,0,0,0,500,4,600,2,100,0,0,0,0,0,0,0,0,0,1,0,0,0,0,0,0,0,0,0,0,0,0,0,0,700,50,50,0,0,0,3.333333333,240,47.181
DR-5-2014,,53,0,0,0,0,0,0,0,7,0,0,0,0,0,0,0,0,0,0,0,0,1,0,0,0,0,0,500,4,600,2,100,0,0,0,0,0,0,0,0,0,1,0,0,0,0,0,0,0,0,0,0,0,0,0,0,700,50,50,0,0,0,3.333333333,255,47.4777
DR-5-2014,,54,0,0,0,0,0,0,0,7,0,0,0,0,0,0,0,0,0,0,0,0,1,0,0,0,0,0,500,4,600,2,100,0,0,0,0,0,0,0,0,0,1,0,0,0,0,0,0,0,0,0,0,0,0,0,0,700,50,50,0,0,0,3.333333333,270,47.181
DR-5-2014,,55,0,0,0,0,0,0,0,7,0,0,0,0,0,0,0,0,0,0,0,0,1,0,0,0,0,0,500,4,600,2,100,0,0,0,0,0,0,0,0,0,1,0,0,0,0,0,0,0,0,0,0,0,0,0,0,700,50,50,0,0,0,3.333333333,285,46.2908
DR-5-2014,,56,0,0,0,0,0,0,0,7,0,0,0,0,0,0,0,0,0,0,0,0,1,0,0,0,0,0,500,4,600,2,100,0,0,0,0,0,0,0,0,0,1,0,0,0,0,0,0,0,0,0,0,0,0,0,0,700,50,50,0,0,0,3.333333333,300,48.368
DR-5-2014,,57,0,0,0,0,0,0,0,10,0,0,0,0,0,0,0,0,0,0,0,0,1,0,0,0,0,0,500,4,600,2,100,0,0,0,0,0,0,0,0,0,1,0,0,0,0,0,0,0,0,0,0,0,0,0,0,700,50,50,0,0,0,3.333333333,15,55.4896
DR-5-2014,,58,0,0,0,0,0,0,0,10,0,0,0,0,0,0,0,0,0,0,0,0,1,0,0,0,0,0,500,4,600,2,100,0,0,0,0,0,0,0,0,0,1,0,0,0,0,0,0,0,0,0,0,0,0,0,0,700,50,50,0,0,0,3.333333333,30,55.1929
DR-5-2014,,59,0,0,0,0,0,0,0,10,0,0,0,0,0,0,0,0,0,0,0,0,1,0,0,0,0,0,500,4,600,2,100,0,0,0,0,0,0,0,0,0,1,0,0,0,0,0,0,0,0,0,0,0,0,0,0,700,50,50,0,0,0,3.333333333,45,54.3027
DR-5-2014,,60,0,0,0,0,0,0,0,10,0,0,0,0,0,0,0,0,0,0,0,0,1,0,0,0,0,0,500,4,600,2,100,0,0,0,0,0,0,0,0,0,1,0,0,0,0,0,0,0,0,0,0,0,0,0,0,700,50,50,0,0,0,3.333333333,60,55.1929
DR-5-2014,,61,0,0,0,0,0,0,0,10,0,0,0,0,0,0,0,0,0,0,0,0,1,0,0,0,0,0,500,4,600,2,100,0,0,0,0,0,0,0,0,0,1,0,0,0,0,0,0,0,0,0,0,0,0,0,0,700,50,50,0,0,0,3.333333333,75,54.5994
DR-5-2014,,62,0,0,0,0,0,0,0,10,0,0,0,0,0,0,0,0,0,0,0,0,1,0,0,0,0,0,500,4,600,2,100,0,0,0,0,0,0,0,0,0,1,0,0,0,0,0,0,0,0,0,0,0,0,0,0,700,50,50,0,0,0,3.333333333,90,56.3798
DR-5-2014,,63,0,0,0,0,0,0,0,10,0,0,0,0,0,0,0,0,0,0,0,0,1,0,0,0,0,0,500,4,600,2,100,0,0,0,0,0,0,0,0,0,1,0,0,0,0,0,0,0,0,0,0,0,0,0,0,700,50,50,0,0,0,3.333333333,105,55.7864
DR-5-2014,,64,0,0,0,0,0,0,0,10,0,0,0,0,0,0,0,0,0,0,0,0,1,0,0,0,0,0,500,4,600,2,100,0,0,0,0,0,0,0,0,0,1,0,0,0,0,0,0,0,0,0,0,0,0,0,0,700,50,50,0,0,0,3.333333333,120,55.1929
DR-5-2014,,65,0,0,0,0,0,0,0,10,0,0,0,0,0,0,0,0,0,0,0,0,1,0,0,0,0,0,500,4,600,2,100,0,0,0,0,0,0,0,0,0,1,0,0,0,0,0,0,0,0,0,0,0,0,0,0,700,50,50,0,0,0,3.333333333,135,55.4896
DR-5-2014,,66,0,0,0,0,0,0,0,10,0,0,0,0,0,0,0,0,0,0,0,0,1,0,0,0,0,0,500,4,600,2,100,0,0,0,0,0,0,0,0,0,1,0,0,0,0,0,0,0,0,0,0,0,0,0,0,700,50,50,0,0,0,3.333333333,150,56.3798
DR-5-2014,,67,0,0,0,0,0,0,0,10,0,0,0,0,0,0,0,0,0,0,0,0,1,0,0,0,0,0,500,4,600,2,100,0,0,0,0,0,0,0,0,0,1,0,0,0,0,0,0,0,0,0,0,0,0,0,0,700,50,50,0,0,0,3.333333333,165,55.1929
DR-5-2014,,68,0,0,0,0,0,0,0,10,0,0,0,0,0,0,0,0,0,0,0,0,1,0,0,0,0,0,500,4,600,2,100,0,0,0,0,0,0,0,0,0,1,0,0,0,0,0,0,0,0,0,0,0,0,0,0,700,50,50,0,0,0,3.333333333,180,56.9733
DR-5-2014,,69,0,0,0,0,0,0,0,10,0,0,0,0,0,0,0,0,0,0,0,0,1,0,0,0,0,0,500,4,600,2,100,0,0,0,0,0,0,0,0,0,1,0,0,0,0,0,0,0,0,0,0,0,0,0,0,700,50,50,0,0,0,3.333333333,195,56.3798
DR-5-2014,,70,0,0,0,0,0,0,0,10,0,0,0,0,0,0,0,0,0,0,0,0,1,0,0,0,0,0,500,4,600,2,100,0,0,0,0,0,0,0,0,0,1,0,0,0,0,0,0,0,0,0,0,0,0,0,0,700,50,50,0,0,0,3.333333333,210,56.3798
DR-5-2014,,71,0,0,0,0,0,0,0,10,0,0,0,0,0,0,0,0,0,0,0,0,1,0,0,0,0,0,500,4,600,2,100,0,0,0,0,0,0,0,0,0,1,0,0,0,0,0,0,0,0,0,0,0,0,0,0,700,50,50,0,0,0,3.333333333,225,56.0831
DR-5-2014,,72,0,0,0,0,0,0,0,10,0,0,0,0,0,0,0,0,0,0,0,0,1,0,0,0,0,0,500,4,600,2,100,0,0,0,0,0,0,0,0,0,1,0,0,0,0,0,0,0,0,0,0,0,0,0,0,700,50,50,0,0,0,3.333333333,240,56.3798
DR-5-2014,,73,0,0,0,0,0,0,0,10,0,0,0,0,0,0,0,0,0,0,0,0,1,0,0,0,0,0,500,4,600,2,100,0,0,0,0,0,0,0,0,0,1,0,0,0,0,0,0,0,0,0,0,0,0,0,0,700,50,50,0,0,0,3.333333333,255,56.3798
DR-5-2014,,74,0,0,0,0,0,0,0,10,0,0,0,0,0,0,0,0,0,0,0,0,1,0,0,0,0,0,500,4,600,2,100,0,0,0,0,0,0,0,0,0,1,0,0,0,0,0,0,0,0,0,0,0,0,0,0,700,50,50,0,0,0,3.333333333,270,54.3027
DR-5-2014,,75,0,0,0,0,0,0,0,10,0,0,0,0,0,0,0,0,0,0,0,0,1,0,0,0,0,0,500,4,600,2,100,0,0,0,0,0,0,0,0,0,1,0,0,0,0,0,0,0,0,0,0,0,0,0,0,700,50,50,0,0,0,3.333333333,285,55.1929
DR-5-2014,,76,0,0,0,0,0,0,0,10,0,0,0,0,0,0,0,0,0,0,0,0,1,0,0,0,0,0,500,4,600,2,100,0,0,0,0,0,0,0,0,0,1,0,0,0,0,0,0,0,0,0,0,0,0,0,0,700,50,50,0,0,0,3.333333333,300,55.1929
DR-5-2014,,77,0,0,0,0,0,0,0,15,0,0,0,0,0,0,0,0,0,0,0,0,1,0,0,0,0,0,500,4,600,2,100,0,0,0,0,0,0,0,0,0,1,0,0,0,0,0,0,0,0,0,0,0,0,0,0,700,50,50,0,0,0,3.333333333,15,68.8427
DR-5-2014,,78,0,0,0,0,0,0,0,15,0,0,0,0,0,0,0,0,0,0,0,0,1,0,0,0,0,0,500,4,600,2,100,0,0,0,0,0,0,0,0,0,1,0,0,0,0,0,0,0,0,0,0,0,0,0,0,700,50,50,0,0,0,3.333333333,30,67.0623
DR-5-2014,,79,0,0,0,0,0,0,0,15,0,0,0,0,0,0,0,0,0,0,0,0,1,0,0,0,0,0,500,4,600,2,100,0,0,0,0,0,0,0,0,0,1,0,0,0,0,0,0,0,0,0,0,0,0,0,0,700,50,50,0,0,0,3.333333333,45,67.3591
DR-5-2014,,80,0,0,0,0,0,0,0,15,0,0,0,0,0,0,0,0,0,0,0,0,1,0,0,0,0,0,500,4,600,2,100,0,0,0,0,0,0,0,0,0,1,0,0,0,0,0,0,0,0,0,0,0,0,0,0,700,50,50,0,0,0,3.333333333,60,68.2493
DR-5-2014,,81,0,0,0,0,0,0,0,15,0,0,0,0,0,0,0,0,0,0,0,0,1,0,0,0,0,0,500,4,600,2,100,0,0,0,0,0,0,0,0,0,1,0,0,0,0,0,0,0,0,0,0,0,0,0,0,700,50,50,0,0,0,3.333333333,75,68.2493
DR-5-2014,,82,0,0,0,0,0,0,0,15,0,0,0,0,0,0,0,0,0,0,0,0,1,0,0,0,0,0,500,4,600,2,100,0,0,0,0,0,0,0,0,0,1,0,0,0,0,0,0,0,0,0,0,0,0,0,0,700,50,50,0,0,0,3.333333333,90,69.4362
DR-5-2014,,83,0,0,0,0,0,0,0,15,0,0,0,0,0,0,0,0,0,0,0,0,1,0,0,0,0,0,500,4,600,2,100,0,0,0,0,0,0,0,0,0,1,0,0,0,0,0,0,0,0,0,0,0,0,0,0,700,50,50,0,0,0,3.333333333,105,69.4362
DR-5-2014,,84,0,0,0,0,0,0,0,15,0,0,0,0,0,0,0,0,0,0,0,0,1,0,0,0,0,0,500,4,600,2,100,0,0,0,0,0,0,0,0,0,1,0,0,0,0,0,0,0,0,0,0,0,0,0,0,700,50,50,0,0,0,3.333333333,120,69.1395
DR-5-2014,,85,0,0,0,0,0,0,0,15,0,0,0,0,0,0,0,0,0,0,0,0,1,0,0,0,0,0,500,4,600,2,100,0,0,0,0,0,0,0,0,0,1,0,0,0,0,0,0,0,0,0,0,0,0,0,0,700,50,50,0,0,0,3.333333333,135,68.2493
DR-5-2014,,86,0,0,0,0,0,0,0,15,0,0,0,0,0,0,0,0,0,0,0,0,1,0,0,0,0,0,500,4,600,2,100,0,0,0,0,0,0,0,0,0,1,0,0,0,0,0,0,0,0,0,0,0,0,0,0,700,50,50,0,0,0,3.333333333,150,68.546
DR-5-2014,,87,0,0,0,0,0,0,0,15,0,0,0,0,0,0,0,0,0,0,0,0,1,0,0,0,0,0,500,4,600,2,100,0,0,0,0,0,0,0,0,0,1,0,0,0,0,0,0,0,0,0,0,0,0,0,0,700,50,50,0,0,0,3.333333333,165,68.2493
DR-5-2014,,88,0,0,0,0,0,0,0,15,0,0,0,0,0,0,0,0,0,0,0,0,1,0,0,0,0,0,500,4,600,2,100,0,0,0,0,0,0,0,0,0,1,0,0,0,0,0,0,0,0,0,0,0,0,0,0,700,50,50,0,0,0,3.333333333,180,69.1395
DR-5-2014,,89,0,0,0,0,0,0,0,15,0,0,0,0,0,0,0,0,0,0,0,0,1,0,0,0,0,0,500,4,600,2,100,0,0,0,0,0,0,0,0,0,1,0,0,0,0,0,0,0,0,0,0,0,0,0,0,700,50,50,0,0,0,3.333333333,195,69.4362
DR-5-2014,,90,0,0,0,0,0,0,0,15,0,0,0,0,0,0,0,0,0,0,0,0,1,0,0,0,0,0,500,4,600,2,100,0,0,0,0,0,0,0,0,0,1,0,0,0,0,0,0,0,0,0,0,0,0,0,0,700,50,50,0,0,0,3.333333333,210,68.8427
DR-5-2014,,91,0,0,0,0,0,0,0,15,0,0,0,0,0,0,0,0,0,0,0,0,1,0,0,0,0,0,500,4,600,2,100,0,0,0,0,0,0,0,0,0,1,0,0,0,0,0,0,0,0,0,0,0,0,0,0,700,50,50,0,0,0,3.333333333,225,67.0623
DR-5-2014,,92,0,0,0,0,0,0,0,15,0,0,0,0,0,0,0,0,0,0,0,0,1,0,0,0,0,0,500,4,600,2,100,0,0,0,0,0,0,0,0,0,1,0,0,0,0,0,0,0,0,0,0,0,0,0,0,700,50,50,0,0,0,3.333333333,240,67.9525
DR-5-2014,,93,0,0,0,0,0,0,0,15,0,0,0,0,0,0,0,0,0,0,0,0,1,0,0,0,0,0,500,4,600,2,100,0,0,0,0,0,0,0,0,0,1,0,0,0,0,0,0,0,0,0,0,0,0,0,0,700,50,50,0,0,0,3.333333333,255,68.546
DR-5-2014,,94,0,0,0,0,0,0,0,15,0,0,0,0,0,0,0,0,0,0,0,0,1,0,0,0,0,0,500,4,600,2,100,0,0,0,0,0,0,0,0,0,1,0,0,0,0,0,0,0,0,0,0,0,0,0,0,700,50,50,0,0,0,3.333333333,270,68.546
DR-5-2014,,95,0,0,0,0,0,0,0,15,0,0,0,0,0,0,0,0,0,0,0,0,1,0,0,0,0,0,500,4,600,2,100,0,0,0,0,0,0,0,0,0,1,0,0,0,0,0,0,0,0,0,0,0,0,0,0,700,50,50,0,0,0,3.333333333,285,67.3591
DR-5-2014,,96,0,0,0,0,0,0,0,15,0,0,0,0,0,0,0,0,0,0,0,0,1,0,0,0,0,0,500,4,600,2,100,0,0,0,0,0,0,0,0,0,1,0,0,0,0,0,0,0,0,0,0,0,0,0,0,700,50,50,0,0,0,3.333333333,300,67.6558
DR-5-2014,,97,0,0,0,0,0,0,0,10,0,0,0,0,0,0,0,0,0,0,0,0,1,0,0,0,0,0,500,4,600,2,100,0,0,0,0,0,0,0,0,0,1,0,0,0,0,0,0,0,0,0,0,0,0,0,0,700,50,50,0,0,0,10,60,83.75
DR-5-2014,,98,0,0,0,0,0,0,0,10,0,0,0,0,0,0,0,0,0,0,0,0,1,0,0,0,0,0,500,4,600,2,100,0,0,0,0,0,0,0,0,0,1,0,0,0,0,0,0,0,0,0,0,0,0,0,0,700,50,50,0,0,0,6.666666667,60,80.16
DR-5-2014,,99,0,0,0,0,0,0,0,10,0,0,0,0,0,0,0,0,0,0,0,0,1,0,0,0,0,0,500,4,600,2,100,0,0,0,0,0,0,0,0,0,1,0,0,0,0,0,0,0,0,0,0,0,0,0,0,700,50,50,0,0,0,5,60,75.6
DR-5-2014,,100,0,0,0,0,0,0,0,10,0,0,0,0,0,0,0,0,0,0,0,0,1,0,0,0,0,0,500,4,600,2,100,0,0,0,0,0,0,0,0,0,1,0,0,0,0,0,0,0,0,0,0,0,0,0,0,700,50,50,0,0,0,4,60,66.14
DR-5-2014,,101,0,0,0,0,0,0,0,10,0,0,0,0,0,0,0,0,0,0,0,0,1,0,0,0,0,0,500,4,600,2,100,0,0,0,0,0,0,0,0,0,1,0,0,0,0,0,0,0,0,0,0,0,0,0,0,700,50,50,0,0,0,3.333333333,60,63.36
DR-5-2014,,102,0,0,0,0,0,0,0,10,0,0,0,0,0,0,0,0,0,0,0,0,1,0,0,0,0,0,500,4,600,2,100,0,0,0,0,0,0,0,0,0,1,0,0,0,0,0,0,0,0,0,0,0,0,0,0,700,50,50,0,0,0,2.5,60,58.88
DR-5-2014,,103,0,0,0,0,0,0,0,10,0,0,0,0,0,0,0,0,0,0,0,0,1,0,0,0,0,0,500,4,600,2,100,0,0,0,0,0,0,0,0,0,1,0,0,0,0,0,0,0,0,0,0,0,0,0,0,700,66.66666667,33.33333333,0,0,0,3.333333333,60,60.42
DR-5-2014,,104,0,0,0,0,0,0,0,10,0,0,0,0,0,0,0,0,0,0,0,0,1,0,0,0,0,0,500,4,600,2,100,0,0,0,0,0,0,0,0,0,1,0,0,0,0,0,0,0,0,0,0,0,0,0,0,700,50,50,0,0,0,3.333333333,60,69.07
DR-5-2014,,105,0,0,0,0,0,0,0,10,0,0,0,0,0,0,0,0,0,0,0,0,1,0,0,0,0,0,500,4,600,2,100,0,0,0,0,0,0,0,0,0,1,0,0,0,0,0,0,0,0,0,0,0,0,0,0,700,40,60,0,0,0,3.333333333,60,78.4
DR-5-2014,,106,0,0,0,0,0,0,0,10,0,0,0,0,0,0,0,0,0,0,0,0,1,0,0,0,0,0,500,4,600,2,100,0,0,0,0,0,0,0,0,0,1,0,0,0,0,0,0,0,0,0,0,0,0,0,0,700,33.33333333,66.66666667,0,0,0,3.333333333,60,86.29
DR-4-2009,"DR-4-2009 Mesoporous nanocrystalline MgAl2O4 spinel and its applications
as support for Ni catalyst in dry reforming
E. Navaei Alvara and M. Rezaeib,*",1,0,0,0,0,0,0,0,10,0,0,0,0,0,0,0,0,0,0,0,0,0,1,0,0,0,0,700,3,600,4,100,0,0,0,0,0,0,0,0,0,0,1,0,0,0,0,0,0,0,0,0,0,0,0,0,500,50,50,0,0,0,4,30,14.4282
DR-4-2009,,2,0,0,0,0,0,0,0,10,0,0,0,0,0,0,0,0,0,0,0,0,0,1,0,0,0,0,700,3,600,4,100,0,0,0,0,0,0,0,0,0,0,1,0,0,0,0,0,0,0,0,0,0,0,0,0,550,50,50,0,0,0,4,30,23.455
DR-4-2009,,3,0,0,0,0,0,0,0,10,0,0,0,0,0,0,0,0,0,0,0,0,0,1,0,0,0,0,700,3,600,4,100,0,0,0,0,0,0,0,0,0,0,1,0,0,0,0,0,0,0,0,0,0,0,0,0,600,50,50,0,0,0,4,30,34.5255
DR-4-2009,,4,0,0,0,0,0,0,0,10,0,0,0,0,0,0,0,0,0,0,0,0,0,1,0,0,0,0,700,3,600,4,100,0,0,0,0,0,0,0,0,0,0,1,0,0,0,0,0,0,0,0,0,0,0,0,0,650,50,50,0,0,0,4,30,48.1509
DR-4-2009,,5,0,0,0,0,0,0,0,10,0,0,0,0,0,0,0,0,0,0,0,0,0,1,0,0,0,0,700,3,600,4,100,0,0,0,0,0,0,0,0,0,0,1,0,0,0,0,0,0,0,0,0,0,0,0,0,700,50,50,0,0,0,4,30,63.309
DR-4-2009,,6,0,0,0,0,0,0,0,10,0,0,0,0,0,0,0,0,0,0,0,0,0,1,0,0,0,0,700,3,600,4,100,0,0,0,0,0,0,0,0,0,0,1,0,0,0,0,0,0,0,0,0,0,0,0,0,500,50,50,0,0,0,4,30,15.9611
DR-4-2009,,7,0,0,0,0,0,0,0,10,0,0,0,0,0,0,0,0,0,0,0,0,0,1,0,0,0,0,700,3,600,4,100,0,0,0,0,0,0,0,0,0,0,1,0,0,0,0,0,0,0,0,0,0,0,0,0,550,50,50,0,0,0,4,30,25.3285
DR-4-2009,,8,0,0,0,0,0,0,0,10,0,0,0,0,0,0,0,0,0,0,0,0,0,1,0,0,0,0,700,3,600,4,100,0,0,0,0,0,0,0,0,0,0,1,0,0,0,0,0,0,0,0,0,0,0,0,0,600,50,50,0,0,0,4,30,37.2506
DR-4-2009,,9,0,0,0,0,0,0,0,10,0,0,0,0,0,0,0,0,0,0,0,0,0,1,0,0,0,0,700,3,600,4,100,0,0,0,0,0,0,0,0,0,0,1,0,0,0,0,0,0,0,0,0,0,0,0,0,650,50,50,0,0,0,4,30,50.1946
DR-4-2009,,10,0,0,0,0,0,0,0,10,0,0,0,0,0,0,0,0,0,0,0,0,0,1,0,0,0,0,700,3,600,4,100,0,0,0,0,0,0,0,0,0,0,1,0,0,0,0,0,0,0,0,0,0,0,0,0,700,50,50,0,0,0,4,30,63.9903
DR-4-2009,,11,0,0,0,0,0,0,0,7,0,0,0,0,0,0,0,0,0,0,0,0,0,1,0,0,0,0,700,3,600,4,100,0,0,0,0,0,0,0,0,0,0,1,0,0,0,0,0,0,0,0,0,0,0,0,0,500,50,50,0,0,0,4,30,17.4939
DR-4-2009,,12,0,0,0,0,0,0,0,7,0,0,0,0,0,0,0,0,0,0,0,0,0,1,0,0,0,0,700,3,600,4,100,0,0,0,0,0,0,0,0,0,0,1,0,0,0,0,0,0,0,0,0,0,0,0,0,550,50,50,0,0,0,4,30,28.0535
DR-4-2009,,13,0,0,0,0,0,0,0,7,0,0,0,0,0,0,0,0,0,0,0,0,0,1,0,0,0,0,700,3,600,4,100,0,0,0,0,0,0,0,0,0,0,1,0,0,0,0,0,0,0,0,0,0,0,0,0,600,50,50,0,0,0,4,30,42.7007
DR-4-2009,,14,0,0,0,0,0,0,0,7,0,0,0,0,0,0,0,0,0,0,0,0,0,1,0,0,0,0,700,3,600,4,100,0,0,0,0,0,0,0,0,0,0,1,0,0,0,0,0,0,0,0,0,0,0,0,0,650,50,50,0,0,0,4,30,57.5182
DR-4-2009,,15,0,0,0,0,0,0,0,7,0,0,0,0,0,0,0,0,0,0,0,0,0,1,0,0,0,0,700,3,600,4,100,0,0,0,0,0,0,0,0,0,0,1,0,0,0,0,0,0,0,0,0,0,0,0,0,700,50,50,0,0,0,4,30,73.3577
DR-4-2009,,16,0,0,0,0,0,0,0,5,0,0,0,0,0,0,0,0,0,0,0,0,0,1,0,0,0,0,700,3,600,4,100,0,0,0,0,0,0,0,0,0,0,1,0,0,0,0,0,0,0,0,0,0,0,0,0,500,50,50,0,0,0,4,30,18.3455
DR-4-2009,,17,0,0,0,0,0,0,0,5,0,0,0,0,0,0,0,0,0,0,0,0,0,1,0,0,0,0,700,3,600,4,100,0,0,0,0,0,0,0,0,0,0,1,0,0,0,0,0,0,0,0,0,0,0,0,0,550,50,50,0,0,0,4,30,28.3942
DR-4-2009,,18,0,0,0,0,0,0,0,5,0,0,0,0,0,0,0,0,0,0,0,0,0,1,0,0,0,0,700,3,600,4,100,0,0,0,0,0,0,0,0,0,0,1,0,0,0,0,0,0,0,0,0,0,0,0,0,600,50,50,0,0,0,4,30,41.5085
DR-4-2009,,19,0,0,0,0,0,0,0,5,0,0,0,0,0,0,0,0,0,0,0,0,0,1,0,0,0,0,700,3,600,4,100,0,0,0,0,0,0,0,0,0,0,1,0,0,0,0,0,0,0,0,0,0,0,0,0,650,50,50,0,0,0,4,30,55.9854
DR-4-2009,,20,0,0,0,0,0,0,0,5,0,0,0,0,0,0,0,0,0,0,0,0,0,1,0,0,0,0,700,3,600,4,100,0,0,0,0,0,0,0,0,0,0,1,0,0,0,0,0,0,0,0,0,0,0,0,0,700,50,50,0,0,0,4,30,73.8686
DR-2-2013 ,"DR-2-2013 Combination of dry reforming and partial oxidation of methane over Ni
catalysts supported on nanocrystalline MgAl2O4
Narges Hadian a, Mehran Rezaei a,b,⇑",1,0,0,0,0,0,0,0,5,0,0,0,0,0,0,0,0,0,0,0,0,0,1,0,0,0,0,600,4,600,4,100,0,0,0,0,0,0,0,0,0,0,1,0,0,0,0,0,0,0,0,0,0,0,0,0,550,50,50,0,0,0,2.5,60,14.0302
DR-2-2013 ,,2,0,0,0,0,0,0,0,5,0,0,0,0,0,0,0,0,0,0,0,0,0,1,0,0,0,0,600,4,600,4,100,0,0,0,0,0,0,0,0,0,0,1,0,0,0,0,0,0,0,0,0,0,0,0,0,600,50,50,0,0,0,2.5,60,25.9483
DR-2-2013,,3,0,0,0,0,0,0,0,5,0,0,0,0,0,0,0,0,0,0,0,0,0,1,0,0,0,0,600,4,600,4,100,0,0,0,0,0,0,0,0,0,0,1,0,0,0,0,0,0,0,0,0,0,0,0,0,650,50,50,0,0,0,2.5,60,38.0172
DR-2-2013,,4,0,0,0,0,0,0,0,5,0,0,0,0,0,0,0,0,0,0,0,0,0,1,0,0,0,0,600,4,600,4,100,0,0,0,0,0,0,0,0,0,0,1,0,0,0,0,0,0,0,0,0,0,0,0,0,700,50,50,0,0,0,2.5,60,47.9741
DR-2-2013,,5,0,0,0,0,0,0,0,7,0,0,0,0,0,0,0,0,0,0,0,0,0,1,0,0,0,0,600,4,600,4,100,0,0,0,0,0,0,0,0,0,0,1,0,0,0,0,0,0,0,0,0,0,0,0,0,550,50,50,0,0,0,2.5,60,21.875
DR-2-2013,,6,0,0,0,0,0,0,0,7,0,0,0,0,0,0,0,0,0,0,0,0,0,1,0,0,0,0,600,4,600,4,100,0,0,0,0,0,0,0,0,0,0,1,0,0,0,0,0,0,0,0,0,0,0,0,0,600,50,50,0,0,0,2.5,60,35.6034
DR-2-2013,,7,0,0,0,0,0,0,0,7,0,0,0,0,0,0,0,0,0,0,0,0,0,1,0,0,0,0,600,4,600,4,100,0,0,0,0,0,0,0,0,0,0,1,0,0,0,0,0,0,0,0,0,0,0,0,0,650,50,50,0,0,0,2.5,60,51.5948
DR-2-2013,,8,0,0,0,0,0,0,0,7,0,0,0,0,0,0,0,0,0,0,0,0,0,1,0,0,0,0,600,4,600,4,100,0,0,0,0,0,0,0,0,0,0,1,0,0,0,0,0,0,0,0,0,0,0,0,0,700,50,50,0,0,0,2.5,60,66.8319
DR-2-2013,,9,0,0,0,0,0,0,0,10,0,0,0,0,0,0,0,0,0,0,0,0,0,1,0,0,0,0,600,4,600,4,100,0,0,0,0,0,0,0,0,0,0,1,0,0,0,0,0,0,0,0,0,0,0,0,0,550,50,50,0,0,0,2.5,60,21.5733
DR-2-2013,,10,0,0,0,0,0,0,0,10,0,0,0,0,0,0,0,0,0,0,0,0,0,1,0,0,0,0,600,4,600,4,100,0,0,0,0,0,0,0,0,0,0,1,0,0,0,0,0,0,0,0,0,0,0,0,0,600,50,50,0,0,0,2.5,60,35
DR-2-2013,,11,0,0,0,0,0,0,0,10,0,0,0,0,0,0,0,0,0,0,0,0,0,1,0,0,0,0,600,4,600,4,100,0,0,0,0,0,0,0,0,0,0,1,0,0,0,0,0,0,0,0,0,0,0,0,0,650,50,50,0,0,0,2.5,60,50.0862
DR-2-2013,,12,0,0,0,0,0,0,0,10,0,0,0,0,0,0,0,0,0,0,0,0,0,1,0,0,0,0,600,4,600,4,100,0,0,0,0,0,0,0,0,0,0,1,0,0,0,0,0,0,0,0,0,0,0,0,0,700,50,50,0,0,0,2.5,60,64.8707
DR-2-2013,,13,0,0,0,0,0,0,0,15,0,0,0,0,0,0,0,0,0,0,0,0,0,1,0,0,0,0,600,4,600,4,100,0,0,0,0,0,0,0,0,0,0,1,0,0,0,0,0,0,0,0,0,0,0,0,0,550,50,50,0,0,0,2.5,60,21.875
DR-2-2013,,14,0,0,0,0,0,0,0,15,0,0,0,0,0,0,0,0,0,0,0,0,0,1,0,0,0,0,600,4,600,4,100,0,0,0,0,0,0,0,0,0,0,1,0,0,0,0,0,0,0,0,0,0,0,0,0,600,50,50,0,0,0,2.5,60,34.6983
DR-2-2013,,15,0,0,0,0,0,0,0,15,0,0,0,0,0,0,0,0,0,0,0,0,0,1,0,0,0,0,600,4,600,4,100,0,0,0,0,0,0,0,0,0,0,1,0,0,0,0,0,0,0,0,0,0,0,0,0,650,50,50,0,0,0,2.5,60,49.181
DR-2-2013,,16,0,0,0,0,0,0,0,15,0,0,0,0,0,0,0,0,0,0,0,0,0,1,0,0,0,0,600,4,600,4,100,0,0,0,0,0,0,0,0,0,0,1,0,0,0,0,0,0,0,0,0,0,0,0,0,700,50,50,0,0,0,2.5,60,68.3405
DR-2-2013,,17,0,0,0,0,0,0,0,10,0,0,0,0,0,0,0,0,0,0,0,0,0,1,0,0,0,0,600,4,600,4,100,0,0,0,0,0,0,0,0,0,0,1,0,0,0,0,0,0,0,0,0,0,0,0,0,700,66.66666667,33.33333333,0,0,0,2.5,60,42.3904
DR-2-2013,,18,0,0,0,0,0,0,0,10,0,0,0,0,0,0,0,0,0,0,0,0,0,1,0,0,0,0,600,4,600,4,100,0,0,0,0,0,0,0,0,0,0,1,0,0,0,0,0,0,0,0,0,0,0,0,0,700,50,50,0,0,0,2.5,60,63.9044
DR-2-2013,,19,0,0,0,0,0,0,0,10,0,0,0,0,0,0,0,0,0,0,0,0,0,1,0,0,0,0,600,4,600,4,100,0,0,0,0,0,0,0,0,0,0,1,0,0,0,0,0,0,0,0,0,0,0,0,0,700,40,60,0,0,0,2.5,60,73.6653
DR-2-2013,,20,0,0,0,0,0,0,0,10,0,0,0,0,0,0,0,0,0,0,0,0,0,1,0,0,0,0,600,4,600,4,100,0,0,0,0,0,0,0,0,0,0,1,0,0,0,0,0,0,0,0,0,0,0,0,0,700,33.33333333,66.66666667,0,0,0,2.5,60,84.2231
DR-2-2013,,21,0,0,0,0,0,0,0,10,0,0,0,0,0,0,0,0,0,0,0,0,0,1,0,0,0,0,600,4,600,4,100,0,0,0,0,0,0,0,0,0,0,1,0,0,0,0,0,0,0,0,0,0,0,0,0,700,50,50,0,0,0,7.5,60,72.9423
DR-2-2013,,22,0,0,0,0,0,0,0,10,0,0,0,0,0,0,0,0,0,0,0,0,0,1,0,0,0,0,600,4,600,4,100,0,0,0,0,0,0,0,0,0,0,1,0,0,0,0,0,0,0,0,0,0,0,0,0,700,50,50,0,0,0,5,60,71.4615
DR-2-2013,,23,0,0,0,0,0,0,0,10,0,0,0,0,0,0,0,0,0,0,0,0,0,1,0,0,0,0,600,4,600,4,100,0,0,0,0,0,0,0,0,0,0,1,0,0,0,0,0,0,0,0,0,0,0,0,0,700,50,50,0,0,0,3.75,60,69.4423
DR-2-2013,,24,0,0,0,0,0,0,0,10,0,0,0,0,0,0,0,0,0,0,0,0,0,1,0,0,0,0,600,4,600,4,100,0,0,0,0,0,0,0,0,0,0,1,0,0,0,0,0,0,0,0,0,0,0,0,0,700,50,50,0,0,0,3,60,67.0192
DR-2-2013,,25,0,0,0,0,0,0,0,10,0,0,0,0,0,0,0,0,0,0,0,0,0,1,0,0,0,0,600,4,600,4,100,0,0,0,0,0,0,0,0,0,0,1,0,0,0,0,0,0,0,0,0,0,0,0,0,700,50,50,0,0,0,2.5,60,64.7308
DR-4-2006,"DR-4-2006 Thermogravimetric analyses and catalytic behaviors of zirconia-supported
nickel catalysts for carbon dioxide reforming of methane
Jong-San Chang a,*, Do-Young Hong a, Xinsheng Li a, Sang-Eon Park b,**",1,0,0,0,0,0,0,0,2.5,0,0,0,0,0,0,0,0,0,0,0,0,1,0,0,0,0,0,500,4,700,2,5,0,0,0,0,0,0,0,0,0,0,0,0,0,0,0,0,0,1,0,0,0,0,0,0,750,20,20,0,60,0,1,60,69.8905
DR-4-2006,,2,0,0,0,0,0,0,0,5.5,0,0,0,0,0,0,0,0,0,0,0,0,1,0,0,0,0,0,500,4,700,2,5,0,0,0,0,0,0,0,0,0,0,0,0,0,0,0,0,0,1,0,0,0,0,0,0,750,20,20,0,60,0,1,60,74.2701
DR-4-2006,,3,0,0,0,0,0,0,0,8.5,0,0,0,0,0,0,0,0,0,0,0,0,1,0,0,0,0,0,500,4,700,2,5,0,0,0,0,0,0,0,0,0,0,0,0,0,0,0,0,0,1,0,0,0,0,0,0,750,20,20,0,60,0,1,60,77.9197
DR-4-2006,,4,0,0,0,0,0,0,0,13,0,0,0,0,0,0,0,0,0,0,0,0,1,0,0,0,0,0,500,4,700,2,5,0,0,0,0,0,0,0,0,0,0,0,0,0,0,0,0,0,1,0,0,0,0,0,0,750,20,20,0,60,0,1,60,82.8467
DR-4-2006,,5,0,0,0,0,0,0,0,18.5,0,0,0,0,0,0,0,0,0,0,0,0,1,0,0,0,0,0,500,4,700,2,5,0,0,0,0,0,0,0,0,0,0,0,0,0,0,0,0,0,1,0,0,0,0,0,0,750,20,20,0,60,0,1,60,77.3723
DR-4-2006,,6,0,0,0,0,0,0,0,22.5,0,0,0,0,0,0,0,0,0,0,0,0,1,0,0,0,0,0,500,4,700,2,5,0,0,0,0,0,0,0,0,0,0,0,0,0,0,0,0,0,1,0,0,0,0,0,0,750,20,20,0,60,0,1,60,76.2774
DR-2-2010,"DR-2-2010 Syngas production by combined carbon dioxide reforming and partial
oxidation of methane over Ni/α-Al2O3 catalysts
