Repository: hych0/CH4Conversion

File: CH4Conv.csv (part 7 of 25)
,,,Base Metal (wt %),,,,,,,,,,,,,,,,,,,,,,,,,,,,Reduction Conditions,,,Support type,,,,,,,,,,,,,,,,,,,,,,,,Operating Conditions,,,,,,,,Output
Code of papers,Reference,Data,Co,Ba-promoter,Ca-promoter,Cu-promoter,Ce,Mn,La,Ni,Pt,Mg,Ir,Au,K,Li,Ru,Rh,Pd,Sr-promoter,Y-promoter,Zr,Incipient to wetness impregnation,Wet impregnation,Co-impregnation,Co-precipitation,Sol-gel,Sequential impregnation, calcTemperature (oC),calc Time (h),red Temperature  (oC),red Time (h),red H2 %,γ-Al2O3(Gamma),α-Al2O3(Alpha),Mesoporous Al2O3 (MAl),La2O3,SBA-15,BaO,BaTiO3,CaO,MgO,Nanocrystalline MgO,MgAl2O4(nanocry),CeO2,SiO2,Si3N4,TiO2,PrO2,V2O5,ZrO2,Mesoporous nanocrystalline ZrO2,MnO,MCM-41,Y2O3,ZSM-5,H-ZSM-5,react Temperature (C),reac CH4 %vol,reac CO2 %vol,reac Ar %vol,reac N2 %vol,reac He %vol,GHSV (mgmin/mL),Time on stream (min),% CH4 Conversion
DR-8-2012,"DR-8-2012 Ordered mesoporous alumina supported nickel based
catalysts for carbon dioxide reforming of methane
Armin Moniri, S. Mehdi Alavi∗, Mojgan Rezaei",1,0,0,0,0,0,0,0,2.5,0,0,0,0,0,0,0,0,0,0,0,0,0,1,0,0,0,0,900,12,850,2.5,42.85714286,0,1,0,0,0,0,0,0,0,0,0,0,0,0,0,0,0,0,0,0,0,0,0,0,600,50,50,0,0,0,1,60,10.6
DR-2-2010,,2,0,0,0,0,0,0,0,2.5,0,0,0,0,0,0,0,0,0,0,0,0,0,1,0,0,0,0,900,12,850,2.5,42.85714286,0,1,0,0,0,0,0,0,0,0,0,0,0,0,0,0,0,0,0,0,0,0,0,0,700,50,50,0,0,0,1,60,36.3
DR-2-2010,,3,0,0,0,0,0,0,0,2.5,0,0,0,0,0,0,0,0,0,0,0,0,0,1,0,0,0,0,900,12,850,2.5,42.85714286,0,1,0,0,0,0,0,0,0,0,0,0,0,0,0,0,0,0,0,0,0,0,0,0,800,50,50,0,0,0,1,60,72.3
DR-2-2010,,4,0,0,0,0,0,0,0,2.5,0,0,0,0,0,0,0,0,0,0,0,0,0,1,0,0,0,0,900,12,850,2.5,42.85714286,0,1,0,0,0,0,0,0,0,0,0,0,0,0,0,0,0,0,0,0,0,0,0,0,900,50,50,0,0,0,1,60,85.6
DR-2-2010,,5,0,0,0,0,0,0,0,5,0,0,0,0,0,0,0,0,0,0,0,0,0,1,0,0,0,0,900,12,850,2.5,42.85714286,0,1,0,0,0,0,0,0,0,0,0,0,0,0,0,0,0,0,0,0,0,0,0,0,600,50,50,0,0,0,1,60,16.4
DR-2-2010,,6,0,0,0,0,0,0,0,5,0,0,0,0,0,0,0,0,0,0,0,0,0,1,0,0,0,0,900,12,850,2.5,42.85714286,0,1,0,0,0,0,0,0,0,0,0,0,0,0,0,0,0,0,0,0,0,0,0,0,700,50,50,0,0,0,1,60,45.1
DR-2-2010,,7,0,0,0,0,0,0,0,5,0,0,0,0,0,0,0,0,0,0,0,0,0,1,0,0,0,0,900,12,850,2.5,42.85714286,0,1,0,0,0,0,0,0,0,0,0,0,0,0,0,0,0,0,0,0,0,0,0,0,800,50,50,0,0,0,1,60,80.1
DR-2-2010,,8,0,0,0,0,0,0,0,5,0,0,0,0,0,0,0,0,0,0,0,0,0,1,0,0,0,0,900,12,850,2.5,42.85714286,0,1,0,0,0,0,0,0,0,0,0,0,0,0,0,0,0,0,0,0,0,0,0,0,900,50,50,0,0,0,1,60,99
DR-2-2010,,9,0,0,0,0,0,0,0,8,0,0,0,0,0,0,0,0,0,0,0,0,0,1,0,0,0,0,900,12,850,2.5,42.85714286,0,1,0,0,0,0,0,0,0,0,0,0,0,0,0,0,0,0,0,0,0,0,0,0,600,50,50,0,0,0,1,60,4.8
DR-2-2010,,10,0,0,0,0,0,0,0,8,0,0,0,0,0,0,0,0,0,0,0,0,0,1,0,0,0,0,900,12,850,2.5,42.85714286,0,1,0,0,0,0,0,0,0,0,0,0,0,0,0,0,0,0,0,0,0,0,0,0,700,50,50,0,0,0,1,60,22
DR-2-2010,,11,0,0,0,0,0,0,0,8,0,0,0,0,0,0,0,0,0,0,0,0,0,1,0,0,0,0,900,12,850,2.5,42.85714286,0,1,0,0,0,0,0,0,0,0,0,0,0,0,0,0,0,0,0,0,0,0,0,0,800,50,50,0,0,0,1,60,59.8
DR-2-2010,,12,0,0,0,0,0,0,0,8,0,0,0,0,0,0,0,0,0,0,0,0,0,1,0,0,0,0,900,12,850,2.5,42.85714286,0,1,0,0,0,0,0,0,0,0,0,0,0,0,0,0,0,0,0,0,0,0,0,0,900,50,50,0,0,0,1,60,82.1
DR-2-2010,,13,0,0,0,0,0,0,0,12,0,0,0,0,0,0,0,0,0,0,0,0,0,1,0,0,0,0,900,12,850,2.5,42.85714286,0,1,0,0,0,0,0,0,0,0,0,0,0,0,0,0,0,0,0,0,0,0,0,0,600,50,50,0,0,0,1,60,5.3
DR-2-2010,,14,0,0,0,0,0,0,0,12,0,0,0,0,0,0,0,0,0,0,0,0,0,1,0,0,0,0,900,12,850,2.5,42.85714286,0,1,0,0,0,0,0,0,0,0,0,0,0,0,0,0,0,0,0,0,0,0,0,0,700,50,50,0,0,0,1,60,16.3
DR-2-2010,,15,0,0,0,0,0,0,0,12,0,0,0,0,0,0,0,0,0,0,0,0,0,1,0,0,0,0,900,12,850,2.5,42.85714286,0,1,0,0,0,0,0,0,0,0,0,0,0,0,0,0,0,0,0,0,0,0,0,0,800,50,50,0,0,0,1,60,49.7
DR-2-2010,,16,0,0,0,0,0,0,0,12,0,0,0,0,0,0,0,0,0,0,0,0,0,1,0,0,0,0,900,12,850,2.5,42.85714286,0,1,0,0,0,0,0,0,0,0,0,0,0,0,0,0,0,0,0,0,0,0,0,0,900,50,50,0,0,0,1,60,70.2
DR-2-2010,,17,0,0,0,0,0,0,0,5,0,0,0,0,0,0,0,0,0,0,0,0,0,1,0,0,0,0,900,12,850,2.5,42.85714286,0,1,0,0,0,0,0,0,0,0,0,0,0,0,0,0,0,0,0,0,0,0,0,0,800,50,50,0,0,0,1,60,80
DR-2-2010,,18,0,0,0,0,0,0,0,5,0,0,0,0,0,0,0,0,0,0,0,0,0,1,0,0,0,0,900,12,850,2.5,42.85714286,0,1,0,0,0,0,0,0,0,0,0,0,0,0,0,0,0,0,0,0,0,0,0,0,800,50,50,0,0,0,1,120,79.7541
DR-2-2010,,19,0,0,0,0,0,0,0,5,0,0,0,0,0,0,0,0,0,0,0,0,0,1,0,0,0,0,900,12,850,2.5,42.85714286,0,1,0,0,0,0,0,0,0,0,0,0,0,0,0,0,0,0,0,0,0,0,0,0,800,50,50,0,0,0,1,180,79.5082
DR-2-2010,,20,0,0,0,0,0,0,0,5,0,0,0,0,0,0,0,0,0,0,0,0,0,1,0,0,0,0,900,12,850,2.5,42.85714286,0,1,0,0,0,0,0,0,0,0,0,0,0,0,0,0,0,0,0,0,0,0,0,0,800,50,50,0,0,0,1,240,79.0984
DR-2-2010,,21,0,0,0,0,0,0,0,5,0,0,0,0,0,0,0,0,0,0,0,0,0,1,0,0,0,0,900,12,850,2.5,42.85714286,0,1,0,0,0,0,0,0,0,0,0,0,0,0,0,0,0,0,0,0,0,0,0,0,800,50,50,0,0,0,1,300,78.6885
DR-2-2010,,22,0,0,0,0,0,0,0,5,0,0,0,0,0,0,0,0,0,0,0,0,0,1,0,0,0,0,900,12,850,2.5,42.85714286,0,1,0,0,0,0,0,0,0,0,0,0,0,0,0,0,0,0,0,0,0,0,0,0,800,50,50,0,0,0,1,360,78.3607
DR-2-2010,,23,0,0,0,0,0,0,0,5,0,0,0,0,0,0,0,0,0,0,0,0,0,1,0,0,0,0,900,12,850,2.5,42.85714286,0,1,0,0,0,0,0,0,0,0,0,0,0,0,0,0,0,0,0,0,0,0,0,0,800,50,50,0,0,0,1,420,78.1148
DR-2-2010,,24,0,0,0,0,0,0,0,5,0,0,0,0,0,0,0,0,0,0,0,0,0,1,0,0,0,0,900,12,850,2.5,42.85714286,0,1,0,0,0,0,0,0,0,0,0,0,0,0,0,0,0,0,0,0,0,0,0,0,800,50,50,0,0,0,1,480,77.7869
DR-2-2010,,25,0,0,0,0,0,0,0,5,0,0,0,0,0,0,0,0,0,0,0,0,0,1,0,0,0,0,900,12,850,2.5,42.85714286,0,1,0,0,0,0,0,0,0,0,0,0,0,0,0,0,0,0,0,0,0,0,0,0,800,50,50,0,0,0,1,540,77.2951
DR-2-2010,,26,0,0,0,0,0,0,0,5,0,0,0,0,0,0,0,0,0,0,0,0,0,1,0,0,0,0,900,12,850,2.5,42.85714286,0,1,0,0,0,0,0,0,0,0,0,0,0,0,0,0,0,0,0,0,0,0,0,0,800,50,50,0,0,0,1,600,76.9672
DR-2-2010,,27,0,0,0,0,0,0,0,5,0,0,0,0,0,0,0,0,0,0,0,0,0,1,0,0,0,0,900,12,850,2.5,42.85714286,0,1,0,0,0,0,0,0,0,0,0,0,0,0,0,0,0,0,0,0,0,0,0,0,800,50,50,0,0,0,1,660,76.5574
DR-2-2010,,28,0,0,0,0,0,0,0,5,0,0,0,0,0,0,0,0,0,0,0,0,0,1,0,0,0,0,900,12,850,2.5,42.85714286,0,1,0,0,0,0,0,0,0,0,0,0,0,0,0,0,0,0,0,0,0,0,0,0,800,50,50,0,0,0,1,720,76.2295
DR-2-2010,,29,0,0,0,0,0,0,0,5,0,0,0,0,0,0,0,0,0,0,0,0,0,1,0,0,0,0,900,12,850,2.5,42.85714286,0,1,0,0,0,0,0,0,0,0,0,0,0,0,0,0,0,0,0,0,0,0,0,0,800,50,50,0,0,0,1,780,75.8197
DR-2-2010,,30,0,0,0,0,0,0,0,5,0,0,0,0,0,0,0,0,0,0,0,0,0,1,0,0,0,0,900,12,850,2.5,42.85714286,0,1,0,0,0,0,0,0,0,0,0,0,0,0,0,0,0,0,0,0,0,0,0,0,800,50,50,0,0,0,1,840,75.7377
DR-2-2010,,31,0,0,0,0,0,0,0,5,0,0,0,0,0,0,0,0,0,0,0,0,0,1,0,0,0,0,900,12,850,2.5,42.85714286,0,1,0,0,0,0,0,0,0,0,0,0,0,0,0,0,0,0,0,0,0,0,0,0,800,50,50,0,0,0,1,900,75.5738
DR-2-2010,,32,0,0,0,0,0,0,0,5,0,0,0,0,0,0,0,0,0,0,0,0,0,1,0,0,0,0,900,12,850,2.5,42.85714286,0,1,0,0,0,0,0,0,0,0,0,0,0,0,0,0,0,0,0,0,0,0,0,0,800,50,50,0,0,0,1,960,75.3279
DR-2-2010,,33,0,0,0,0,0,0,0,5,0,0,0,0,0,0,0,0,0,0,0,0,0,1,0,0,0,0,900,12,850,2.5,42.85714286,0,1,0,0,0,0,0,0,0,0,0,0,0,0,0,0,0,0,0,0,0,0,0,0,800,50,50,0,0,0,1,1020,75.1639
DR-2-2010,,34,0,0,0,0,0,0,0,5,0,0,0,0,0,0,0,0,0,0,0,0,0,1,0,0,0,0,900,12,850,2.5,42.85714286,0,1,0,0,0,0,0,0,0,0,0,0,0,0,0,0,0,0,0,0,0,0,0,0,800,50,50,0,0,0,1,1080,74.1803
DR-2-2010,,35,0,0,0,0,0,0,0,5,0,0,0,0,0,0,0,0,0,0,0,0,0,1,0,0,0,0,900,12,850,2.5,42.85714286,0,1,0,0,0,0,0,0,0,0,0,0,0,0,0,0,0,0,0,0,0,0,0,0,800,50,50,0,0,0,1,1140,73.6885
DR-2-2010,,36,0,0,0,0,0,0,0,5,0,0,0,0,0,0,0,0,0,0,0,0,0,1,0,0,0,0,900,12,850,2.5,42.85714286,0,1,0,0,0,0,0,0,0,0,0,0,0,0,0,0,0,0,0,0,0,0,0,0,800,50,50,0,0,0,1,1200,72.9508
DR-2-2012,"DR-2-2012 Effects of calcination and activation temperature on
dry reforming catalysts
A.S.A. Al-Fatesh, A.H. Fakeeha *",1,0,0,0,0,0,0,0,3,0,0,0,0,0,0,0,0,0,0,0,0,0,1,0,0,0,0,500,2,700,2,100,1,0,0,0,0,0,0,0,0,0,0,0,0,0,0,0,0,0,0,0,0,0,0,0,500,45.45454545,45.45454545,0,9.090909091,0,22.72727273,60,12.479
DR-2-2012,,2,0,0,0,0,0,0,0,3,0,0,0,0,0,0,0,0,0,0,0,0,0,1,0,0,0,0,600,2,700,2,100,1,0,0,0,0,0,0,0,0,0,0,0,0,0,0,0,0,0,0,0,0,0,0,0,500,45.45454545,45.45454545,0,9.090909091,0,22.72727273,60,13.5187
DR-2-2012,,3,0,0,0,0,0,0,0,3,0,0,0,0,0,0,0,0,0,0,0,0,0,1,0,0,0,0,700,2,700,2,100,1,0,0,0,0,0,0,0,0,0,0,0,0,0,0,0,0,0,0,0,0,0,0,0,500,45.45454545,45.45454545,0,9.090909091,0,22.72727273,60,13.0457
DR-2-2012,,4,0,0,0,0,0,0,0,3,0,0,0,0,0,0,0,0,0,0,0,0,0,1,0,0,0,0,800,2,700,2,100,1,0,0,0,0,0,0,0,0,0,0,0,0,0,0,0,0,0,0,0,0,0,0,0,500,45.45454545,45.45454545,0,9.090909091,0,22.72727273,60,12.5738
DR-2-2012,,5,0,0,0,0,0,0,0,3,0,0,0,0,0,0,0,0,0,0,0,0,0,1,0,0,0,0,900,2,700,2,100,1,0,0,0,0,0,0,0,0,0,0,0,0,0,0,0,0,0,0,0,0,0,0,0,500,45.45454545,45.45454545,0,9.090909091,0,22.72727273,60,13.6134
DR-2-2012,,6,0,0,0,0,0,0,0,3,0,0,0,0,0,0,0,0,0,0,0,0,0,1,0,0,0,0,500,2,700,2,100,1,0,0,0,0,0,0,0,0,0,0,0,0,0,0,0,0,0,0,0,0,0,0,0,600,45.45454545,45.45454545,0,9.090909091,0,22.72727273,60,31.7637
DR-2-2012,,7,0,0,0,0,0,0,0,3,0,0,0,0,0,0,0,0,0,0,0,0,0,1,0,0,0,0,600,2,700,2,100,1,0,0,0,0,0,0,0,0,0,0,0,0,0,0,0,0,0,0,0,0,0,0,0,600,45.45454545,45.45454545,0,9.090909091,0,22.72727273,60,34.6951
DR-2-2012,,8,0,0,0,0,0,0,0,3,0,0,0,0,0,0,0,0,0,0,0,0,0,1,0,0,0,0,700,2,700,2,100,1,0,0,0,0,0,0,0,0,0,0,0,0,0,0,0,0,0,0,0,0,0,0,0,600,45.45454545,45.45454545,0,9.090909091,0,22.72727273,60,33.0887
DR-2-2012,,9,0,0,0,0,0,0,0,3,0,0,0,0,0,0,0,0,0,0,0,0,0,1,0,0,0,0,800,2,700,2,100,1,0,0,0,0,0,0,0,0,0,0,0,0,0,0,0,0,0,0,0,0,0,0,0,600,45.45454545,45.45454545,0,9.090909091,0,22.72727273,60,31.8595
DR-2-2012,,10,0,0,0,0,0,0,0,3,0,0,0,0,0,0,0,0,0,0,0,0,0,1,0,0,0,0,900,2,700,2,100,1,0,0,0,0,0,0,0,0,0,0,0,0,0,0,0,0,0,0,0,0,0,0,0,600,45.45454545,45.45454545,0,9.090909091,0,22.72727273,60,32.521
DR-2-2012,,11,0,0,0,0,0,0,0,3,0,0,0,0,0,0,0,0,0,0,0,0,0,1,0,0,0,0,500,2,700,2,100,1,0,0,0,0,0,0,0,0,0,0,0,0,0,0,0,0,0,0,0,0,0,0,0,700,45.45454545,45.45454545,0,9.090909091,0,22.72727273,60,62.0168
DR-2-2012,,12,0,0,0,0,0,0,0,3,0,0,0,0,0,0,0,0,0,0,0,0,0,1,0,0,0,0,600,2,700,2,100,1,0,0,0,0,0,0,0,0,0,0,0,0,0,0,0,0,0,0,0,0,0,0,0,700,45.45454545,45.45454545,0,9.090909091,0,22.72727273,60,65.3254
DR-2-2012,,13,0,0,0,0,0,0,0,3,0,0,0,0,0,0,0,0,0,0,0,0,0,1,0,0,0,0,700,2,700,2,100,1,0,0,0,0,0,0,0,0,0,0,0,0,0,0,0,0,0,0,0,0,0,0,0,700,45.45454545,45.45454545,0,9.090909091,0,22.72727273,60,62.9627
DR-2-2012,,14,0,0,0,0,0,0,0,3,0,0,0,0,0,0,0,0,0,0,0,0,0,1,0,0,0,0,800,2,700,2,100,1,0,0,0,0,0,0,0,0,0,0,0,0,0,0,0,0,0,0,0,0,0,0,0,700,45.45454545,45.45454545,0,9.090909091,0,22.72727273,60,64.0023
DR-2-2012,,15,0,0,0,0,0,0,0,3,0,0,0,0,0,0,0,0,0,0,0,0,0,1,0,0,0,0,900,2,700,2,100,1,0,0,0,0,0,0,0,0,0,0,0,0,0,0,0,0,0,0,0,0,0,0,0,700,45.45454545,45.45454545,0,9.090909091,0,22.72727273,60,66.9328
DR-2-2012,,16,0,0,0,0,0,0,0,3,0,0,0,0,0,0,0,0,0,0,0,0,0,1,0,0,0,0,500,2,700,2,100,1,0,0,0,0,0,0,0,0,0,0,0,0,0,0,0,0,0,0,0,0,0,0,0,800,45.45454545,45.45454545,0,9.090909091,0,22.72727273,60,79.4118
DR-2-2012,,17,0,0,0,0,0,0,0,3,0,0,0,0,0,0,0,0,0,0,0,0,0,1,0,0,0,0,600,2,700,2,100,1,0,0,0,0,0,0,0,0,0,0,0,0,0,0,0,0,0,0,0,0,0,0,0,800,45.45454545,45.45454545,0,9.090909091,0,22.72727273,60,77.8044
DR-2-2012,,18,0,0,0,0,0,0,0,3,0,0,0,0,0,0,0,0,0,0,0,0,0,1,0,0,0,0,700,2,700,2,100,1,0,0,0,0,0,0,0,0,0,0,0,0,0,0,0,0,0,0,0,0,0,0,0,800,45.45454545,45.45454545,0,9.090909091,0,22.72727273,60,78.845
DR-2-2012,,19,0,0,0,0,0,0,0,3,0,0,0,0,0,0,0,0,0,0,0,0,0,1,0,0,0,0,800,2,700,2,100,1,0,0,0,0,0,0,0,0,0,0,0,0,0,0,0,0,0,0,0,0,0,0,0,800,45.45454545,45.45454545,0,9.090909091,0,22.72727273,60,80.2628
DR-2-2012,,20,0,0,0,0,0,0,0,3,0,0,0,0,0,0,0,0,0,0,0,0,0,1,0,0,0,0,900,2,700,2,100,1,0,0,0,0,0,0,0,0,0,0,0,0,0,0,0,0,0,0,0,0,0,0,0,800,45.45454545,45.45454545,0,9.090909091,0,22.72727273,60,86.5966
DR-2-2012,,21,0,0,0,0,0,0,0,3,0,0,0,0,0,0,0,0,0,0,0,0,0,1,0,0,0,0,900,2,700,2,100,1,0,0,0,0,0,0,0,0,0,0,0,0,0,0,0,0,0,0,0,0,0,0,0,700,45.45454545,45.45454545,0,9.090909091,0,22.72727273,30,73.7
DR-2-2012,,22,0,0,0,0,0,0,0,3,0,0,0,0,0,0,0,0,0,0,0,0,0,1,0,0,0,0,600,2,700,2,100,1,0,0,0,0,0,0,0,0,0,0,0,0,0,0,0,0,0,0,0,0,0,0,0,700,45.45454545,45.45454545,0,9.090909091,0,22.72727273,30,70.3
DR-2-2012,,23,0,0,0,0,0,0,0,3,0,0,0,0,0,0,0,0,0,0,0,0,0,1,0,0,0,0,900,2,700,2,100,1,0,0,0,0,0,0,0,0,0,0,0,0,0,0,0,0,0,0,0,0,0,0,0,500,45.45454545,45.45454545,0,9.090909091,0,22.72727273,30,13.8
DR-2-2012,,24,0,0,0,0,0,0,0,3,0,0,0,0,0,0,0,0,0,0,0,0,0,1,0,0,0,0,600,2,700,2,100,1,0,0,0,0,0,0,0,0,0,0,0,0,0,0,0,0,0,0,0,0,0,0,0,500,45.45454545,45.45454545,0,9.090909091,0,22.72727273,30,10.8
DR-2-2012,,25,0,0,0,0,0,0,0,3,0,0,0,0,0,0,0,0,0,0,0,0,0,1,0,0,0,0,900,2,700,2,100,1,0,0,0,0,0,0,0,0,0,0,0,0,0,0,0,0,0,0,0,0,0,0,0,700,45.45454545,45.45454545,0,9.090909091,0,22.72727273,540,73
DR-2-2012,,26,0,0,0,0,0,0,0,3,0,0,0,0,0,0,0,0,0,0,0,0,0,1,0,0,0,0,600,2,700,2,100,1,0,0,0,0,0,0,0,0,0,0,0,0,0,0,0,0,0,0,0,0,0,0,0,700,45.45454545,45.45454545,0,9.090909091,0,22.72727273,540,68
DR-2-2012,,27,0,0,0,0,0,0,0,3,0,0,0,0,0,0,0,0,0,0,0,0,0,1,0,0,0,0,900,2,700,2,100,1,0,0,0,0,0,0,0,0,0,0,0,0,0,0,0,0,0,0,0,0,0,0,0,500,45.45454545,45.45454545,0,9.090909091,0,22.72727273,540,11.2
DR-2-2012,,28,0,0,0,0,0,0,0,3,0,0,0,0,0,0,0,0,0,0,0,0,0,1,0,0,0,0,600,2,700,2,100,1,0,0,0,0,0,0,0,0,0,0,0,0,0,0,0,0,0,0,0,0,0,0,0,500,45.45454545,45.45454545,0,9.090909091,0,22.72727273,540,9.3
DR-2-2012,,29,0,0,0,0,0,0,0,3,0,0,0,0,0,0,0,0,0,0,0,0,0,1,0,0,0,0,900,2,0,0,0,1,0,0,0,0,0,0,0,0,0,0,0,0,0,0,0,0,0,0,0,0,0,0,0,500,45.45454545,45.45454545,0,9.090909091,0,22.72727273,60,0
DR-2-2012,,30,0,0,0,0,0,0,0,3,0,0,0,0,0,0,0,0,0,0,0,0,0,1,0,0,0,0,900,2,0,0,0,1,0,0,0,0,0,0,0,0,0,0,0,0,0,0,0,0,0,0,0,0,0,0,0,600,45.45454545,45.45454545,0,9.090909091,0,22.72727273,60,0
DR-2-2012,,31,0,0,0,0,0,0,0,3,0,0,0,0,0,0,0,0,0,0,0,0,0,1,0,0,0,0,900,2,0,0,0,1,0,0,0,0,0,0,0,0,0,0,0,0,0,0,0,0,0,0,0,0,0,0,0,700,45.45454545,45.45454545,0,9.090909091,0,22.72727273,60,29.2208
DR-2-2012,,32,0,0,0,0,0,0,0,3,0,0,0,0,0,0,0,0,0,0,0,0,0,1,0,0,0,0,900,2,0,0,0,1,0,0,0,0,0,0,0,0,0,0,0,0,0,0,0,0,0,0,0,0,0,0,0,800,45.45454545,45.45454545,0,9.090909091,0,22.72727273,60,53.3766
DR-2-2012,,33,0,0,0,0,0,0,0,3,0,0,0,0,0,0,0,0,0,0,0,0,0,1,0,0,0,0,900,2,500,2,100,1,0,0,0,0,0,0,0,0,0,0,0,0,0,0,0,0,0,0,0,0,0,0,0,500,45.45454545,45.45454545,0,9.090909091,0,22.72727273,60,0
DR-2-2012,,34,0,0,0,0,0,0,0,3,0,0,0,0,0,0,0,0,0,0,0,0,0,1,0,0,0,0,900,2,500,2,100,1,0,0,0,0,0,0,0,0,0,0,0,0,0,0,0,0,0,0,0,0,0,0,0,600,45.45454545,45.45454545,0,9.090909091,0,22.72727273,60,0
DR-2-2012,,35,0,0,0,0,0,0,0,3,0,0,0,0,0,0,0,0,0,0,0,0,0,1,0,0,0,0,900,2,500,2,100,1,0,0,0,0,0,0,0,0,0,0,0,0,0,0,0,0,0,0,0,0,0,0,0,700,45.45454545,45.45454545,0,9.090909091,0,22.72727273,60,35.4545
DR-2-2012,,36,0,0,0,0,0,0,0,3,0,0,0,0,0,0,0,0,0,0,0,0,0,1,0,0,0,0,900,2,500,2,100,1,0,0,0,0,0,0,0,0,0,0,0,0,0,0,0,0,0,0,0,0,0,0,0,800,45.45454545,45.45454545,0,9.090909091,0,22.72727273,60,59.2208
DR-2-2012,,37,0,0,0,0,0,0,0,3,0,0,0,0,0,0,0,0,0,0,0,0,0,1,0,0,0,0,900,2,600,2,100,1,0,0,0,0,0,0,0,0,0,0,0,0,0,0,0,0,0,0,0,0,0,0,0,500,45.45454545,45.45454545,0,9.090909091,0,22.72727273,60,0
DR-2-2012,,38,0,0,0,0,0,0,0,3,0,0,0,0,0,0,0,0,0,0,0,0,0,1,0,0,0,0,900,2,600,2,100,1,0,0,0,0,0,0,0,0,0,0,0,0,0,0,0,0,0,0,0,0,0,0,0,600,45.45454545,45.45454545,0,9.090909091,0,22.72727273,60,0
DR-2-2012,,39,0,0,0,0,0,0,0,3,0,0,0,0,0,0,0,0,0,0,0,0,0,1,0,0,0,0,900,2,600,2,100,1,0,0,0,0,0,0,0,0,0,0,0,0,0,0,0,0,0,0,0,0,0,0,0,700,45.45454545,45.45454545,0,9.090909091,0,22.72727273,60,61.5584
DR-2-2012,,40,0,0,0,0,0,0,0,3,0,0,0,0,0,0,0,0,0,0,0,0,0,1,0,0,0,0,900,2,600,2,100,1,0,0,0,0,0,0,0,0,0,0,0,0,0,0,0,0,0,0,0,0,0,0,0,800,45.45454545,45.45454545,0,9.090909091,0,22.72727273,60,79.0909
DR-2-2012,,41,0,0,0,0,0,0,0,3,0,0,0,0,0,0,0,0,0,0,0,0,0,1,0,0,0,0,900,2,700,2,100,1,0,0,0,0,0,0,0,0,0,0,0,0,0,0,0,0,0,0,0,0,0,0,0,500,45.45454545,45.45454545,0,9.090909091,0,22.72727273,60,15.974
DR-2-2012,,42,0,0,0,0,0,0,0,3,0,0,0,0,0,0,0,0,0,0,0,0,0,1,0,0,0,0,900,2,700,2,100,1,0,0,0,0,0,0,0,0,0,0,0,0,0,0,0,0,0,0,0,0,0,0,0,600,45.45454545,45.45454545,0,9.090909091,0,22.72727273,60,32.3377
DR-2-2012,,43,0,0,0,0,0,0,0,3,0,0,0,0,0,0,0,0,0,0,0,0,0,1,0,0,0,0,900,2,700,2,100,1,0,0,0,0,0,0,0,0,0,0,0,0,0,0,0,0,0,0,0,0,0,0,0,700,45.45454545,45.45454545,0,9.090909091,0,22.72727273,60,67.7922
DR-2-2012,,44,0,0,0,0,0,0,0,3,0,0,0,0,0,0,0,0,0,0,0,0,0,1,0,0,0,0,900,2,700,2,100,1,0,0,0,0,0,0,0,0,0,0,0,0,0,0,0,0,0,0,0,0,0,0,0,800,45.45454545,45.45454545,0,9.090909091,0,22.72727273,60,86.4935
DR-2-2012,,45,0,0,0,0,0,0,0,3,0,0,0,0,0,0,0,0,0,0,0,0,0,1,0,0,0,0,900,2,800,2,100,1,0,0,0,0,0,0,0,0,0,0,0,0,0,0,0,0,0,0,0,0,0,0,0,500,45.45454545,45.45454545,0,9.090909091,0,22.72727273,60,12.4675
DR-2-2012,,46,0,0,0,0,0,0,0,3,0,0,0,0,0,0,0,0,0,0,0,0,0,1,0,0,0,0,900,2,800,2,100,1,0,0,0,0,0,0,0,0,0,0,0,0,0,0,0,0,0,0,0,0,0,0,0,600,45.45454545,45.45454545,0,9.090909091,0,22.72727273,60,31.5584
DR-2-2012,,47,0,0,0,0,0,0,0,3,0,0,0,0,0,0,0,0,0,0,0,0,0,1,0,0,0,0,900,2,800,2,100,1,0,0,0,0,0,0,0,0,0,0,0,0,0,0,0,0,0,0,0,0,0,0,0,700,45.45454545,45.45454545,0,9.090909091,0,22.72727273,60,67.013
DR-2-2012,,48,0,0,0,0,0,0,0,3,0,0,0,0,0,0,0,0,0,0,0,0,0,1,0,0,0,0,900,2,800,2,100,1,0,0,0,0,0,0,0,0,0,0,0,0,0,0,0,0,0,0,0,0,0,0,0,800,45.45454545,45.45454545,0,9.090909091,0,22.72727273,60,87.6623
DR-9-2010,"DR-9-2010 Nanostructured Pt- and Ni-based catalysts for CO2-reforming of methane
M. García-Diéguez, I.S. Pieta, M.C. Herrera, M.A. Larrubia, L.J. Alemany *",1,0,0,0,0,0,0,0,10,0,0,0,0,0,0,0,0,0,0,0,0,1,0,0,0,0,0,600,2,700,2,97,1,0,0,0,0,0,0,0,0,0,0,0,0,0,0,0,0,0,0,0,0,0,0,0,400,20,20,0,0,60,2,60,1.80477
DR-9-2010,,2,0,0,0,0,0,0,0,10,0,0,0,0,0,0,0,0,0,0,0,0,1,0,0,0,0,0,600,2,700,2,97,1,0,0,0,0,0,0,0,0,0,0,0,0,0,0,0,0,0,0,0,0,0,0,0,500,20,20,0,0,60,2,60,10.4088
DR-9-2010,,3,0,0,0,0,0,0,0,10,0,0,0,0,0,0,0,0,0,0,0,0,1,0,0,0,0,0,600,2,700,2,97,1,0,0,0,0,0,0,0,0,0,0,0,0,0,0,0,0,0,0,0,0,0,0,0,550,20,20,0,0,60,2,60,18.5018
DR-9-2010,,4,0,0,0,0,0,0,0,10,0,0,0,0,0,0,0,0,0,0,0,0,1,0,0,0,0,0,600,2,700,2,97,1,0,0,0,0,0,0,0,0,0,0,0,0,0,0,0,0,0,0,0,0,0,0,0,600,20,20,0,0,60,2,60,26.4141
DR-9-2010,,5,0,0,0,0,0,0,0,10,0,0,0,0,0,0,0,0,0,0,0,0,1,0,0,0,0,0,600,2,700,2,97,1,0,0,0,0,0,0,0,0,0,0,0,0,0,0,0,0,0,0,0,0,0,0,0,650,20,20,0,0,60,2,60,39.3799
DR-9-2010,,6,0,0,0,0,0,0,0,10,0,0,0,0,0,0,0,0,0,0,0,0,1,0,0,0,0,0,600,2,700,2,97,1,0,0,0,0,0,0,0,0,0,0,0,0,0,0,0,0,0,0,0,0,0,0,0,700,20,20,0,0,60,2,60,60.108
DR-9-2010,,7,0,0,0,0,0,0,0,10,0.4,0,0,0,0,0,0,0,0,0,0,0,1,0,0,0,0,0,600,2,700,2,97,1,0,0,0,0,0,0,0,0,0,0,0,0,0,0,0,0,0,0,0,0,0,0,0,400,20,20,0,0,60,2,60,2.52708
DR-9-2010,,8,0,0,0,0,0,0,0,10,0.4,0,0,0,0,0,0,0,0,0,0,0,1,0,0,0,0,0,600,2,700,2,97,1,0,0,0,0,0,0,0,0,0,0,0,0,0,0,0,0,0,0,0,0,0,0,0,500,20,20,0,0,60,2,60,11.4921
DR-9-2010,,9,0,0,0,0,0,0,0,10,0.4,0,0,0,0,0,0,0,0,0,0,0,1,0,0,0,0,0,600,2,700,2,97,1,0,0,0,0,0,0,0,0,0,0,0,0,0,0,0,0,0,0,0,0,0,0,0,550,20,20,0,0,60,2,60,18.321
DR-9-2010,,10,0,0,0,0,0,0,0,10,0.4,0,0,0,0,0,0,0,0,0,0,0,1,0,0,0,0,0,600,2,700,2,97,1,0,0,0,0,0,0,0,0,0,0,0,0,0,0,0,0,0,0,0,0,0,0,0,600,20,20,0,0,60,2,60,25.8725
DR-9-2010,,11,0,0,0,0,0,0,0,10,0.4,0,0,0,0,0,0,0,0,0,0,0,1,0,0,0,0,0,600,2,700,2,97,1,0,0,0,0,0,0,0,0,0,0,0,0,0,0,0,0,0,0,0,0,0,0,0,650,20,20,0,0,60,2,60,41.3655
DR-9-2010,,12,0,0,0,0,0,0,0,10,0.4,0,0,0,0,0,0,0,0,0,0,0,1,0,0,0,0,0,600,2,700,2,97,1,0,0,0,0,0,0,0,0,0,0,0,0,0,0,0,0,0,0,0,0,0,0,0,700,20,20,0,0,60,2,60,60.108
DR-9-2010,,13,0,0,0,0,0,0,0,10,4,0,0,0,0,0,0,0,0,0,0,0,1,0,0,0,0,0,600,2,700,2,97,1,0,0,0,0,0,0,0,0,0,0,0,0,0,0,0,0,0,0,0,0,0,0,0,400,20,20,0,0,60,2,60,3.4296
DR-9-2010,,14,0,0,0,0,0,0,0,10,4,0,0,0,0,0,0,0,0,0,0,0,1,0,0,0,0,0,600,2,700,2,97,1,0,0,0,0,0,0,0,0,0,0,0,0,0,0,0,0,0,0,0,0,0,0,0,500,20,20,0,0,60,2,60,12.2141
DR-9-2010,,15,0,0,0,0,0,0,0,10,4,0,0,0,0,0,0,0,0,0,0,0,1,0,0,0,0,0,600,2,700,2,97,1,0,0,0,0,0,0,0,0,0,0,0,0,0,0,0,0,0,0,0,0,0,0,0,550,20,20,0,0,60,2,60,19.9458
DR-9-2010,,16,0,0,0,0,0,0,0,10,4,0,0,0,0,0,0,0,0,0,0,0,1,0,0,0,0,0,600,2,700,2,97,1,0,0,0,0,0,0,0,0,0,0,0,0,0,0,0,0,0,0,0,0,0,0,0,600,20,20,0,0,60,2,60,27.3163
DR-9-2010,,17,0,0,0,0,0,0,0,10,4,0,0,0,0,0,0,0,0,0,0,0,1,0,0,0,0,0,600,2,700,2,97,1,0,0,0,0,0,0,0,0,0,0,0,0,0,0,0,0,0,0,0,0,0,0,0,650,20,20,0,0,60,2,60,47.6834
DR-9-2010,,18,0,0,0,0,0,0,0,10,4,0,0,0,0,0,0,0,0,0,0,0,1,0,0,0,0,0,600,2,700,2,97,1,0,0,0,0,0,0,0,0,0,0,0,0,0,0,0,0,0,0,0,0,0,0,0,700,20,20,0,0,60,2,60,68.7723
DR-9-2010,,19,0,0,0,0,0,0,0,0,4,0,0,0,0,0,0,0,0,0,0,0,1,0,0,0,0,0,600,2,700,2,97,1,0,0,0,0,0,0,0,0,0,0,0,0,0,0,0,0,0,0,0,0,0,0,0,400,20,20,0,0,60,2,60,1.80505
DR-9-2010,,20,0,0,0,0,0,0,0,0,4,0,0,0,0,0,0,0,0,0,0,0,1,0,0,0,0,0,600,2,700,2,97,1,0,0,0,0,0,0,0,0,0,0,0,0,0,0,0,0,0,0,0,0,0,0,0,500,20,20,0,0,60,2,60,7.88198
DR-9-2010,,21,0,0,0,0,0,0,0,0,4,0,0,0,0,0,0,0,0,0,0,0,1,0,0,0,0,0,600,2,700,2,97,1,0,0,0,0,0,0,0,0,0,0,0,0,0,0,0,0,0,0,0,0,0,0,0,550,20,20,0,0,60,2,60,15.4329
DR-9-2010,,22,0,0,0,0,0,0,0,0,4,0,0,0,0,0,0,0,0,0,0,0,1,0,0,0,0,0,600,2,700,2,97,1,0,0,0,0,0,0,0,0,0,0,0,0,0,0,0,0,0,0,0,0,0,0,0,600,20,20,0,0,60,2,60,23.3452
DR-9-2010,,23,0,0,0,0,0,0,0,0,4,0,0,0,0,0,0,0,0,0,0,0,1,0,0,0,0,0,600,2,700,2,97,1,0,0,0,0,0,0,0,0,0,0,0,0,0,0,0,0,0,0,0,0,0,0,0,650,20,20,0,0,60,2,60,41.5462
DR-9-2010,,24,0,0,0,0,0,0,0,0,4,0,0,0,0,0,0,0,0,0,0,0,1,0,0,0,0,0,600,2,700,2,97,1,0,0,0,0,0,0,0,0,0,0,0,0,0,0,0,0,0,0,0,0,0,0,0,700,20,20,0,0,60,2,60,65.5232
DR-9-2010,,25,0,0,0,0,0,0,0,0,2,0,0,0,0,0,0,0,0,0,0,0,1,0,0,0,0,0,600,2,700,2,97,1,0,0,0,0,0,0,0,0,0,0,0,0,0,0,0,0,0,0,0,0,0,0,0,400,20,20,0,0,60,2,60,1.08303
DR-9-2010,,26,0,0,0,0,0,0,0,0,2,0,0,0,0,0,0,0,0,0,0,0,1,0,0,0,0,0,600,2,700,2,97,1,0,0,0,0,0,0,0,0,0,0,0,0,0,0,0,0,0,0,0,0,0,0,0,500,20,20,0,0,60,2,60,6.61844
DR-9-2010,,27,0,0,0,0,0,0,0,0,2,0,0,0,0,0,0,0,0,0,0,0,1,0,0,0,0,0,600,2,700,2,97,1,0,0,0,0,0,0,0,0,0,0,0,0,0,0,0,0,0,0,0,0,0,0,0,550,20,20,0,0,60,2,60,11.8231
DR-9-2010,,28,0,0,0,0,0,0,0,0,2,0,0,0,0,0,0,0,0,0,0,0,1,0,0,0,0,0,600,2,700,2,97,1,0,0,0,0,0,0,0,0,0,0,0,0,0,0,0,0,0,0,0,0,0,0,0,600,20,20,0,0,60,2,60,17.7495
DR-9-2010,,29,0,0,0,0,0,0,0,0,2,0,0,0,0,0,0,0,0,0,0,0,1,0,0,0,0,0,600,2,700,2,97,1,0,0,0,0,0,0,0,0,0,0,0,0,0,0,0,0,0,0,0,0,0,0,0,650,20,20,0,0,60,2,60,25.3007
DR-9-2010,,30,0,0,0,0,0,0,0,0,2,0,0,0,0,0,0,0,0,0,0,0,1,0,0,0,0,0,600,2,700,2,97,1,0,0,0,0,0,0,0,0,0,0,0,0,0,0,0,0,0,0,0,0,0,0,0,700,20,20,0,0,60,2,60,44.5848
DR-7-2010,"DR-7-2010 Improved Pt-Ni nanocatalysts for dry reforming of methane
M. Garcı´a-Die´ guez, I.S. Pieta, M.C. Herrera, M.A. Larrubia, L.J. Alemany *",1,0,0,0,0,0,0,0,10,0,0,0,0,0,0,0,0,0,0,0,0,1,0,0,0,0,0,700,2,700,2,97,1,0,0,0,0,0,0,0,0,0,0,0,0,0,0,0,0,0,0,0,0,0,0,0,600,20,20,0,0,60,2,60,26
DR-7-2010,,7,0,0,0,0,0,0,0,10,0,0,0,0,0,0,0,0,0,0,0,0,1,0,0,0,0,0,700,2,700,2,97,1,0,0,0,0,0,0,0,0,0,0,0,0,0,0,0,0,0,0,0,0,0,0,0,700,20,20,0,0,60,2,60,60
DR-7-2010,,3,0,0,0,0,0,0,0,10,0.4,0,0,0,0,0,0,0,0,0,0,0,1,0,0,0,0,0,700,2,700,2,97,1,0,0,0,0,0,0,0,0,0,0,0,0,0,0,0,0,0,0,0,0,0,0,0,600,20,20,0,0,60,2,60,23
DR-7-2010,,9,0,0,0,0,0,0,0,10,0.4,0,0,0,0,0,0,0,0,0,0,0,1,0,0,0,0,0,700,2,700,2,97,1,0,0,0,0,0,0,0,0,0,0,0,0,0,0,0,0,0,0,0,0,0,0,0,700,20,20,0,0,60,2,60,60
DR-7-2010,,5,0,0,0,0,0,0,0,0,4,0,0,0,0,0,0,0,0,0,0,0,1,0,0,0,0,0,700,2,700,2,97,1,0,0,0,0,0,0,0,0,0,0,0,0,0,0,0,0,0,0,0,0,0,0,0,600,20,20,0,0,60,2,60,26
DR-7-2010,,11,0,0,0,0,0,0,0,0,4,0,0,0,0,0,0,0,0,0,0,0,1,0,0,0,0,0,700,2,700,2,97,1,0,0,0,0,0,0,0,0,0,0,0,0,0,0,0,0,0,0,0,0,0,0,0,700,20,20,0,0,60,2,60,65
DR-6-2012 ,"DR-6-2012 Mesoporous nanocrystalline ceriaezirconia solid solutions
supported nickel based catalysts for CO2 reforming of CH4
Leilei Xu a,b, Huanling Song a, Lingjun Chou a,c,*",1,0,0,0,0,0,0,0,7,0,0,0,0,0,0,0,0,0,0,0,0,1,0,0,0,0,0,600,5,600,2,33.33333333,0,0,0,0,0,0,0,0,0,0,0,0.258,0,0,0,0,0,0,0.742,0,0,0,0,0,600,50,50,0,0,0,4,60,39.5489
DR-6-2012,,7,0,0,0,0,0,0,0,7,0,0,0,0,0,0,0,0,0,0,0,0,1,0,0,0,0,0,600,5,600,2,33.33333333,0,0,0,0,0,0,0,0,0,0,0,0.258,0,0,0,0,0,0,0.742,0,0,0,0,0,650,50,50,0,0,0,4,60,53.5915
DR-6-2012,,13,0,0,0,0,0,0,0,7,0,0,0,0,0,0,0,0,0,0,0,0,1,0,0,0,0,0,600,5,600,2,33.33333333,0,0,0,0,0,0,0,0,0,0,0,0.258,0,0,0,0,0,0,0.742,0,0,0,0,0,700,50,50,0,0,0,4,60,67.0723
DR-6-2012,,19,0,0,0,0,0,0,0,7,0,0,0,0,0,0,0,0,0,0,0,0,1,0,0,0,0,0,600,5,600,2,33.33333333,0,0,0,0,0,0,0,0,0,0,0,0.258,0,0,0,0,0,0,0.742,0,0,0,0,0,750,50,50,0,0,0,4,60,75.9191
DR-6-2012,,25,0,0,0,0,0,0,0,7,0,0,0,0,0,0,0,0,0,0,0,0,1,0,0,0,0,0,600,5,600,2,33.33333333,0,0,0,0,0,0,0,0,0,0,0,0.258,0,0,0,0,0,0,0.742,0,0,0,0,0,800,50,50,0,0,0,4,60,84.4851
DR-6-2012 ,,2,0,0,0,0,0,0,0,7,0,0,0,0,0,0,0,0,0,0,0,0,1,0,0,0,0,0,600,5,600,2,33.33333333,0,0,0,0,0,0,0,0,0,0,0,0.374,0,0,0,0,0,0,0.626,0,0,0,0,0,600,50,50,0,0,0,4,60,38.9872
DR-6-2012,,8,0,0,0,0,0,0,0,7,0,0,0,0,0,0,0,0,0,0,0,0,1,0,0,0,0,0,600,5,600,2,33.33333333,0,0,0,0,0,0,0,0,0,0,0,0.374,0,0,0,0,0,0,0.626,0,0,0,0,0,650,50,50,0,0,0,4,60,53.4511
DR-6-2012,,14,0,0,0,0,0,0,0,7,0,0,0,0,0,0,0,0,0,0,0,0,1,0,0,0,0,0,600,5,600,2,33.33333333,0,0,0,0,0,0,0,0,0,0,0,0.374,0,0,0,0,0,0,0.626,0,0,0,0,0,700,50,50,0,0,0,4,60,68.617
DR-6-2012,,20,0,0,0,0,0,0,0,7,0,0,0,0,0,0,0,0,0,0,0,0,1,0,0,0,0,0,600,5,600,2,33.33333333,0,0,0,0,0,0,0,0,0,0,0,0.374,0,0,0,0,0,0,0.626,0,0,0,0,0,750,50,50,0,0,0,4,60,78.3064
DR-6-2012,,26,0,0,0,0,0,0,0,7,0,0,0,0,0,0,0,0,0,0,0,0,1,0,0,0,0,0,600,5,600,2,33.33333333,0,0,0,0,0,0,0,0,0,0,0,0.374,0,0,0,0,0,0,0.626,0,0,0,0,0,800,50,50,0,0,0,4,60,86.7319
DR-6-2012,,3,0,0,0,0,0,0,0,7,0,0,0,0,0,0,0,0,0,0,0,0,1,0,0,0,0,0,600,5,600,2,33.33333333,0,0,0,0,0,0,0,0,0,0,0,0.482,0,0,0,0,0,0,0.518,0,0,0,0,0,600,50,50,0,0,0,4,60,42.217
DR-6-2012,,9,0,0,0,0,0,0,0,7,0,0,0,0,0,0,0,0,0,0,0,0,1,0,0,0,0,0,600,5,600,2,33.33333333,0,0,0,0,0,0,0,0,0,0,0,0.482,0,0,0,0,0,0,0.518,0,0,0,0,0,650,50,50,0,0,0,4,60,57.9447
DR-6-2012,,15,0,0,0,0,0,0,0,7,0,0,0,0,0,0,0,0,0,0,0,0,1,0,0,0,0,0,600,5,600,2,33.33333333,0,0,0,0,0,0,0,0,0,0,0,0.482,0,0,0,0,0,0,0.518,0,0,0,0,0,700,50,50,0,0,0,4,60,71.566
DR-6-2012,,21,0,0,0,0,0,0,0,7,0,0,0,0,0,0,0,0,0,0,0,0,1,0,0,0,0,0,600,5,600,2,33.33333333,0,0,0,0,0,0,0,0,0,0,0,0.482,0,0,0,0,0,0,0.518,0,0,0,0,0,750,50,50,0,0,0,4,60,82.5191
DR-6-2012,,27,0,0,0,0,0,0,0,7,0,0,0,0,0,0,0,0,0,0,0,0,1,0,0,0,0,0,600,5,600,2,33.33333333,0,0,0,0,0,0,0,0,0,0,0,0.482,0,0,0,0,0,0,0.518,0,0,0,0,0,800,50,50,0,0,0,4,60,90.1021
DR-6-2012,,4,0,0,0,0,0,0,0,7,0,0,0,0,0,0,0,0,0,0,0,0,1,0,0,0,0,0,600,5,600,2,33.33333333,0,0,0,0,0,0,0,0,0,0,0,0.583,0,0,0,0,0,0,0.417,0,0,0,0,0,600,50,50,0,0,0,4,60,44.183
DR-6-2012,,10,0,0,0,0,0,0,0,7,0,0,0,0,0,0,0,0,0,0,0,0,1,0,0,0,0,0,600,5,600,2,33.33333333,0,0,0,0,0,0,0,0,0,0,0,0.583,0,0,0,0,0,0,0.417,0,0,0,0,0,650,50,50,0,0,0,4,60,61.1745
DR-6-2012,,16,0,0,0,0,0,0,0,7,0,0,0,0,0,0,0,0,0,0,0,0,1,0,0,0,0,0,600,5,600,2,33.33333333,0,0,0,0,0,0,0,0,0,0,0,0.583,0,0,0,0,0,0,0.417,0,0,0,0,0,700,50,50,0,0,0,4,60,75.3574
DR-6-2012,,22,0,0,0,0,0,0,0,7,0,0,0,0,0,0,0,0,0,0,0,0,1,0,0,0,0,0,600,5,600,2,33.33333333,0,0,0,0,0,0,0,0,0,0,0,0.583,0,0,0,0,0,0,0.417,0,0,0,0,0,750,50,50,0,0,0,4,60,86.4511
DR-6-2012,,28,0,0,0,0,0,0,0,7,0,0,0,0,0,0,0,0,0,0,0,0,1,0,0,0,0,0,600,5,600,2,33.33333333,0,0,0,0,0,0,0,0,0,0,0,0.583,0,0,0,0,0,0,0.417,0,0,0,0,0,800,50,50,0,0,0,4,60,94.034
DR-6-2012,,5,0,0,0,0,0,0,0,7,0,0,0,0,0,0,0,0,0,0,0,0,1,0,0,0,0,0,600,5,600,2,33.33333333,0,0,0,0,0,0,0,0,0,0,0,0.677,0,0,0,0,0,0,0.323,0,0,0,0,0,600,50,50,0,0,0,4,60,42.0766
DR-6-2012,,11,0,0,0,0,0,0,0,7,0,0,0,0,0,0,0,0,0,0,0,0,1,0,0,0,0,0,600,5,600,2,33.33333333,0,0,0,0,0,0,0,0,0,0,0,0.677,0,0,0,0,0,0,0.323,0,0,0,0,0,650,50,50,0,0,0,4,60,58.5064
DR-6-2012,,17,0,0,0,0,0,0,0,7,0,0,0,0,0,0,0,0,0,0,0,0,1,0,0,0,0,0,600,5,600,2,33.33333333,0,0,0,0,0,0,0,0,0,0,0,0.677,0,0,0,0,0,0,0.323,0,0,0,0,0,700,50,50,0,0,0,4,60,72.8298
DR-6-2012,,23,0,0,0,0,0,0,0,7,0,0,0,0,0,0,0,0,0,0,0,0,1,0,0,0,0,0,600,5,600,2,33.33333333,0,0,0,0,0,0,0,0,0,0,0,0.677,0,0,0,0,0,0,0.323,0,0,0,0,0,750,50,50,0,0,0,4,60,84.766
DR-6-2012,,29,0,0,0,0,0,0,0,7,0,0,0,0,0,0,0,0,0,0,0,0,1,0,0,0,0,0,600,5,600,2,33.33333333,0,0,0,0,0,0,0,0,0,0,0,0.677,0,0,0,0,0,0,0.323,0,0,0,0,0,800,50,50,0,0,0,4,60,92.7702
DR-6-2012,,6,0,0,0,0,0,0,0,7,0,0,0,0,0,0,0,0,0,0,0,0,1,0,0,0,0,0,600,5,600,2,33.33333333,0,0,0,0,0,0,0,0,0,0,0,0.765,0,0,0,0,0,0,0.235,0,0,0,0,0,600,50,50,0,0,0,4,60,36.1787
DR-6-2012,,12,0,0,0,0,0,0,0,7,0,0,0,0,0,0,0,0,0,0,0,0,1,0,0,0,0,0,600,5,600,2,33.33333333,0,0,0,0,0,0,0,0,0,0,0,0.765,0,0,0,0,0,0,0.235,0,0,0,0,0,650,50,50,0,0,0,4,60,50.5021
DR-6-2012,,18,0,0,0,0,0,0,0,7,0,0,0,0,0,0,0,0,0,0,0,0,1,0,0,0,0,0,600,5,600,2,33.33333333,0,0,0,0,0,0,0,0,0,0,0,0.765,0,0,0,0,0,0,0.235,0,0,0,0,0,700,50,50,0,0,0,4,60,64.2638
DR-6-2012,,24,0,0,0,0,0,0,0,7,0,0,0,0,0,0,0,0,0,0,0,0,1,0,0,0,0,0,600,5,600,2,33.33333333,0,0,0,0,0,0,0,0,0,0,0,0.765,0,0,0,0,0,0,0.235,0,0,0,0,0,750,50,50,0,0,0,4,60,77.4638
DR-6-2012,,30,0,0,0,0,0,0,0,7,0,0,0,0,0,0,0,0,0,0,0,0,1,0,0,0,0,0,600,5,600,2,33.33333333,0,0,0,0,0,0,0,0,0,0,0,0.765,0,0,0,0,0,0,0.235,0,0,0,0,0,800,50,50,0,0,0,4,60,86.7319
DR-6-2012,,31,0,0,0,0,0,0,0,7,0,0,0,0,0,0,0,0,0,0,0,0,1,0,0,0,0,0,600,5,600,2,33.33333333,0,0,0,0,0,0,0,0,0,0,0,0.258,0,0,0,0,0,0,0.742,0,0,0,0,0,750,50,50,0,0,0,4,60,76.13
DR-6-2012,,37,0,0,0,0,0,0,0,7,0,0,0,0,0,0,0,0,0,0,0,0,1,0,0,0,0,0,600,5,600,2,33.33333333,0,0,0,0,0,0,0,0,0,0,0,0.258,0,0,0,0,0,0,0.742,0,0,0,0,0,750,50,50,0,0,0,2,60,47.31
DR-6-2012,,43,0,0,0,0,0,0,0,7,0,0,0,0,0,0,0,0,0,0,0,0,1,0,0,0,0,0,600,5,600,2,33.33333333,0,0,0,0,0,0,0,0,0,0,0,0.258,0,0,0,0,0,0,0.742,0,0,0,0,0,750,50,50,0,0,0,1.333333333,60,37.65
DR-6-2012,,49,0,0,0,0,0,0,0,7,0,0,0,0,0,0,0,0,0,0,0,0,1,0,0,0,0,0,600,5,600,2,33.33333333,0,0,0,0,0,0,0,0,0,0,0,0.258,0,0,0,0,0,0,0.742,0,0,0,0,0,750,50,50,0,0,0,0.99009901,60,32.02
DR-6-2012,,32,0,0,0,0,0,0,0,7,0,0,0,0,0,0,0,0,0,0,0,0,1,0,0,0,0,0,600,5,600,2,33.33333333,0,0,0,0,0,0,0,0,0,0,0,0.374,0,0,0,0,0,0,0.626,0,0,0,0,0,750,50,50,0,0,0,4,60,78.51
DR-6-2012,,38,0,0,0,0,0,0,0,7,0,0,0,0,0,0,0,0,0,0,0,0,1,0,0,0,0,0,600,5,600,2,33.33333333,0,0,0,0,0,0,0,0,0,0,0,0.374,0,0,0,0,0,0,0.626,0,0,0,0,0,750,50,50,0,0,0,2,60,49
DR-6-2012,,44,0,0,0,0,0,0,0,7,0,0,0,0,0,0,0,0,0,0,0,0,1,0,0,0,0,0,600,5,600,2,33.33333333,0,0,0,0,0,0,0,0,0,0,0,0.374,0,0,0,0,0,0,0.626,0,0,0,0,0,750,50,50,0,0,0,1.333333333,60,39.07
DR-6-2012,,50,0,0,0,0,0,0,0,7,0,0,0,0,0,0,0,0,0,0,0,0,1,0,0,0,0,0,600,5,600,2,33.33333333,0,0,0,0,0,0,0,0,0,0,0,0.374,0,0,0,0,0,0,0.626,0,0,0,0,0,750,50,50,0,0,0,0.99009901,60,32.95
DR-6-2012,,33,0,0,0,0,0,0,0,7,0,0,0,0,0,0,0,0,0,0,0,0,1,0,0,0,0,0,600,5,600,2,33.33333333,0,0,0,0,0,0,0,0,0,0,0,0.482,0,0,0,0,0,0,0.518,0,0,0,0,0,750,50,50,0,0,0,4,60,82.7
DR-6-2012,,39,0,0,0,0,0,0,0,7,0,0,0,0,0,0,0,0,0,0,0,0,1,0,0,0,0,0,600,5,600,2,33.33333333,0,0,0,0,0,0,0,0,0,0,0,0.482,0,0,0,0,0,0,0.518,0,0,0,0,0,750,50,50,0,0,0,2,60,61.97
DR-6-2012,,45,0,0,0,0,0,0,0,7,0,0,0,0,0,0,0,0,0,0,0,0,1,0,0,0,0,0,600,5,600,2,33.33333333,0,0,0,0,0,0,0,0,0,0,0,0.482,0,0,0,0,0,0,0.518,0,0,0,0,0,750,50,50,0,0,0,1.333333333,60,52.27
DR-6-2012,,51,0,0,0,0,0,0,0,7,0,0,0,0,0,0,0,0,0,0,0,0,1,0,0,0,0,0,600,5,600,2,33.33333333,0,0,0,0,0,0,0,0,0,0,0,0.482,0,0,0,0,0,0,0.518,0,0,0,0,0,750,50,50,0,0,0,0.99009901,60,45.3
DR-6-2012,,34,0,0,0,0,0,0,0,7,0,0,0,0,0,0,0,0,0,0,0,0,1,0,0,0,0,0,600,5,600,2,33.33333333,0,0,0,0,0,0,0,0,0,0,0,0.583,0,0,0,0,0,0,0.417,0,0,0,0,0,750,50,50,0,0,0,4,60,86.67
DR-6-2012,,40,0,0,0,0,0,0,0,7,0,0,0,0,0,0,0,0,0,0,0,0,1,0,0,0,0,0,600,5,600,2,33.33333333,0,0,0,0,0,0,0,0,0,0,0,0.583,0,0,0,0,0,0,0.417,0,0,0,0,0,750,50,50,0,0,0,2,60,69.09
DR-6-2012,,46,0,0,0,0,0,0,0,7,0,0,0,0,0,0,0,0,0,0,0,0,1,0,0,0,0,0,600,5,600,2,33.33333333,0,0,0,0,0,0,0,0,0,0,0,0.583,0,0,0,0,0,0,0.417,0,0,0,0,0,750,50,50,0,0,0,1.333333333,60,57.74
DR-6-2012,,52,0,0,0,0,0,0,0,7,0,0,0,0,0,0,0,0,0,0,0,0,1,0,0,0,0,0,600,5,600,2,33.33333333,0,0,0,0,0,0,0,0,0,0,0,0.583,0,0,0,0,0,0,0.417,0,0,0,0,0,750,50,50,0,0,0,0.99009901,60,49.43
DR-6-2012,,35,0,0,0,0,0,0,0,7,0,0,0,0,0,0,0,0,0,0,0,0,1,0,0,0,0,0,600,5,600,2,33.33333333,0,0,0,0,0,0,0,0,0,0,0,0.677,0,0,0,0,0,0,0.323,0,0,0,0,0,750,50,50,0,0,0,4,60,85
DR-6-2012,,41,0,0,0,0,0,0,0,7,0,0,0,0,0,0,0,0,0,0,0,0,1,0,0,0,0,0,600,5,600,2,33.33333333,0,0,0,0,0,0,0,0,0,0,0,0.677,0,0,0,0,0,0,0.323,0,0,0,0,0,750,50,50,0,0,0,2,60,65.13
DR-6-2012,,47,0,0,0,0,0,0,0,7,0,0,0,0,0,0,0,0,0,0,0,0,1,0,0,0,0,0,600,5,600,2,33.33333333,0,0,0,0,0,0,0,0,0,0,0,0.677,0,0,0,0,0,0,0.323,0,0,0,0,0,750,50,50,0,0,0,1.333333333,60,55.58
DR-6-2012,,53,0,0,0,0,0,0,0,7,0,0,0,0,0,0,0,0,0,0,0,0,1,0,0,0,0,0,600,5,600,2,33.33333333,0,0,0,0,0,0,0,0,0,0,0,0.677,0,0,0,0,0,0,0.323,0,0,0,0,0,750,50,50,0,0,0,0.99009901,60,48.78
DR-6-2012,,36,0,0,0,0,0,0,0,7,0,0,0,0,0,0,0,0,0,0,0,0,1,0,0,0,0,0,600,5,600,2,33.33333333,0,0,0,0,0,0,0,0,0,0,0,0.765,0,0,0,0,0,0,0.235,0,0,0,0,0,750,50,50,0,0,0,4,60,77.56
DR-6-2012,,42,0,0,0,0,0,0,0,7,0,0,0,0,0,0,0,0,0,0,0,0,1,0,0,0,0,0,600,5,600,2,33.33333333,0,0,0,0,0,0,0,0,0,0,0,0.765,0,0,0,0,0,0,0.235,0,0,0,0,0,750,50,50,0,0,0,2,60,51.57
DR-6-2012,,48,0,0,0,0,0,0,0,7,0,0,0,0,0,0,0,0,0,0,0,0,1,0,0,0,0,0,600,5,600,2,33.33333333,0,0,0,0,0,0,0,0,0,0,0,0.765,0,0,0,0,0,0,0.235,0,0,0,0,0,750,50,50,0,0,0,1.333333333,60,41.85
DR-6-2012,,54,0,0,0,0,0,0,0,7,0,0,0,0,0,0,0,0,0,0,0,0,1,0,0,0,0,0,600,5,600,2,33.33333333,0,0,0,0,0,0,0,0,0,0,0,0.765,0,0,0,0,0,0,0.235,0,0,0,0,0,750,50,50,0,0,0,0.99009901,60,35.64
DR-6-2012,,55,0,0,0,0,0,0,0,3,0,0,0,0,0,0,0,0,0,0,0,0,1,0,0,0,0,0,600,5,600,2,33.33333333,0,0,0,0,0,0,0,0,0,0,0,0.583,0,0,0,0,0,0,0.417,0,0,0,0,0,600,50,50,0,0,0,4,60,40.49
DR-6-2012,,60,0,0,0,0,0,0,0,3,0,0,0,0,0,0,0,0,0,0,0,0,1,0,0,0,0,0,600,5,600,2,33.33333333,0,0,0,0,0,0,0,0,0,0,0,0.583,0,0,0,0,0,0,0.417,0,0,0,0,0,650,50,50,0,0,0,4,60,56.0468
DR-6-2012,,65,0,0,0,0,0,0,0,3,0,0,0,0,0,0,0,0,0,0,0,0,1,0,0,0,0,0,600,5,600,2,33.33333333,0,0,0,0,0,0,0,0,0,0,0,0.583,0,0,0,0,0,0,0.417,0,0,0,0,0,700,50,50,0,0,0,4,60,68.0512
DR-6-2012,,70,0,0,0,0,0,0,0,3,0,0,0,0,0,0,0,0,0,0,0,0,1,0,0,0,0,0,600,5,600,2,33.33333333,0,0,0,0,0,0,0,0,0,0,0,0.583,0,0,0,0,0,0,0.417,0,0,0,0,0,750,50,50,0,0,0,4,60,75.0334
DR-6-2012,,75,0,0,0,0,0,0,0,3,0,0,0,0,0,0,0,0,0,0,0,0,1,0,0,0,0,0,600,5,600,2,33.33333333,0,0,0,0,0,0,0,0,0,0,0,0.583,0,0,0,0,0,0,0.417,0,0,0,0,0,800,50,50,0,0,0,4,60,81.0356
DR-6-2012,,56,0,0,0,0,0,0,0,5,0,0,0,0,0,0,0,0,0,0,0,0,1,0,0,0,0,0,600,5,600,2,33.33333333,0,0,0,0,0,0,0,0,0,0,0,0.583,0,0,0,0,0,0,0.417,0,0,0,0,0,600,50,50,0,0,0,4,60,41.5924
DR-6-2012,,61,0,0,0,0,0,0,0,5,0,0,0,0,0,0,0,0,0,0,0,0,1,0,0,0,0,0,600,5,600,2,33.33333333,0,0,0,0,0,0,0,0,0,0,0,0.583,0,0,0,0,0,0,0.417,0,0,0,0,0,650,50,50,0,0,0,4,60,57.3942
DR-6-2012,,66,0,0,0,0,0,0,0,5,0,0,0,0,0,0,0,0,0,0,0,0,1,0,0,0,0,0,600,5,600,2,33.33333333,0,0,0,0,0,0,0,0,0,0,0,0.583,0,0,0,0,0,0,0.417,0,0,0,0,0,700,50,50,0,0,0,4,60,70.6236
DR-6-2012,,71,0,0,0,0,0,0,0,5,0,0,0,0,0,0,0,0,0,0,0,0,1,0,0,0,0,0,600,5,600,2,33.33333333,0,0,0,0,0,0,0,0,0,0,0,0.583,0,0,0,0,0,0,0.417,0,0,0,0,0,750,50,50,0,0,0,4,60,79.3207
DR-6-2012,,76,0,0,0,0,0,0,0,5,0,0,0,0,0,0,0,0,0,0,0,0,1,0,0,0,0,0,600,5,600,2,33.33333333,0,0,0,0,0,0,0,0,0,0,0,0.583,0,0,0,0,0,0,0.417,0,0,0,0,0,800,50,50,0,0,0,4,60,86.5479
DR-6-2012,,57,0,0,0,0,0,0,0,7,0,0,0,0,0,0,0,0,0,0,0,0,1,0,0,0,0,0,600,5,600,2,33.33333333,0,0,0,0,0,0,0,0,0,0,0,0.583,0,0,0,0,0,0,0.417,0,0,0,0,0,600,50,50,0,0,0,4,60,44.1648
DR-6-2012,,62,0,0,0,0,0,0,0,7,0,0,0,0,0,0,0,0,0,0,0,0,1,0,0,0,0,0,600,5,600,2,33.33333333,0,0,0,0,0,0,0,0,0,0,0,0.583,0,0,0,0,0,0,0.417,0,0,0,0,0,650,50,50,0,0,0,4,60,61.1915
DR-6-2012,,67,0,0,0,0,0,0,0,7,0,0,0,0,0,0,0,0,0,0,0,0,1,0,0,0,0,0,600,5,600,2,33.33333333,0,0,0,0,0,0,0,0,0,0,0,0.583,0,0,0,0,0,0,0.417,0,0,0,0,0,700,50,50,0,0,0,4,60,75.2784
DR-6-2012,,72,0,0,0,0,0,0,0,7,0,0,0,0,0,0,0,0,0,0,0,0,1,0,0,0,0,0,600,5,600,2,33.33333333,0,0,0,0,0,0,0,0,0,0,0,0.583,0,0,0,0,0,0,0.417,0,0,0,0,0,750,50,50,0,0,0,4,60,86.5479
DR-6-2012,,77,0,0,0,0,0,0,0,7,0,0,0,0,0,0,0,0,0,0,0,0,1,0,0,0,0,0,600,5,600,2,33.33333333,0,0,0,0,0,0,0,0,0,0,0,0.583,0,0,0,0,0,0,0.417,0,0,0,0,0,800,50,50,0,0,0,4,60,94.1425
DR-6-2012,,58,0,0,0,0,0,0,0,10,0,0,0,0,0,0,0,0,0,0,0,0,1,0,0,0,0,0,600,5,600,2,33.33333333,0,0,0,0,0,0,0,0,0,0,0,0.583,0,0,0,0,0,0,0.417,0,0,0,0,0,600,50,50,0,0,0,4,60,45.8797
DR-6-2012,,63,0,0,0,0,0,0,0,10,0,0,0,0,0,0,0,0,0,0,0,0,1,0,0,0,0,0,600,5,600,2,33.33333333,0,0,0,0,0,0,0,0,0,0,0,0.583,0,0,0,0,0,0,0.417,0,0,0,0,0,650,50,50,0,0,0,4,60,62.539
DR-6-2012,,68,0,0,0,0,0,0,0,10,0,0,0,0,0,0,0,0,0,0,0,0,1,0,0,0,0,0,600,5,600,2,33.33333333,0,0,0,0,0,0,0,0,0,0,0,0.583,0,0,0,0,0,0,0.417,0,0,0,0,0,700,50,50,0,0,0,4,60,77.6058
DR-6-2012,,73,0,0,0,0,0,0,0,10,0,0,0,0,0,0,0,0,0,0,0,0,1,0,0,0,0,0,600,5,600,2,33.33333333,0,0,0,0,0,0,0,0,0,0,0,0.583,0,0,0,0,0,0,0.417,0,0,0,0,0,750,50,50,0,0,0,4,60,86.7929
DR-6-2012,,78,0,0,0,0,0,0,0,10,0,0,0,0,0,0,0,0,0,0,0,0,1,0,0,0,0,0,600,5,600,2,33.33333333,0,0,0,0,0,0,0,0,0,0,0,0.583,0,0,0,0,0,0,0.417,0,0,0,0,0,800,50,50,0,0,0,4,60,92.1826
DR-6-2012,,59,0,0,0,0,0,0,0,15,0,0,0,0,0,0,0,0,0,0,0,0,1,0,0,0,0,0,600,5,600,2,33.33333333,0,0,0,0,0,0,0,0,0,0,0,0.583,0,0,0,0,0,0,0.417,0,0,0,0,0,600,50,50,0,0,0,4,60,42.9399
DR-6-2012,,64,0,0,0,0,0,0,0,15,0,0,0,0,0,0,0,0,0,0,0,0,1,0,0,0,0,0,600,5,600,2,33.33333333,0,0,0,0,0,0,0,0,0,0,0,0.583,0,0,0,0,0,0,0.417,0,0,0,0,0,650,50,50,0,0,0,4,60,58.6192
DR-6-2012,,69,0,0,0,0,0,0,0,15,0,0,0,0,0,0,0,0,0,0,0,0,1,0,0,0,0,0,600,5,600,2,33.33333333,0,0,0,0,0,0,0,0,0,0,0,0.583,0,0,0,0,0,0,0.417,0,0,0,0,0,700,50,50,0,0,0,4,60,73.196
DR-6-2012,,74,0,0,0,0,0,0,0,15,0,0,0,0,0,0,0,0,0,0,0,0,1,0,0,0,0,0,600,5,600,2,33.33333333,0,0,0,0,0,0,0,0,0,0,0,0.583,0,0,0,0,0,0,0.417,0,0,0,0,0,750,50,50,0,0,0,4,60,84.343
DR-6-2012,,79,0,0,0,0,0,0,0,15,0,0,0,0,0,0,0,0,0,0,0,0,1,0,0,0,0,0,600,5,600,2,33.33333333,0,0,0,0,0,0,0,0,0,0,0,0.583,0,0,0,0,0,0,0.417,0,0,0,0,0,800,50,50,0,0,0,4,60,91.3252
DR-6-2012,,80,0,0,0,0,0,0,0,3,0,0,0,0,0,0,0,0,0,0,0,0,1,0,0,0,0,0,600,5,600,2,33.33333333,0,0,0,0,0,0,0,0,0,0,0,0.583,0,0,0,0,0,0,0.417,0,0,0,0,0,750,50,50,0,0,0,4,60,75.06
DR-6-2012,,85,0,0,0,0,0,0,0,3,0,0,0,0,0,0,0,0,0,0,0,0,1,0,0,0,0,0,600,5,600,2,33.33333333,0,0,0,0,0,0,0,0,0,0,0,0.583,0,0,0,0,0,0,0.417,0,0,0,0,0,750,50,50,0,0,0,2,60,39.44
DR-6-2012,,90,0,0,0,0,0,0,0,3,0,0,0,0,0,0,0,0,0,0,0,0,1,0,0,0,0,0,600,5,600,2,33.33333333,0,0,0,0,0,0,0,0,0,0,0,0.583,0,0,0,0,0,0,0.417,0,0,0,0,0,750,50,50,0,0,0,1.333333333,60,30.51
DR-6-2012,,95,0,0,0,0,0,0,0,3,0,0,0,0,0,0,0,0,0,0,0,0,1,0,0,0,0,0,600,5,600,2,33.33333333,0,0,0,0,0,0,0,0,0,0,0,0.583,0,0,0,0,0,0,0.417,0,0,0,0,0,750,50,50,0,0,0,0.99009901,60,24.75
DR-6-2012,,81,0,0,0,0,0,0,0,5,0,0,0,0,0,0,0,0,0,0,0,0,1,0,0,0,0,0,600,5,600,2,33.33333333,0,0,0,0,0,0,0,0,0,0,0,0.583,0,0,0,0,0,0,0.417,0,0,0,0,0,750,50,50,0,0,0,4,60,79.48
DR-6-2012,,86,0,0,0,0,0,0,0,5,0,0,0,0,0,0,0,0,0,0,0,0,1,0,0,0,0,0,600,5,600,2,33.33333333,0,0,0,0,0,0,0,0,0,0,0,0.583,0,0,0,0,0,0,0.417,0,0,0,0,0,750,50,50,0,0,0,2,60,52.45
DR-6-2012,,91,0,0,0,0,0,0,0,5,0,0,0,0,0,0,0,0,0,0,0,0,1,0,0,0,0,0,600,5,600,2,33.33333333,0,0,0,0,0,0,0,0,0,0,0,0.583,0,0,0,0,0,0,0.417,0,0,0,0,0,750,50,50,0,0,0,1.333333333,60,42.87
DR-6-2012,,96,0,0,0,0,0,0,0,5,0,0,0,0,0,0,0,0,0,0,0,0,1,0,0,0,0,0,600,5,600,2,33.33333333,0,0,0,0,0,0,0,0,0,0,0,0.583,0,0,0,0,0,0,0.417,0,0,0,0,0,750,50,50,0,0,0,0.99009901,60,36.58
DR-6-2012,,82,0,0,0,0,0,0,0,7,0,0,0,0,0,0,0,0,0,0,0,0,1,0,0,0,0,0,600,5,600,2,33.33333333,0,0,0,0,0,0,0,0,0,0,0,0.583,0,0,0,0,0,0,0.417,0,0,0,0,0,750,50,50,0,0,0,4,60,86.67
DR-6-2012,,87,0,0,0,0,0,0,0,7,0,0,0,0,0,0,0,0,0,0,0,0,1,0,0,0,0,0,600,5,600,2,33.33333333,0,0,0,0,0,0,0,0,0,0,0,0.583,0,0,0,0,0,0,0.417,0,0,0,0,0,750,50,50,0,0,0,2,60,69.09
DR-6-2012,,92,0,0,0,0,0,0,0,7,0,0,0,0,0,0,0,0,0,0,0,0,1,0,0,0,0,0,600,5,600,2,33.33333333,0,0,0,0,0,0,0,0,0,0,0,0.583,0,0,0,0,0,0,0.417,0,0,0,0,0,750,50,50,0,0,0,1.333333333,60,57.74
DR-6-2012,,97,0,0,0,0,0,0,0,7,0,0,0,0,0,0,0,0,0,0,0,0,1,0,0,0,0,0,600,5,600,2,33.33333333,0,0,0,0,0,0,0,0,0,0,0,0.583,0,0,0,0,0,0,0.417,0,0,0,0,0,750,50,50,0,0,0,0.99009901,60,49.43
DR-6-2012,,83,0,0,0,0,0,0,0,10,0,0,0,0,0,0,0,0,0,0,0,0,1,0,0,0,0,0,600,5,600,2,33.33333333,0,0,0,0,0,0,0,0,0,0,0,0.583,0,0,0,0,0,0,0.417,0,0,0,0,0,750,50,50,0,0,0,4,60,86.9
DR-6-2012,,88,0,0,0,0,0,0,0,10,0,0,0,0,0,0,0,0,0,0,0,0,1,0,0,0,0,0,600,5,600,2,33.33333333,0,0,0,0,0,0,0,0,0,0,0,0.583,0,0,0,0,0,0,0.417,0,0,0,0,0,750,50,50,0,0,0,2,60,67.88
DR-6-2012,,93,0,0,0,0,0,0,0,10,0,0,0,0,0,0,0,0,0,0,0,0,1,0,0,0,0,0,600,5,600,2,33.33333333,0,0,0,0,0,0,0,0,0,0,0,0.583,0,0,0,0,0,0,0.417,0,0,0,0,0,750,50,50,0,0,0,1.333333333,60,56.93
DR-6-2012,,98,0,0,0,0,0,0,0,10,0,0,0,0,0,0,0,0,0,0,0,0,1,0,0,0,0,0,600,5,600,2,33.33333333,0,0,0,0,0,0,0,0,0,0,0,0.583,0,0,0,0,0,0,0.417,0,0,0,0,0,750,50,50,0,0,0,0.99009901,60,50.96
DR-6-2012,,84,0,0,0,0,0,0,0,15,0,0,0,0,0,0,0,0,0,0,0,0,1,0,0,0,0,0,600,5,600,2,33.33333333,0,0,0,0,0,0,0,0,0,0,0,0.583,0,0,0,0,0,0,0.417,0,0,0,0,0,750,50,50,0,0,0,4,60,84.45
DR-6-2012,,89,0,0,0,0,0,0,0,15,0,0,0,0,0,0,0,0,0,0,0,0,1,0,0,0,0,0,600,5,600,2,33.33333333,0,0,0,0,0,0,0,0,0,0,0,0.583,0,0,0,0,0,0,0.417,0,0,0,0,0,750,50,50,0,0,0,2,60,62.67
DR-6-2012,,94,0,0,0,0,0,0,0,15,0,0,0,0,0,0,0,0,0,0,0,0,1,0,0,0,0,0,600,5,600,2,33.33333333,0,0,0,0,0,0,0,0,0,0,0,0.583,0,0,0,0,0,0,0.417,0,0,0,0,0,750,50,50,0,0,0,1.333333333,60,53.21
DR-6-2012,,99,0,0,0,0,0,0,0,15,0,0,0,0,0,0,0,0,0,0,0,0,1,0,0,0,0,0,600,5,600,2,33.33333333,0,0,0,0,0,0,0,0,0,0,0,0.583,0,0,0,0,0,0,0.417,0,0,0,0,0,750,50,50,0,0,0,0.99009901,60,47.2
DR-6-2013,"DR-6-2013 Comparative study on the promotion effect of Mn
and Zr on the stability of Ni/SiO2 catalyst for CO2
reforming of methane
Lu Yao, Jianqiang Zhu, Xiaoxi Peng, Dongmei Tong, Changwei Hu*",1,0,0,0,0,0,0,0,10,0,0,0,0,0,0,0,0,0,0,0,5,0,0,1,0,0,0,800,5,800,1,50,0,0,0,0,0,0,0,0,0,0,0,0,1,0,0,0,0,0,0,0,0,0,0,0,600,50,50,0,0,0,4.166666667,60,38.5
DR-6-2013,,2,0,0,0,0,0,0,0,10,0,0,0,0,0,0,0,0,0,0,0,5,0,0,1,0,0,0,800,5,800,1,50,0,0,0,0,0,0,0,0,0,0,0,0,1,0,0,0,0,0,0,0,0,0,0,0,650,50,50,0,0,0,4.166666667,60,49.8
DR-6-2013,,3,0,0,0,0,0,0,0,10,0,0,0,0,0,0,0,0,0,0,0,5,0,0,1,0,0,0,800,5,800,1,50,0,0,0,0,0,0,0,0,0,0,0,0,1,0,0,0,0,0,0,0,0,0,0,0,700,50,50,0,0,0,4.166666667,60,64.4
