Repository: hych0/CH4Conversion

File: CH4Conv.csv (part 8 of 25)
,,,Base Metal (wt %),,,,,,,,,,,,,,,,,,,,,,,,,,,,Reduction Conditions,,,Support type,,,,,,,,,,,,,,,,,,,,,,,,Operating Conditions,,,,,,,,Output
Code of papers,Reference,Data,Co,Ba-promoter,Ca-promoter,Cu-promoter,Ce,Mn,La,Ni,Pt,Mg,Ir,Au,K,Li,Ru,Rh,Pd,Sr-promoter,Y-promoter,Zr,Incipient to wetness impregnation,Wet impregnation,Co-impregnation,Co-precipitation,Sol-gel,Sequential impregnation, calcTemperature (oC),calc Time (h),red Temperature  (oC),red Time (h),red H2 %,γ-Al2O3(Gamma),α-Al2O3(Alpha),Mesoporous Al2O3 (MAl),La2O3,SBA-15,BaO,BaTiO3,CaO,MgO,Nanocrystalline MgO,MgAl2O4(nanocry),CeO2,SiO2,Si3N4,TiO2,PrO2,V2O5,ZrO2,Mesoporous nanocrystalline ZrO2,MnO,MCM-41,Y2O3,ZSM-5,H-ZSM-5,react Temperature (C),reac CH4 %vol,reac CO2 %vol,reac Ar %vol,reac N2 %vol,reac He %vol,GHSV (mgmin/mL),Time on stream (min),% CH4 Conversion
DR-8-2012,"DR-8-2012 Ordered mesoporous alumina supported nickel based
catalysts for carbon dioxide reforming of methane
DR-6-2013,,4,0,0,0,0,0,0,0,10,0,0,0,0,0,0,0,0,0,0,0,5,0,0,1,0,0,0,800,5,800,1,50,0,0,0,0,0,0,0,0,0,0,0,0,1,0,0,0,0,0,0,0,0,0,0,0,750,50,50,0,0,0,4.166666667,60,77.5
DR-6-2013,,5,0,0,0,0,0,0,0,10,0,0,0,0,0,0,0,0,0,0,0,5,0,0,1,0,0,0,800,5,800,1,50,0,0,0,0,0,0,0,0,0,0,0,0,1,0,0,0,0,0,0,0,0,0,0,0,800,50,50,0,0,0,4.166666667,60,89.3
DR-6-2013,,6,0,0,0,0,0,5,0,10,0,0,0,0,0,0,0,0,0,0,0,0,0,0,1,0,0,0,800,5,800,1,50,0,0,0,0,0,0,0,0,0,0,0,0,1,0,0,0,0,0,0,0,0,0,0,0,600,50,50,0,0,0,4.166666667,60,20.2
DR-6-2013,,7,0,0,0,0,0,5,0,10,0,0,0,0,0,0,0,0,0,0,0,0,0,0,1,0,0,0,800,5,800,1,50,0,0,0,0,0,0,0,0,0,0,0,0,1,0,0,0,0,0,0,0,0,0,0,0,650,50,50,0,0,0,4.166666667,60,30.3
DR-6-2013,,8,0,0,0,0,0,5,0,10,0,0,0,0,0,0,0,0,0,0,0,0,0,0,1,0,0,0,800,5,800,1,50,0,0,0,0,0,0,0,0,0,0,0,0,1,0,0,0,0,0,0,0,0,0,0,0,700,50,50,0,0,0,4.166666667,60,53
DR-6-2013,,9,0,0,0,0,0,5,0,10,0,0,0,0,0,0,0,0,0,0,0,0,0,0,1,0,0,0,800,5,800,1,50,0,0,0,0,0,0,0,0,0,0,0,0,1,0,0,0,0,0,0,0,0,0,0,0,750,50,50,0,0,0,4.166666667,60,68
DR-6-2013,,10,0,0,0,0,0,5,0,10,0,0,0,0,0,0,0,0,0,0,0,0,0,0,1,0,0,0,800,5,800,1,50,0,0,0,0,0,0,0,0,0,0,0,0,1,0,0,0,0,0,0,0,0,0,0,0,800,50,50,0,0,0,4.166666667,60,77.8
DR-6-2013,,11,0,0,0,0,0,0,0,10,0,0,0,0,0,0,0,0,0,0,0,5,0,0,1,0,0,0,800,5,800,1,50,0,0,0,0,0,0,0,0,0,0,0,0,1,0,0,0,0,0,0,0,0,0,0,0,600,50,50,0,0,0,4.166666667,600,28.6
DR-6-2013,,12,0,0,0,0,0,0,0,10,0,0,0,0,0,0,0,0,0,0,0,5,0,0,1,0,0,0,800,5,800,1,50,0,0,0,0,0,0,0,0,0,0,0,0,1,0,0,0,0,0,0,0,0,0,0,0,650,50,50,0,0,0,4.166666667,600,44.6
DR-6-2013,,13,0,0,0,0,0,0,0,10,0,0,0,0,0,0,0,0,0,0,0,5,0,0,1,0,0,0,800,5,800,1,50,0,0,0,0,0,0,0,0,0,0,0,0,1,0,0,0,0,0,0,0,0,0,0,0,700,50,50,0,0,0,4.166666667,600,60.3
DR-6-2013,,14,0,0,0,0,0,0,0,10,0,0,0,0,0,0,0,0,0,0,0,5,0,0,1,0,0,0,800,5,800,1,50,0,0,0,0,0,0,0,0,0,0,0,0,1,0,0,0,0,0,0,0,0,0,0,0,750,50,50,0,0,0,4.166666667,600,74.6
DR-6-2013,,15,0,0,0,0,0,0,0,10,0,0,0,0,0,0,0,0,0,0,0,5,0,0,1,0,0,0,800,5,800,1,50,0,0,0,0,0,0,0,0,0,0,0,0,1,0,0,0,0,0,0,0,0,0,0,0,800,50,50,0,0,0,4.166666667,600,87.3
DR-6-2013,,16,0,0,0,0,0,5,0,10,0,0,0,0,0,0,0,0,0,0,0,0,0,0,1,0,0,0,800,5,800,1,50,0,0,0,0,0,0,0,0,0,0,0,0,1,0,0,0,0,0,0,0,0,0,0,0,600,50,50,0,0,0,4.166666667,600,19.9
DR-6-2013,,17,0,0,0,0,0,5,0,10,0,0,0,0,0,0,0,0,0,0,0,0,0,0,1,0,0,0,800,5,800,1,50,0,0,0,0,0,0,0,0,0,0,0,0,1,0,0,0,0,0,0,0,0,0,0,0,650,50,50,0,0,0,4.166666667,600,30.7
DR-6-2013,,18,0,0,0,0,0,5,0,10,0,0,0,0,0,0,0,0,0,0,0,0,0,0,1,0,0,0,800,5,800,1,50,0,0,0,0,0,0,0,0,0,0,0,0,1,0,0,0,0,0,0,0,0,0,0,0,700,50,50,0,0,0,4.166666667,600,52.3
DR-6-2013,,19,0,0,0,0,0,5,0,10,0,0,0,0,0,0,0,0,0,0,0,0,0,0,1,0,0,0,800,5,800,1,50,0,0,0,0,0,0,0,0,0,0,0,0,1,0,0,0,0,0,0,0,0,0,0,0,750,50,50,0,0,0,4.166666667,600,69.5
DR-6-2013,,20,0,0,0,0,0,5,0,10,0,0,0,0,0,0,0,0,0,0,0,0,0,0,1,0,0,0,800,5,800,1,50,0,0,0,0,0,0,0,0,0,0,0,0,1,0,0,0,0,0,0,0,0,0,0,0,800,50,50,0,0,0,4.166666667,600,78.1
DR-7-2014 ,"DR-7-2014 Preparation of nanocrystalline NiO–MgO solid solution powders as
catalyst for methane reforming with carbon dioxide: Effect of
preparation conditions
Rasoul Zanganeh a, Mehran Rezaei a,b,⇑, Akbar Zamaniyan c",1,0,0,0,0,0,0,0,10,0,0,0,0,0,0,0,0,0,0,0,0,0,0,0,1,0,0,600,4,700,4,100,0,0,0,0,0,0,0,0,0,1,0,0,0,0,0,0,0,0,0,0,0,0,0,0,600,50,50,0,0,0,4.285714286,30,41.2824
DR-7-2014 ,,2,0,0,0,0,0,0,0,10,0,0,0,0,0,0,0,0,0,0,0,0,0,0,0,1,0,0,600,4,700,4,100,0,0,0,0,0,0,0,0,0,1,0,0,0,0,0,0,0,0,0,0,0,0,0,0,650,50,50,0,0,0,4.285714286,30,57.5267
DR-7-2014,,3,0,0,0,0,0,0,0,10,0,0,0,0,0,0,0,0,0,0,0,0,0,0,0,1,0,0,600,4,700,4,100,0,0,0,0,0,0,0,0,0,1,0,0,0,0,0,0,0,0,0,0,0,0,0,0,700,50,50,0,0,0,4.285714286,30,72.7939
DR-7-2014,,4,0,0,0,0,0,0,0,10,0,0,0,0,0,0,0,0,0,0,0,0,0,0,0,1,0,0,700,4,700,4,100,0,0,0,0,0,0,0,0,0,1,0,0,0,0,0,0,0,0,0,0,0,0,0,0,600,50,50,0,0,0,4.285714286,30,37.1298
DR-7-2014,,5,0,0,0,0,0,0,0,10,0,0,0,0,0,0,0,0,0,0,0,0,0,0,0,1,0,0,700,4,700,4,100,0,0,0,0,0,0,0,0,0,1,0,0,0,0,0,0,0,0,0,0,0,0,0,0,650,50,50,0,0,0,4.285714286,30,53.4962
DR-7-2014,,6,0,0,0,0,0,0,0,10,0,0,0,0,0,0,0,0,0,0,0,0,0,0,0,1,0,0,700,4,700,4,100,0,0,0,0,0,0,0,0,0,1,0,0,0,0,0,0,0,0,0,0,0,0,0,0,700,50,50,0,0,0,4.285714286,30,70.4733
DR-7-2014,,7,0,0,0,0,0,0,0,10,0,0,0,0,0,0,0,0,0,0,0,0,0,0,0,1,0,0,800,4,700,4,100,0,0,0,0,0,0,0,0,0,1,0,0,0,0,0,0,0,0,0,0,0,0,0,0,600,50,50,0,0,0,4.285714286,30,4.64122
DR-7-2014,,8,0,0,0,0,0,0,0,10,0,0,0,0,0,0,0,0,0,0,0,0,0,0,0,1,0,0,800,4,700,4,100,0,0,0,0,0,0,0,0,0,1,0,0,0,0,0,0,0,0,0,0,0,0,0,0,650,50,50,0,0,0,4.285714286,30,9.28244
DR-7-2014,,9,0,0,0,0,0,0,0,10,0,0,0,0,0,0,0,0,0,0,0,0,0,0,0,1,0,0,800,4,700,4,100,0,0,0,0,0,0,0,0,0,1,0,0,0,0,0,0,0,0,0,0,0,0,0,0,700,50,50,0,0,0,4.285714286,30,15.145
DR-7-2012 ,"DR-7-2012 Co and Ni supported on CeO2 as selective bimetallic catalyst
for dry reforming of methane
Igor Luisetto a, Simonetta Tuti a,*, Elisabetta Di Bartolomeo b",1,7.5,0,0,0,0,0,0,0,0,0,0,0,0,0,0,0,0,0,0,0,0,0,0,1,0,0,550,2,800,2,5,0,0,0,0,0,0,0,0,0,0,0,1,0,0,0,0,0,0,0,0,0,0,0,0,600,20,20,60,0,0,2,60,37.2263
DR-7-2012 ,,2,7.5,0,0,0,0,0,0,0,0,0,0,0,0,0,0,0,0,0,0,0,0,0,0,1,0,0,550,2,800,2,5,0,0,0,0,0,0,0,0,0,0,0,1,0,0,0,0,0,0,0,0,0,0,0,0,650,20,20,60,0,0,2,60,55.1095
DR-7-2012,,3,7.5,0,0,0,0,0,0,0,0,0,0,0,0,0,0,0,0,0,0,0,0,0,0,1,0,0,550,2,800,2,5,0,0,0,0,0,0,0,0,0,0,0,1,0,0,0,0,0,0,0,0,0,0,0,0,700,20,20,60,0,0,2,60,72.2628
DR-7-2012,,4,7.5,0,0,0,0,0,0,0,0,0,0,0,0,0,0,0,0,0,0,0,0,0,0,1,0,0,550,2,800,2,5,0,0,0,0,0,0,0,0,0,0,0,1,0,0,0,0,0,0,0,0,0,0,0,0,750,20,20,60,0,0,2,60,83.7591
DR-7-2012,,5,7.5,0,0,0,0,0,0,0,0,0,0,0,0,0,0,0,0,0,0,0,0,0,0,1,0,0,550,2,800,2,5,0,0,0,0,0,0,0,0,0,0,0,1,0,0,0,0,0,0,0,0,0,0,0,0,800,20,20,60,0,0,2,60,93.4307
DR-7-2012,,6,0,0,0,0,0,0,0,7.5,0,0,0,0,0,0,0,0,0,0,0,0,0,0,0,1,0,0,550,2,800,2,5,0,0,0,0,0,0,0,0,0,0,0,1,0,0,0,0,0,0,0,0,0,0,0,0,600,20,20,60,0,0,2,60,33.7591
DR-7-2012,,7,0,0,0,0,0,0,0,7.5,0,0,0,0,0,0,0,0,0,0,0,0,0,0,0,1,0,0,550,2,800,2,5,0,0,0,0,0,0,0,0,0,0,0,1,0,0,0,0,0,0,0,0,0,0,0,0,650,20,20,60,0,0,2,60,53.1022
DR-7-2012,,8,0,0,0,0,0,0,0,7.5,0,0,0,0,0,0,0,0,0,0,0,0,0,0,0,1,0,0,550,2,800,2,5,0,0,0,0,0,0,0,0,0,0,0,1,0,0,0,0,0,0,0,0,0,0,0,0,700,20,20,60,0,0,2,60,71.1679
DR-7-2012,,9,0,0,0,0,0,0,0,7.5,0,0,0,0,0,0,0,0,0,0,0,0,0,0,0,1,0,0,550,2,800,2,5,0,0,0,0,0,0,0,0,0,0,0,1,0,0,0,0,0,0,0,0,0,0,0,0,750,20,20,60,0,0,2,60,84.854
DR-7-2012,,10,0,0,0,0,0,0,0,7.5,0,0,0,0,0,0,0,0,0,0,0,0,0,0,0,1,0,0,550,2,800,2,5,0,0,0,0,0,0,0,0,0,0,0,1,0,0,0,0,0,0,0,0,0,0,0,0,800,20,20,60,0,0,2,60,91.9708
DR-7-2012,,11,3.75,0,0,0,0,0,0,3.75,0,0,0,0,0,0,0,0,0,0,0,0,0,0,0,1,0,0,550,2,800,2,5,0,0,0,0,0,0,0,0,0,0,0,1,0,0,0,0,0,0,0,0,0,0,0,0,600,20,20,60,0,0,2,60,48.7226
DR-7-2012,,12,3.75,0,0,0,0,0,0,3.75,0,0,0,0,0,0,0,0,0,0,0,0,0,0,0,1,0,0,550,2,800,2,5,0,0,0,0,0,0,0,0,0,0,0,1,0,0,0,0,0,0,0,0,0,0,0,0,650,20,20,60,0,0,2,60,64.0511
DR-7-2012,,13,3.75,0,0,0,0,0,0,3.75,0,0,0,0,0,0,0,0,0,0,0,0,0,0,0,1,0,0,550,2,800,2,5,0,0,0,0,0,0,0,0,0,0,0,1,0,0,0,0,0,0,0,0,0,0,0,0,700,20,20,60,0,0,2,60,79.0146
DR-7-2012,,14,3.75,0,0,0,0,0,0,3.75,0,0,0,0,0,0,0,0,0,0,0,0,0,0,0,1,0,0,550,2,800,2,5,0,0,0,0,0,0,0,0,0,0,0,1,0,0,0,0,0,0,0,0,0,0,0,0,750,20,20,60,0,0,2,60,89.2336
DR-7-2012,,15,3.75,0,0,0,0,0,0,3.75,0,0,0,0,0,0,0,0,0,0,0,0,0,0,0,1,0,0,550,2,800,2,5,0,0,0,0,0,0,0,0,0,0,0,1,0,0,0,0,0,0,0,0,0,0,0,0,800,20,20,60,0,0,2,60,96.7153
DR-7-2012,,16,7.5,0,0,0,0,0,0,0,0,0,0,0,0,0,0,0,0,0,0,0,0,0,0,1,0,0,550,2,800,2,5,0,0,0,0,0,0,0,0,0,0,0,1,0,0,0,0,0,0,0,0,0,0,0,0,750,20,20,60,0,0,2,120,83.4297
DR-7-2012,,17,7.5,0,0,0,0,0,0,0,0,0,0,0,0,0,0,0,0,0,0,0,0,0,0,1,0,0,550,2,800,2,5,0,0,0,0,0,0,0,0,0,0,0,1,0,0,0,0,0,0,0,0,0,0,0,0,750,20,20,60,0,0,2,480,83.815
DR-7-2012,,18,7.5,0,0,0,0,0,0,0,0,0,0,0,0,0,0,0,0,0,0,0,0,0,0,1,0,0,550,2,800,2,5,0,0,0,0,0,0,0,0,0,0,0,1,0,0,0,0,0,0,0,0,0,0,0,0,750,20,20,60,0,0,2,540,83.6224
DR-7-2012,,19,7.5,0,0,0,0,0,0,0,0,0,0,0,0,0,0,0,0,0,0,0,0,0,0,1,0,0,550,2,800,2,5,0,0,0,0,0,0,0,0,0,0,0,1,0,0,0,0,0,0,0,0,0,0,0,0,750,20,20,60,0,0,2,582.4278,83.815
DR-7-2012,,20,7.5,0,0,0,0,0,0,0,0,0,0,0,0,0,0,0,0,0,0,0,0,0,0,1,0,0,550,2,800,2,5,0,0,0,0,0,0,0,0,0,0,0,1,0,0,0,0,0,0,0,0,0,0,0,0,750,20,20,60,0,0,2,628.206,83.4297
DR-7-2012,,21,7.5,0,0,0,0,0,0,0,0,0,0,0,0,0,0,0,0,0,0,0,0,0,0,1,0,0,550,2,800,2,5,0,0,0,0,0,0,0,0,0,0,0,1,0,0,0,0,0,0,0,0,0,0,0,0,750,20,20,60,0,0,2,701.964,83.815
DR-7-2012,,22,7.5,0,0,0,0,0,0,0,0,0,0,0,0,0,0,0,0,0,0,0,0,0,0,1,0,0,550,2,800,2,5,0,0,0,0,0,0,0,0,0,0,0,1,0,0,0,0,0,0,0,0,0,0,0,0,750,20,20,60,0,0,2,757.92,83.237
DR-7-2012,,23,7.5,0,0,0,0,0,0,0,0,0,0,0,0,0,0,0,0,0,0,0,0,0,0,1,0,0,550,2,800,2,5,0,0,0,0,0,0,0,0,0,0,0,1,0,0,0,0,0,0,0,0,0,0,0,0,750,20,20,60,0,0,2,839.304,83.6224
DR-7-2012,,24,7.5,0,0,0,0,0,0,0,0,0,0,0,0,0,0,0,0,0,0,0,0,0,0,1,0,0,550,2,800,2,5,0,0,0,0,0,0,0,0,0,0,0,1,0,0,0,0,0,0,0,0,0,0,0,0,750,20,20,60,0,0,2,900.348,84.2004
DR-7-2012,,25,7.5,0,0,0,0,0,0,0,0,0,0,0,0,0,0,0,0,0,0,0,0,0,0,1,0,0,550,2,800,2,5,0,0,0,0,0,0,0,0,0,0,0,1,0,0,0,0,0,0,0,0,0,0,0,0,750,20,20,60,0,0,2,989.364,84.0077
DR-7-2012,,26,7.5,0,0,0,0,0,0,0,0,0,0,0,0,0,0,0,0,0,0,0,0,0,0,1,0,0,550,2,800,2,5,0,0,0,0,0,0,0,0,0,0,0,1,0,0,0,0,0,0,0,0,0,0,0,0,750,20,20,60,0,0,2,1047.864,84.0077
DR-7-2012,,27,7.5,0,0,0,0,0,0,0,0,0,0,0,0,0,0,0,0,0,0,0,0,0,0,1,0,0,550,2,800,2,5,0,0,0,0,0,0,0,0,0,0,0,1,0,0,0,0,0,0,0,0,0,0,0,0,750,20,20,60,0,0,2,1108.902,83.815
DR-7-2012,,28,7.5,0,0,0,0,0,0,0,0,0,0,0,0,0,0,0,0,0,0,0,0,0,0,1,0,0,550,2,800,2,5,0,0,0,0,0,0,0,0,0,0,0,1,0,0,0,0,0,0,0,0,0,0,0,0,750,20,20,60,0,0,2,1180.116,84.2004
DR-7-2012,,29,0,0,0,0,0,0,0,7.5,0,0,0,0,0,0,0,0,0,0,0,0,0,0,0,1,0,0,550,2,800,2,5,0,0,0,0,0,0,0,0,0,0,0,1,0,0,0,0,0,0,0,0,0,0,0,0,750,20,20,60,0,0,2,120,84.9711
DR-7-2012,,30,0,0,0,0,0,0,0,7.5,0,0,0,0,0,0,0,0,0,0,0,0,0,0,0,1,0,0,550,2,800,2,5,0,0,0,0,0,0,0,0,0,0,0,1,0,0,0,0,0,0,0,0,0,0,0,0,750,20,20,60,0,0,2,480,81.5029
DR-7-2012,,31,0,0,0,0,0,0,0,7.5,0,0,0,0,0,0,0,0,0,0,0,0,0,0,0,1,0,0,550,2,800,2,5,0,0,0,0,0,0,0,0,0,0,0,1,0,0,0,0,0,0,0,0,0,0,0,0,750,20,20,60,0,0,2,540,80.9249
DR-7-2012,,32,0,0,0,0,0,0,0,7.5,0,0,0,0,0,0,0,0,0,0,0,0,0,0,0,1,0,0,550,2,800,2,5,0,0,0,0,0,0,0,0,0,0,0,1,0,0,0,0,0,0,0,0,0,0,0,0,750,20,20,60,0,0,2,615.492,80.7322
DR-7-2012,,33,0,0,0,0,0,0,0,7.5,0,0,0,0,0,0,0,0,0,0,0,0,0,0,0,1,0,0,550,2,800,2,5,0,0,0,0,0,0,0,0,0,0,0,1,0,0,0,0,0,0,0,0,0,0,0,0,750,20,20,60,0,0,2,661.272,80.5395
DR-7-2012,,34,0,0,0,0,0,0,0,7.5,0,0,0,0,0,0,0,0,0,0,0,0,0,0,0,1,0,0,550,2,800,2,5,0,0,0,0,0,0,0,0,0,0,0,1,0,0,0,0,0,0,0,0,0,0,0,0,750,20,20,60,0,0,2,742.656,80.5395
DR-7-2012,,35,0,0,0,0,0,0,0,7.5,0,0,0,0,0,0,0,0,0,0,0,0,0,0,0,1,0,0,550,2,800,2,5,0,0,0,0,0,0,0,0,0,0,0,1,0,0,0,0,0,0,0,0,0,0,0,0,750,20,20,60,0,0,2,803.7,80.3468
DR-7-2012,,36,0,0,0,0,0,0,0,7.5,0,0,0,0,0,0,0,0,0,0,0,0,0,0,0,1,0,0,550,2,800,2,5,0,0,0,0,0,0,0,0,0,0,0,1,0,0,0,0,0,0,0,0,0,0,0,0,750,20,20,60,0,0,2,900.348,80.5395
DR-7-2012,,37,0,0,0,0,0,0,0,7.5,0,0,0,0,0,0,0,0,0,0,0,0,0,0,0,1,0,0,550,2,800,2,5,0,0,0,0,0,0,0,0,0,0,0,1,0,0,0,0,0,0,0,0,0,0,0,0,750,20,20,60,0,0,2,961.386,79.5761
DR-7-2012,,38,0,0,0,0,0,0,0,7.5,0,0,0,0,0,0,0,0,0,0,0,0,0,0,0,1,0,0,550,2,800,2,5,0,0,0,0,0,0,0,0,0,0,0,1,0,0,0,0,0,0,0,0,0,0,0,0,750,20,20,60,0,0,2,1030.056,79.3834
DR-7-2012,,39,0,0,0,0,0,0,0,7.5,0,0,0,0,0,0,0,0,0,0,0,0,0,0,0,1,0,0,550,2,800,2,5,0,0,0,0,0,0,0,0,0,0,0,1,0,0,0,0,0,0,0,0,0,0,0,0,750,20,20,60,0,0,2,1106.358,78.9981
DR-7-2012,,40,0,0,0,0,0,0,0,7.5,0,0,0,0,0,0,0,0,0,0,0,0,0,0,0,1,0,0,550,2,800,2,5,0,0,0,0,0,0,0,0,0,0,0,1,0,0,0,0,0,0,0,0,0,0,0,0,750,20,20,60,0,0,2,1190.292,78.6127
DR-7-2012,,41,3.75,0,0,0,0,0,0,3.75,0,0,0,0,0,0,0,0,0,0,0,0,0,0,0,1,0,0,550,2,800,2,5,0,0,0,0,0,0,0,0,0,0,0,1,0,0,0,0,0,0,0,0,0,0,0,0,750,20,20,60,0,0,2,120,88.4393
DR-7-2012,,42,3.75,0,0,0,0,0,0,3.75,0,0,0,0,0,0,0,0,0,0,0,0,0,0,0,1,0,0,550,2,800,2,5,0,0,0,0,0,0,0,0,0,0,0,1,0,0,0,0,0,0,0,0,0,0,0,0,750,20,20,60,0,0,2,480,87.4759
DR-7-2012,,43,3.75,0,0,0,0,0,0,3.75,0,0,0,0,0,0,0,0,0,0,0,0,0,0,0,1,0,0,550,2,800,2,5,0,0,0,0,0,0,0,0,0,0,0,1,0,0,0,0,0,0,0,0,0,0,0,0,750,20,20,60,0,0,2,540,87.8613
DR-7-2012,,44,3.75,0,0,0,0,0,0,3.75,0,0,0,0,0,0,0,0,0,0,0,0,0,0,0,1,0,0,550,2,800,2,5,0,0,0,0,0,0,0,0,0,0,0,1,0,0,0,0,0,0,0,0,0,0,0,0,750,20,20,60,0,0,2,610.404,88.0539
DR-7-2012,,45,3.75,0,0,0,0,0,0,3.75,0,0,0,0,0,0,0,0,0,0,0,0,0,0,0,1,0,0,550,2,800,2,5,0,0,0,0,0,0,0,0,0,0,0,1,0,0,0,0,0,0,0,0,0,0,0,0,750,20,20,60,0,0,2,679.074,87.0906
DR-7-2012,,46,3.75,0,0,0,0,0,0,3.75,0,0,0,0,0,0,0,0,0,0,0,0,0,0,0,1,0,0,550,2,800,2,5,0,0,0,0,0,0,0,0,0,0,0,1,0,0,0,0,0,0,0,0,0,0,0,0,750,20,20,60,0,0,2,722.31,86.8979
DR-7-2012,,47,3.75,0,0,0,0,0,0,3.75,0,0,0,0,0,0,0,0,0,0,0,0,0,0,0,1,0,0,550,2,800,2,5,0,0,0,0,0,0,0,0,0,0,0,1,0,0,0,0,0,0,0,0,0,0,0,0,750,20,20,60,0,0,2,841.848,87.8613
DR-7-2012,,48,3.75,0,0,0,0,0,0,3.75,0,0,0,0,0,0,0,0,0,0,0,0,0,0,0,1,0,0,550,2,800,2,5,0,0,0,0,0,0,0,0,0,0,0,1,0,0,0,0,0,0,0,0,0,0,0,0,750,20,20,60,0,0,2,890.172,86.8979
DR-7-2012,,49,3.75,0,0,0,0,0,0,3.75,0,0,0,0,0,0,0,0,0,0,0,0,0,0,0,1,0,0,550,2,800,2,5,0,0,0,0,0,0,0,0,0,0,0,1,0,0,0,0,0,0,0,0,0,0,0,0,750,20,20,60,0,0,2,948.672,87.0906
DR-7-2012,,50,3.75,0,0,0,0,0,0,3.75,0,0,0,0,0,0,0,0,0,0,0,0,0,0,0,1,0,0,550,2,800,2,5,0,0,0,0,0,0,0,0,0,0,0,1,0,0,0,0,0,0,0,0,0,0,0,0,750,20,20,60,0,0,2,999.54,87.0906
DR-7-2012,,51,3.75,0,0,0,0,0,0,3.75,0,0,0,0,0,0,0,0,0,0,0,0,0,0,0,1,0,0,550,2,800,2,5,0,0,0,0,0,0,0,0,0,0,0,1,0,0,0,0,0,0,0,0,0,0,0,0,750,20,20,60,0,0,2,1042.776,85.9345
DR-7-2012,,52,3.75,0,0,0,0,0,0,3.75,0,0,0,0,0,0,0,0,0,0,0,0,0,0,0,1,0,0,550,2,800,2,5,0,0,0,0,0,0,0,0,0,0,0,1,0,0,0,0,0,0,0,0,0,0,0,0,750,20,20,60,0,0,2,1080.924,86.1272
DR-7-2012,,53,3.75,0,0,0,0,0,0,3.75,0,0,0,0,0,0,0,0,0,0,0,0,0,0,0,1,0,0,550,2,800,2,5,0,0,0,0,0,0,0,0,0,0,0,1,0,0,0,0,0,0,0,0,0,0,0,0,750,20,20,60,0,0,2,1141.968,86.3198
DR-1-2008 ,"DR-1-2008 One-pot synthesis of Ni-nanoparticle-embedded mesoporous
titania/silica catalyst and its application
for CO2-reforming of methane
Sanbing Zhang a,b, Jiankang Wang a,b, Haitao Liu a,b, Xiaolai Wang a,*",1,0,0,0,0,0,0,0,7.858099063,0,0,0,0,0,0,0,0,0,0,0,0,0,0,0,0,1,0,700,5,700,1,100,0,0,0,0,0,0,0,0,0,0,0,0,1,0,0,0,0,0,0,0,0,0,0,0,700,50,50,0,0,0,1.666666667,60,32
DR-1-2008 ,,2,0,0,0,0,0,0,0,7.858099063,0,0,0,0,0,0,0,0,0,0,0,0,0,0,0,0,1,0,700,5,700,1,100,0,0,0,0,0,0,0,0,0,0,0,0,1,0,0,0,0,0,0,0,0,0,0,0,700,50,50,0,0,0,1.666666667,240,21
DR-1-2008,,3,0,0,0,0,0,0,0,7.858099063,0,0,0,0,0,0,0,0,0,0,0,0,0,0,0,0,1,0,700,5,700,1,100,0,0,0,0,0,0,0,0,0,0,0,0,0.7,0,0.3,0,0,0,0,0,0,0,0,0,700,50,50,0,0,0,1.666666667,60,20.1
DR-1-2008,,4,0,0,0,0,0,0,0,7.858099063,0,0,0,0,0,0,0,0,0,0,0,0,0,0,0,0,1,0,700,5,700,1,100,0,0,0,0,0,0,0,0,0,0,0,0,0.7,0,0.3,0,0,0,0,0,0,0,0,0,700,50,50,0,0,0,1.666666667,240,22.9
DR-1-2008,,5,0,0,0,0,0,0,0,7.858099063,0,0,0,0,0,0,0,0,0,0,0,0,0,0,0,0,1,0,700,5,700,1,100,0,0,0,0,0,0,0,0,0,0,0,0,0.5,0,0.5,0,0,0,0,0,0,0,0,0,700,50,50,0,0,0,1.666666667,60,65.4
DR-1-2008,,6,0,0,0,0,0,0,0,7.858099063,0,0,0,0,0,0,0,0,0,0,0,0,0,0,0,0,1,0,700,5,700,1,100,0,0,0,0,0,0,0,0,0,0,0,0,0.5,0,0.5,0,0,0,0,0,0,0,0,0,700,50,50,0,0,0,1.666666667,240,66.8
DR-1-2008,,7,0,0,0,0,0,0,0,7.858099063,0,0,0,0,0,0,0,0,0,0,0,0,0,0,0,0,1,0,700,5,700,1,100,0,0,0,0,0,0,0,0,0,0,0,0,0.3,0,0.7,0,0,0,0,0,0,0,0,0,700,50,50,0,0,0,1.666666667,60,71.7
DR-1-2008,,8,0,0,0,0,0,0,0,7.858099063,0,0,0,0,0,0,0,0,0,0,0,0,0,0,0,0,1,0,700,5,700,1,100,0,0,0,0,0,0,0,0,0,0,0,0,0,0,1,0,0,0,0,0,0,0,0,0,700,50,50,0,0,0,1.666666667,60,59.7
DR-1-2008,,9,0,0,0,0,0,0,0,0.785809906,0,0,0,0,0,0,0,0,0,0,0,0,0,0,0,0,1,0,700,5,700,1,100,0,0,0,0,0,0,0,0,0,0,0,0,0.5,0,0.5,0,0,0,0,0,0,0,0,0,700,50,50,0,0,0,1.666666667,60,27.6
DR-1-2008,,10,0,0,0,0,0,0,0,0.785809906,0,0,0,0,0,0,0,0,0,0,0,0,0,0,0,0,1,0,700,5,700,1,100,0,0,0,0,0,0,0,0,0,0,0,0,0.5,0,0.5,0,0,0,0,0,0,0,0,0,700,50,50,0,0,0,1.666666667,240,21
DR-1-2008,,11,0,0,0,0,0,0,0,3.929049531,0,0,0,0,0,0,0,0,0,0,0,0,0,0,0,0,1,0,700,5,700,1,100,0,0,0,0,0,0,0,0,0,0,0,0,0.5,0,0.5,0,0,0,0,0,0,0,0,0,700,50,50,0,0,0,1.666666667,60,52.3
DR-1-2008,,12,0,0,0,0,0,0,0,3.929049531,0,0,0,0,0,0,0,0,0,0,0,0,0,0,0,0,1,0,700,5,700,1,100,0,0,0,0,0,0,0,0,0,0,0,0,0.5,0,0.5,0,0,0,0,0,0,0,0,0,700,50,50,0,0,0,1.666666667,240,52.9
DR-1-2008,,13,0,0,0,0,0,0,0,7.858099063,0,0,0,0,0,0,0,0,0,0,0,0,0,0,0,0,1,0,700,5,700,1,100,0,0,0,0,0,0,0,0,0,0,0,0,0.5,0,0.5,0,0,0,0,0,0,0,0,0,700,50,50,0,0,0,1.666666667,60,65.4
DR-1-2008,,14,0,0,0,0,0,0,0,7.858099063,0,0,0,0,0,0,0,0,0,0,0,0,0,0,0,0,1,0,700,5,700,1,100,0,0,0,0,0,0,0,0,0,0,0,0,0.5,0,0.5,0,0,0,0,0,0,0,0,0,700,50,50,0,0,0,1.666666667,240,66.8
DR-1-2008,,15,0,0,0,0,0,0,0,15.71619813,0,0,0,0,0,0,0,0,0,0,0,0,0,0,0,0,1,0,700,5,700,1,100,0,0,0,0,0,0,0,0,0,0,0,0,0.5,0,0.5,0,0,0,0,0,0,0,0,0,700,50,50,0,0,0,1.666666667,60,74
DR-1-2008,,16,0,0,0,0,0,0,0,7.858099063,0,0,0,0,0,0,0,0,0,0,0,0,0,0,0,0,1,0,700,5,700,1,100,0,0,0,0,0,0,0,0,0,0,0,0,0.5,0,0.5,0,0,0,0,0,0,0,0,0,850,50,50,0,0,0,3.333333333,30,86.9159
DR-1-2008,,17,0,0,0,0,0,0,0,7.858099063,0,0,0,0,0,0,0,0,0,0,0,0,0,0,0,0,1,0,700,5,700,1,100,0,0,0,0,0,0,0,0,0,0,0,0,0.5,0,0.5,0,0,0,0,0,0,0,0,0,850,50,50,0,0,0,3.333333333,90,89.486
DR-1-2008,,18,0,0,0,0,0,0,0,7.858099063,0,0,0,0,0,0,0,0,0,0,0,0,0,0,0,0,1,0,700,5,700,1,100,0,0,0,0,0,0,0,0,0,0,0,0,0.5,0,0.5,0,0,0,0,0,0,0,0,0,850,50,50,0,0,0,3.333333333,150,89.0187
DR-1-2008,,19,0,0,0,0,0,0,0,7.858099063,0,0,0,0,0,0,0,0,0,0,0,0,0,0,0,0,1,0,700,5,700,1,100,0,0,0,0,0,0,0,0,0,0,0,0,0.5,0,0.5,0,0,0,0,0,0,0,0,0,850,50,50,0,0,0,3.333333333,180,89.0187
DR-1-2008,,20,0,0,0,0,0,0,0,7.858099063,0,0,0,0,0,0,0,0,0,0,0,0,0,0,0,0,1,0,700,5,700,1,100,0,0,0,0,0,0,0,0,0,0,0,0,0.5,0,0.5,0,0,0,0,0,0,0,0,0,850,50,50,0,0,0,3.333333333,210,89.2523
DR-1-2008,,21,0,0,0,0,0,0,0,7.858099063,0,0,0,0,0,0,0,0,0,0,0,0,0,0,0,0,1,0,700,5,700,1,100,0,0,0,0,0,0,0,0,0,0,0,0,0.5,0,0.5,0,0,0,0,0,0,0,0,0,850,50,50,0,0,0,3.333333333,240,89.486
DR-1-2008,,22,0,0,0,0,0,0,0,7.858099063,0,0,0,0,0,0,0,0,0,0,0,0,0,0,0,0,1,0,700,5,700,1,100,0,0,0,0,0,0,0,0,0,0,0,0,0.5,0,0.5,0,0,0,0,0,0,0,0,0,850,50,50,0,0,0,3.333333333,270,89.7196
DR-1-2008,,23,0,0,0,0,0,0,0,7.858099063,0,0,0,0,0,0,0,0,0,0,0,0,0,0,0,0,1,0,700,5,700,1,100,0,0,0,0,0,0,0,0,0,0,0,0,0.5,0,0.5,0,0,0,0,0,0,0,0,0,850,50,50,0,0,0,3.333333333,720,89.486
DR-1-2008,,24,0,0,0,0,0,0,0,7.858099063,0,0,0,0,0,0,0,0,0,0,0,0,0,0,0,0,1,0,700,5,700,1,100,0,0,0,0,0,0,0,0,0,0,0,0,0.5,0,0.5,0,0,0,0,0,0,0,0,0,850,50,50,0,0,0,3.333333333,750,89.486
DR-1-2008,,25,0,0,0,0,0,0,0,7.858099063,0,0,0,0,0,0,0,0,0,0,0,0,0,0,0,0,1,0,700,5,700,1,100,0,0,0,0,0,0,0,0,0,0,0,0,0.5,0,0.5,0,0,0,0,0,0,0,0,0,850,50,50,0,0,0,3.333333333,810,89.2523
DR-1-2008,,26,0,0,0,0,0,0,0,7.858099063,0,0,0,0,0,0,0,0,0,0,0,0,0,0,0,0,1,0,700,5,700,1,100,0,0,0,0,0,0,0,0,0,0,0,0,0.5,0,0.5,0,0,0,0,0,0,0,0,0,850,50,50,0,0,0,3.333333333,840,89.486
DR-1-2008,,27,0,0,0,0,0,0,0,7.858099063,0,0,0,0,0,0,0,0,0,0,0,0,0,0,0,0,1,0,700,5,700,1,100,0,0,0,0,0,0,0,0,0,0,0,0,0.5,0,0.5,0,0,0,0,0,0,0,0,0,850,50,50,0,0,0,3.333333333,870,89.2523
DR-1-2008,,28,0,0,0,0,0,0,0,7.858099063,0,0,0,0,0,0,0,0,0,0,0,0,0,0,0,0,1,0,700,5,700,1,100,0,0,0,0,0,0,0,0,0,0,0,0,0.5,0,0.5,0,0,0,0,0,0,0,0,0,850,50,50,0,0,0,3.333333333,900,89.486
DR-1-2008,,29,0,0,0,0,0,0,0,7.858099063,0,0,0,0,0,0,0,0,0,0,0,0,0,0,0,0,1,0,700,5,700,1,100,0,0,0,0,0,0,0,0,0,0,0,0,0.5,0,0.5,0,0,0,0,0,0,0,0,0,850,50,50,0,0,0,3.333333333,930,89.486
DR-1-2008,,30,0,0,0,0,0,0,0,7.858099063,0,0,0,0,0,0,0,0,0,0,0,0,0,0,0,0,1,0,700,5,700,1,100,0,0,0,0,0,0,0,0,0,0,0,0,0.5,0,0.5,0,0,0,0,0,0,0,0,0,850,50,50,0,0,0,3.333333333,990,89.486
DR-1-2008,,31,0,0,0,0,0,0,0,7.858099063,0,0,0,0,0,0,0,0,0,0,0,0,0,0,0,0,1,0,700,5,700,1,100,0,0,0,0,0,0,0,0,0,0,0,0,0.5,0,0.5,0,0,0,0,0,0,0,0,0,850,50,50,0,0,0,3.333333333,1050,90.1869
DR-1-2008,,32,0,0,0,0,0,0,0,7.858099063,0,0,0,0,0,0,0,0,0,0,0,0,0,0,0,0,1,0,700,5,700,1,100,0,0,0,0,0,0,0,0,0,0,0,0,0.5,0,0.5,0,0,0,0,0,0,0,0,0,850,50,50,0,0,0,3.333333333,1080,89.486
DR-1-2008,,33,0,0,0,0,0,0,0,7.858099063,0,0,0,0,0,0,0,0,0,0,0,0,0,0,0,0,1,0,700,5,700,1,100,0,0,0,0,0,0,0,0,0,0,0,0,0.5,0,0.5,0,0,0,0,0,0,0,0,0,850,50,50,0,0,0,3.333333333,1170,89.2523
DR-1-2008,,34,0,0,0,0,0,0,0,7.858099063,0,0,0,0,0,0,0,0,0,0,0,0,0,0,0,0,1,0,700,5,700,1,100,0,0,0,0,0,0,0,0,0,0,0,0,0.5,0,0.5,0,0,0,0,0,0,0,0,0,850,50,50,0,0,0,3.333333333,1200,89.2523
DR-1-2008,,35,0,0,0,0,0,0,0,7.858099063,0,0,0,0,0,0,0,0,0,0,0,0,0,0,0,0,1,0,700,5,700,1,100,0,0,0,0,0,0,0,0,0,0,0,0,0.5,0,0.5,0,0,0,0,0,0,0,0,0,850,50,50,0,0,0,3.333333333,1230,89.0187
DR-1-2008,,36,0,0,0,0,0,0,0,7.858099063,0,0,0,0,0,0,0,0,0,0,0,0,0,0,0,0,1,0,700,5,700,1,100,0,0,0,0,0,0,0,0,0,0,0,0,0.5,0,0.5,0,0,0,0,0,0,0,0,0,850,50,50,0,0,0,3.333333333,1260,89.0187
DR-1-2008,,37,0,0,0,0,0,0,0,7.858099063,0,0,0,0,0,0,0,0,0,0,0,0,0,0,0,0,1,0,700,5,700,1,100,0,0,0,0,0,0,0,0,0,0,0,0,0.5,0,0.5,0,0,0,0,0,0,0,0,0,850,50,50,0,0,0,3.333333333,1290,88.785
DR-1-2008,,38,0,0,0,0,0,0,0,7.858099063,0,0,0,0,0,0,0,0,0,0,0,0,0,0,0,0,1,0,700,5,700,1,100,0,0,0,0,0,0,0,0,0,0,0,0,0.5,0,0.5,0,0,0,0,0,0,0,0,0,850,50,50,0,0,0,3.333333333,1350,89.7196
DR-1-2008,,39,0,0,0,0,0,0,0,7.858099063,0,0,0,0,0,0,0,0,0,0,0,0,0,0,0,0,1,0,700,5,700,1,100,0,0,0,0,0,0,0,0,0,0,0,0,0.5,0,0.5,0,0,0,0,0,0,0,0,0,850,50,50,0,0,0,3.333333333,1380,88.785
DR-1-2008,,40,0,0,0,0,0,0,0,7.858099063,0,0,0,0,0,0,0,0,0,0,0,0,0,0,0,0,1,0,700,5,700,1,100,0,0,0,0,0,0,0,0,0,0,0,0,0.5,0,0.5,0,0,0,0,0,0,0,0,0,850,50,50,0,0,0,3.333333333,1440,88.3178
DR-1-2008,,41,0,0,0,0,0,0,0,7.858099063,0,0,0,0,0,0,0,0,0,0,0,0,0,0,0,0,1,0,700,5,700,1,100,0,0,0,0,0,0,0,0,0,0,0,0,0.5,0,0.5,0,0,0,0,0,0,0,0,0,850,50,50,0,0,0,3.333333333,1470,88.3178
DR-1-2008,,42,0,0,0,0,0,0,0,7.858099063,0,0,0,0,0,0,0,0,0,0,0,0,0,0,0,0,1,0,700,5,700,1,100,0,0,0,0,0,0,0,0,0,0,0,0,0.5,0,0.5,0,0,0,0,0,0,0,0,0,850,50,50,0,0,0,3.333333333,1560,88.3178
DR-1-2008,,43,0,0,0,0,0,0,0,7.858099063,0,0,0,0,0,0,0,0,0,0,0,0,0,0,0,0,1,0,700,5,700,1,100,0,0,0,0,0,0,0,0,0,0,0,0,0.5,0,0.5,0,0,0,0,0,0,0,0,0,850,50,50,0,0,0,3.333333333,1590,88.3178
DR-1-2008,,44,0,0,0,0,0,0,0,7.858099063,0,0,0,0,0,0,0,0,0,0,0,0,0,0,0,0,1,0,700,5,700,1,100,0,0,0,0,0,0,0,0,0,0,0,0,0.5,0,0.5,0,0,0,0,0,0,0,0,0,850,50,50,0,0,0,3.333333333,1710,88.3178
DR-1-2008,,45,0,0,0,0,0,0,0,7.858099063,0,0,0,0,0,0,0,0,0,0,0,0,0,0,0,0,1,0,700,5,700,1,100,0,0,0,0,0,0,0,0,0,0,0,0,0.5,0,0.5,0,0,0,0,0,0,0,0,0,850,50,50,0,0,0,3.333333333,1740,88.3178
DR-1-2008,,46,0,0,0,0,0,0,0,7.858099063,0,0,0,0,0,0,0,0,0,0,0,0,0,0,0,0,1,0,700,5,700,1,100,0,0,0,0,0,0,0,0,0,0,0,0,0.5,0,0.5,0,0,0,0,0,0,0,0,0,850,50,50,0,0,0,3.333333333,1770,88.0841
DR-1-2008,,47,0,0,0,0,0,0,0,7.858099063,0,0,0,0,0,0,0,0,0,0,0,0,0,0,0,0,1,0,700,5,700,1,100,0,0,0,0,0,0,0,0,0,0,0,0,0.5,0,0.5,0,0,0,0,0,0,0,0,0,850,50,50,0,0,0,3.333333333,1800,89.2774
DR-10-2011,"DR-10-2011 CO2 reforming of methane over PteNi/Al2O3 catalysts: Effects
of catalyst composition, and water and oxygen addition
to the feed
S‚eyma O¨ zkara-Aydıno glu 1, A. Erhan Aksoylu*",1,0,0,0,0,0,0,0,10,0.3,0,0,0,0,0,0,0,0,0,0,0,0,0,0,0,0,1,500,4,500,2,100,1,0,0,0,0,0,0,0,0,0,0,0,0,0,0,0,0,0,0,0,0,0,0,0,650,50,50,0,0,0,3.846153846,30,77.106
DR-10-2011,,2,0,0,0,0,0,0,0,10,0.3,0,0,0,0,0,0,0,0,0,0,0,0,0,0,0,0,1,500,4,500,2,100,1,0,0,0,0,0,0,0,0,0,0,0,0,0,0,0,0,0,0,0,0,0,0,0,650,50,50,0,0,0,3.846153846,60,77.6218
DR-10-2011,,3,0,0,0,0,0,0,0,10,0.3,0,0,0,0,0,0,0,0,0,0,0,0,0,0,0,0,1,500,4,500,2,100,1,0,0,0,0,0,0,0,0,0,0,0,0,0,0,0,0,0,0,0,0,0,0,0,650,50,50,0,0,0,3.846153846,90,76.3324
DR-10-2011,,4,0,0,0,0,0,0,0,10,0.3,0,0,0,0,0,0,0,0,0,0,0,0,0,0,0,0,1,500,4,500,2,100,1,0,0,0,0,0,0,0,0,0,0,0,0,0,0,0,0,0,0,0,0,0,0,0,650,50,50,0,0,0,3.846153846,120,76.8481
DR-10-2011,,5,0,0,0,0,0,0,0,10,0.3,0,0,0,0,0,0,0,0,0,0,0,0,0,0,0,0,1,500,4,500,2,100,1,0,0,0,0,0,0,0,0,0,0,0,0,0,0,0,0,0,0,0,0,0,0,0,650,50,50,0,0,0,3.846153846,150,76.0745
DR-10-2011,,6,0,0,0,0,0,0,0,10,0.3,0,0,0,0,0,0,0,0,0,0,0,0,0,0,0,0,1,500,4,500,2,100,1,0,0,0,0,0,0,0,0,0,0,0,0,0,0,0,0,0,0,0,0,0,0,0,650,50,50,0,0,0,3.846153846,180,75.3009
DR-10-2011,,7,0,0,0,0,0,0,0,10,0.3,0,0,0,0,0,0,0,0,0,0,0,0,0,0,0,0,1,500,4,500,2,100,1,0,0,0,0,0,0,0,0,0,0,0,0,0,0,0,0,0,0,0,0,0,0,0,650,50,50,0,0,0,3.846153846,210,75.5587
DR-10-2011,,8,0,0,0,0,0,0,0,10,0.3,0,0,0,0,0,0,0,0,0,0,0,0,0,0,0,0,1,500,4,500,2,100,1,0,0,0,0,0,0,0,0,0,0,0,0,0,0,0,0,0,0,0,0,0,0,0,650,50,50,0,0,0,3.846153846,240,75.3009
DR-10-2011,,9,0,0,0,0,0,0,0,15,0.3,0,0,0,0,0,0,0,0,0,0,0,0,0,0,0,0,1,500,4,500,2,100,1,0,0,0,0,0,0,0,0,0,0,0,0,0,0,0,0,0,0,0,0,0,0,0,650,50,50,0,0,0,3.846153846,30,52.3496
DR-10-2011,,10,0,0,0,0,0,0,0,15,0.3,0,0,0,0,0,0,0,0,0,0,0,0,0,0,0,0,1,500,4,500,2,100,1,0,0,0,0,0,0,0,0,0,0,0,0,0,0,0,0,0,0,0,0,0,0,0,650,50,50,0,0,0,3.846153846,60,54.4126
DR-10-2011,,11,0,0,0,0,0,0,0,15,0.3,0,0,0,0,0,0,0,0,0,0,0,0,0,0,0,0,1,500,4,500,2,100,1,0,0,0,0,0,0,0,0,0,0,0,0,0,0,0,0,0,0,0,0,0,0,0,650,50,50,0,0,0,3.846153846,90,56.2178
DR-10-2011,,12,0,0,0,0,0,0,0,15,0.3,0,0,0,0,0,0,0,0,0,0,0,0,0,0,0,0,1,500,4,500,2,100,1,0,0,0,0,0,0,0,0,0,0,0,0,0,0,0,0,0,0,0,0,0,0,0,650,50,50,0,0,0,3.846153846,120,56.2178
DR-10-2011,,13,0,0,0,0,0,0,0,15,0.3,0,0,0,0,0,0,0,0,0,0,0,0,0,0,0,0,1,500,4,500,2,100,1,0,0,0,0,0,0,0,0,0,0,0,0,0,0,0,0,0,0,0,0,0,0,0,650,50,50,0,0,0,3.846153846,150,56.4756
DR-10-2011,,14,0,0,0,0,0,0,0,15,0.3,0,0,0,0,0,0,0,0,0,0,0,0,0,0,0,0,1,500,4,500,2,100,1,0,0,0,0,0,0,0,0,0,0,0,0,0,0,0,0,0,0,0,0,0,0,0,650,50,50,0,0,0,3.846153846,180,56.7335
DR-10-2011,,15,0,0,0,0,0,0,0,15,0.3,0,0,0,0,0,0,0,0,0,0,0,0,0,0,0,0,1,500,4,500,2,100,1,0,0,0,0,0,0,0,0,0,0,0,0,0,0,0,0,0,0,0,0,0,0,0,650,50,50,0,0,0,3.846153846,210,56.4756
DR-10-2011,,16,0,0,0,0,0,0,0,15,0.3,0,0,0,0,0,0,0,0,0,0,0,0,0,0,0,0,1,500,4,500,2,100,1,0,0,0,0,0,0,0,0,0,0,0,0,0,0,0,0,0,0,0,0,0,0,0,650,50,50,0,0,0,3.846153846,240,55.9599
DR-10-2011,,17,0,0,0,0,0,0,0,10,0.2,0,0,0,0,0,0,0,0,0,0,0,0,0,0,0,0,1,500,4,500,2,100,1,0,0,0,0,0,0,0,0,0,0,0,0,0,0,0,0,0,0,0,0,0,0,0,650,50,50,0,0,0,3.846153846,30,43.0659
DR-10-2011,,18,0,0,0,0,0,0,0,10,0.2,0,0,0,0,0,0,0,0,0,0,0,0,0,0,0,0,1,500,4,500,2,100,1,0,0,0,0,0,0,0,0,0,0,0,0,0,0,0,0,0,0,0,0,0,0,0,650,50,50,0,0,0,3.846153846,60,44.6132
DR-10-2011,,19,0,0,0,0,0,0,0,10,0.2,0,0,0,0,0,0,0,0,0,0,0,0,0,0,0,0,1,500,4,500,2,100,1,0,0,0,0,0,0,0,0,0,0,0,0,0,0,0,0,0,0,0,0,0,0,0,650,50,50,0,0,0,3.846153846,90,46.1605
DR-10-2011,,20,0,0,0,0,0,0,0,10,0.2,0,0,0,0,0,0,0,0,0,0,0,0,0,0,0,0,1,500,4,500,2,100,1,0,0,0,0,0,0,0,0,0,0,0,0,0,0,0,0,0,0,0,0,0,0,0,650,50,50,0,0,0,3.846153846,120,46.6762
DR-10-2011,,21,0,0,0,0,0,0,0,10,0.2,0,0,0,0,0,0,0,0,0,0,0,0,0,0,0,0,1,500,4,500,2,100,1,0,0,0,0,0,0,0,0,0,0,0,0,0,0,0,0,0,0,0,0,0,0,0,650,50,50,0,0,0,3.846153846,150,48.4814
DR-10-2011,,22,0,0,0,0,0,0,0,10,0.2,0,0,0,0,0,0,0,0,0,0,0,0,0,0,0,0,1,500,4,500,2,100,1,0,0,0,0,0,0,0,0,0,0,0,0,0,0,0,0,0,0,0,0,0,0,0,650,50,50,0,0,0,3.846153846,180,46.9341
DR-10-2011,,23,0,0,0,0,0,0,0,10,0.2,0,0,0,0,0,0,0,0,0,0,0,0,0,0,0,0,1,500,4,500,2,100,1,0,0,0,0,0,0,0,0,0,0,0,0,0,0,0,0,0,0,0,0,0,0,0,650,50,50,0,0,0,3.846153846,210,49.255
DR-10-2011,,24,0,0,0,0,0,0,0,10,0.2,0,0,0,0,0,0,0,0,0,0,0,0,0,0,0,0,1,500,4,500,2,100,1,0,0,0,0,0,0,0,0,0,0,0,0,0,0,0,0,0,0,0,0,0,0,0,650,50,50,0,0,0,3.846153846,240,48.2235
DR-10-2011,,25,0,0,0,0,0,0,0,15,0.2,0,0,0,0,0,0,0,0,0,0,0,0,0,0,0,0,1,500,4,500,2,100,1,0,0,0,0,0,0,0,0,0,0,0,0,0,0,0,0,0,0,0,0,0,0,0,650,50,50,0,0,0,3.846153846,30,32.7507
DR-10-2011,,26,0,0,0,0,0,0,0,15,0.2,0,0,0,0,0,0,0,0,0,0,0,0,0,0,0,0,1,500,4,500,2,100,1,0,0,0,0,0,0,0,0,0,0,0,0,0,0,0,0,0,0,0,0,0,0,0,650,50,50,0,0,0,3.846153846,60,35.8453
DR-10-2011,,27,0,0,0,0,0,0,0,15,0.2,0,0,0,0,0,0,0,0,0,0,0,0,0,0,0,0,1,500,4,500,2,100,1,0,0,0,0,0,0,0,0,0,0,0,0,0,0,0,0,0,0,0,0,0,0,0,650,50,50,0,0,0,3.846153846,90,36.361
DR-10-2011,,28,0,0,0,0,0,0,0,15,0.2,0,0,0,0,0,0,0,0,0,0,0,0,0,0,0,0,1,500,4,500,2,100,1,0,0,0,0,0,0,0,0,0,0,0,0,0,0,0,0,0,0,0,0,0,0,0,650,50,50,0,0,0,3.846153846,120,0
DR-10-2011,,29,0,0,0,0,0,0,0,15,0.2,0,0,0,0,0,0,0,0,0,0,0,0,0,0,0,0,1,500,4,500,2,100,1,0,0,0,0,0,0,0,0,0,0,0,0,0,0,0,0,0,0,0,0,0,0,0,650,50,50,0,0,0,3.846153846,150,0
DR-10-2011,,30,0,0,0,0,0,0,0,15,0.2,0,0,0,0,0,0,0,0,0,0,0,0,0,0,0,0,1,500,4,500,2,100,1,0,0,0,0,0,0,0,0,0,0,0,0,0,0,0,0,0,0,0,0,0,0,0,650,50,50,0,0,0,3.846153846,180,0
DR-10-2011,,31,0,0,0,0,0,0,0,15,0.2,0,0,0,0,0,0,0,0,0,0,0,0,0,0,0,0,1,500,4,500,2,100,1,0,0,0,0,0,0,0,0,0,0,0,0,0,0,0,0,0,0,0,0,0,0,0,650,50,50,0,0,0,3.846153846,210,0
DR-10-2011,,32,0,0,0,0,0,0,0,15,0.2,0,0,0,0,0,0,0,0,0,0,0,0,0,0,0,0,1,500,4,500,2,100,1,0,0,0,0,0,0,0,0,0,0,0,0,0,0,0,0,0,0,0,0,0,0,0,650,50,50,0,0,0,3.846153846,240,0
DR-10-2011,,33,0,0,0,0,0,0,0,0,0.3,0,0,0,0,0,0,0,0,0,0,0,1,0,0,0,0,0,500,4,500,2,100,1,0,0,0,0,0,0,0,0,0,0,0,0,0,0,0,0,0,0,0,0,0,0,0,650,50,50,0,0,0,3.846153846,30,1.54728
DR-10-2011,,34,0,0,0,0,0,0,0,0,0.3,0,0,0,0,0,0,0,0,0,0,0,1,0,0,0,0,0,500,4,500,2,100,1,0,0,0,0,0,0,0,0,0,0,0,0,0,0,0,0,0,0,0,0,0,0,0,650,50,50,0,0,0,3.846153846,60,1.2894
DR-10-2011,,35,0,0,0,0,0,0,0,0,0.3,0,0,0,0,0,0,0,0,0,0,0,1,0,0,0,0,0,500,4,500,2,100,1,0,0,0,0,0,0,0,0,0,0,0,0,0,0,0,0,0,0,0,0,0,0,0,650,50,50,0,0,0,3.846153846,90,0.773639
DR-10-2011,,36,0,0,0,0,0,0,0,0,0.3,0,0,0,0,0,0,0,0,0,0,0,1,0,0,0,0,0,500,4,500,2,100,1,0,0,0,0,0,0,0,0,0,0,0,0,0,0,0,0,0,0,0,0,0,0,0,650,50,50,0,0,0,3.846153846,120,0
DR-10-2011,,37,0,0,0,0,0,0,0,0,0.3,0,0,0,0,0,0,0,0,0,0,0,1,0,0,0,0,0,500,4,500,2,100,1,0,0,0,0,0,0,0,0,0,0,0,0,0,0,0,0,0,0,0,0,0,0,0,650,50,50,0,0,0,3.846153846,150,0
DR-10-2011,,38,0,0,0,0,0,0,0,0,0.3,0,0,0,0,0,0,0,0,0,0,0,1,0,0,0,0,0,500,4,500,2,100,1,0,0,0,0,0,0,0,0,0,0,0,0,0,0,0,0,0,0,0,0,0,0,0,650,50,50,0,0,0,3.846153846,180,0
DR-10-2011,,39,0,0,0,0,0,0,0,0,0.3,0,0,0,0,0,0,0,0,0,0,0,1,0,0,0,0,0,500,4,500,2,100,1,0,0,0,0,0,0,0,0,0,0,0,0,0,0,0,0,0,0,0,0,0,0,0,650,50,50,0,0,0,3.846153846,210,0
DR-10-2011,,40,0,0,0,0,0,0,0,0,0.3,0,0,0,0,0,0,0,0,0,0,0,1,0,0,0,0,0,500,4,500,2,100,1,0,0,0,0,0,0,0,0,0,0,0,0,0,0,0,0,0,0,0,0,0,0,0,650,50,50,0,0,0,3.846153846,240,0
DR-10-2011,,41,0,0,0,0,0,0,0,10,0,0,0,0,0,0,0,0,0,0,0,0,1,0,0,0,0,0,500,4,500,2,100,1,0,0,0,0,0,0,0,0,0,0,0,0,0,0,0,0,0,0,0,0,0,0,0,650,50,50,0,0,0,3.846153846,30,39.1977
DR-10-2011,,42,0,0,0,0,0,0,0,10,0,0,0,0,0,0,0,0,0,0,0,0,1,0,0,0,0,0,500,4,500,2,100,1,0,0,0,0,0,0,0,0,0,0,0,0,0,0,0,0,0,0,0,0,0,0,0,650,50,50,0,0,0,3.846153846,60,41.5186
DR-10-2011,,43,0,0,0,0,0,0,0,10,0,0,0,0,0,0,0,0,0,0,0,0,1,0,0,0,0,0,500,4,500,2,100,1,0,0,0,0,0,0,0,0,0,0,0,0,0,0,0,0,0,0,0,0,0,0,0,650,50,50,0,0,0,3.846153846,90,44.3553
DR-10-2011,,44,0,0,0,0,0,0,0,10,0,0,0,0,0,0,0,0,0,0,0,0,1,0,0,0,0,0,500,4,500,2,100,1,0,0,0,0,0,0,0,0,0,0,0,0,0,0,0,0,0,0,0,0,0,0,0,650,50,50,0,0,0,3.846153846,120,46.6762
DR-10-2011,,45,0,0,0,0,0,0,0,10,0,0,0,0,0,0,0,0,0,0,0,0,1,0,0,0,0,0,500,4,500,2,100,1,0,0,0,0,0,0,0,0,0,0,0,0,0,0,0,0,0,0,0,0,0,0,0,650,50,50,0,0,0,3.846153846,150,42.5501
DR-10-2011,,46,0,0,0,0,0,0,0,10,0,0,0,0,0,0,0,0,0,0,0,0,1,0,0,0,0,0,500,4,500,2,100,1,0,0,0,0,0,0,0,0,0,0,0,0,0,0,0,0,0,0,0,0,0,0,0,650,50,50,0,0,0,3.846153846,180,40.2292
DR-10-2011,,47,0,0,0,0,0,0,0,10,0,0,0,0,0,0,0,0,0,0,0,0,1,0,0,0,0,0,500,4,500,2,100,1,0,0,0,0,0,0,0,0,0,0,0,0,0,0,0,0,0,0,0,0,0,0,0,650,50,50,0,0,0,3.846153846,210,0
DR-10-2011,,48,0,0,0,0,0,0,0,10,0,0,0,0,0,0,0,0,0,0,0,0,1,0,0,0,0,0,500,4,500,2,100,1,0,0,0,0,0,0,0,0,0,0,0,0,0,0,0,0,0,0,0,0,0,0,0,650,50,50,0,0,0,3.846153846,240,0
DR-10-2011,,49,0,0,0,0,0,0,0,10,0.3,0,0,0,0,0,0,0,0,0,0,0,0,0,0,0,0,1,500,4,500,2,100,1,0,0,0,0,0,0,0,0,0,0,0,0,0,0,0,0,0,0,0,0,0,0,0,650,50,50,0,0,0,3.846153846,30,72
DR-10-2011,,50,0,0,0,0,0,0,0,10,0.3,0,0,0,0,0,0,0,0,0,0,0,0,0,0,0,0,1,500,4,500,2,100,1,0,0,0,0,0,0,0,0,0,0,0,0,0,0,0,0,0,0,0,0,0,0,0,650,50,50,0,0,0,3.846153846,60,70.3529
DR-10-2011,,51,0,0,0,0,0,0,0,10,0.3,0,0,0,0,0,0,0,0,0,0,0,0,0,0,0,0,1,500,4,500,2,100,1,0,0,0,0,0,0,0,0,0,0,0,0,0,0,0,0,0,0,0,0,0,0,0,650,50,50,0,0,0,3.846153846,90,70.8235
DR-10-2011,,52,0,0,0,0,0,0,0,10,0.3,0,0,0,0,0,0,0,0,0,0,0,0,0,0,0,0,1,500,4,500,2,100,1,0,0,0,0,0,0,0,0,0,0,0,0,0,0,0,0,0,0,0,0,0,0,0,650,50,50,0,0,0,3.846153846,120,72.2353
DR-10-2011,,53,0,0,0,0,0,0,0,10,0.3,0,0,0,0,0,0,0,0,0,0,0,0,0,0,0,0,1,500,4,500,2,100,1,0,0,0,0,0,0,0,0,0,0,0,0,0,0,0,0,0,0,0,0,0,0,0,650,50,50,0,0,0,3.846153846,150,72
DR-10-2011,,54,0,0,0,0,0,0,0,10,0.3,0,0,0,0,0,0,0,0,0,0,0,0,0,0,0,0,1,500,4,500,2,100,1,0,0,0,0,0,0,0,0,0,0,0,0,0,0,0,0,0,0,0,0,0,0,0,650,50,50,0,0,0,3.846153846,180,70.3529
DR-10-2011,,55,0,0,0,0,0,0,0,10,0.3,0,0,0,0,0,0,0,0,0,0,0,0,0,0,0,0,1,500,4,500,2,100,1,0,0,0,0,0,0,0,0,0,0,0,0,0,0,0,0,0,0,0,0,0,0,0,650,50,50,0,0,0,3.846153846,210,74.1176
DR-10-2011,,56,0,0,0,0,0,0,0,10,0.3,0,0,0,0,0,0,0,0,0,0,0,0,0,0,0,0,1,500,4,500,2,100,1,0,0,0,0,0,0,0,0,0,0,0,0,0,0,0,0,0,0,0,0,0,0,0,650,50,50,0,0,0,3.846153846,240,70.3529
DR-10-2011,,57,0,0,0,0,0,0,0,10,0.3,0,0,0,0,0,0,0,0,0,0,0,0,0,0,0,0,1,500,4,500,2,100,1,0,0,0,0,0,0,0,0,0,0,0,0,0,0,0,0,0,0,0,0,0,0,0,650,50,50,0,0,0,3.846153846,300,69.4118
DR-10-2011,,58,0,0,0,0,0,0,0,10,0.3,0,0,0,0,0,0,0,0,0,0,0,0,0,0,0,0,1,500,4,500,2,100,1,0,0,0,0,0,0,0,0,0,0,0,0,0,0,0,0,0,0,0,0,0,0,0,650,50,50,0,0,0,3.846153846,360,73.8824
DR-10-2011,,59,0,0,0,0,0,0,0,10,0.3,0,0,0,0,0,0,0,0,0,0,0,0,0,0,0,0,1,500,4,500,2,100,1,0,0,0,0,0,0,0,0,0,0,0,0,0,0,0,0,0,0,0,0,0,0,0,650,50,50,0,0,0,3.846153846,480,71.7647
DR-10-2011,,60,0,0,0,0,0,0,0,10,0.3,0,0,0,0,0,0,0,0,0,0,0,0,0,0,0,0,1,500,4,500,2,100,1,0,0,0,0,0,0,0,0,0,0,0,0,0,0,0,0,0,0,0,0,0,0,0,650,50,50,0,0,0,3.846153846,540,68.2353
DR-10-2011,,61,0,0,0,0,0,0,0,10,0.3,0,0,0,0,0,0,0,0,0,0,0,0,0,0,0,0,1,500,4,500,2,100,1,0,0,0,0,0,0,0,0,0,0,0,0,0,0,0,0,0,0,0,0,0,0,0,650,50,50,0,0,0,3.846153846,600,69.4118
DR-10-2011,,62,0,0,0,0,0,0,0,10,0.3,0,0,0,0,0,0,0,0,0,0,0,0,0,0,0,0,1,500,4,500,2,100,1,0,0,0,0,0,0,0,0,0,0,0,0,0,0,0,0,0,0,0,0,0,0,0,650,50,50,0,0,0,3.846153846,840,69.8824
DR-5-2009,"DR-5-2009 A highly stable catalyst in methane reforming with carbon dioxide
M. Rezaei,a,* S.M. Alavi,b S. Sahebdelfarc and Zi-Feng Yand",1,0,0,0,0,0,0,0,5,0,0,0,0,0,0,0,0,0,0,0,0,0,1,0,0,0,0,700,2,650,4,100,0,0,0,0,0,0,0,0,0,0,0,0,0,0,0,0,0,0,1,0,0,0,0,0,500,50,50,0,0,0,4,30,11.0959
DR-5-2009,,2,0,0,0,0,0,0,0,5,0,0,0,0,0,0,0,0,0,0,0,0,0,1,0,0,0,0,700,2,650,4,100,0,0,0,0,0,0,0,0,0,0,0,0,0,0,0,0,0,0,1,0,0,0,0,0,550,50,50,0,0,0,4,30,20.9589
DR-5-2009,,3,0,0,0,0,0,0,0,5,0,0,0,0,0,0,0,0,0,0,0,0,0,1,0,0,0,0,700,2,650,4,100,0,0,0,0,0,0,0,0,0,0,0,0,0,0,0,0,0,0,1,0,0,0,0,0,600,50,50,0,0,0,4,30,30.6849
DR-5-2009,,4,0,0,0,0,0,0,0,5,0,0,0,0,0,0,0,0,0,0,0,0,0,1,0,0,0,0,700,2,650,4,100,0,0,0,0,0,0,0,0,0,0,0,0,0,0,0,0,0,0,1,0,0,0,0,0,650,50,50,0,0,0,4,30,44.2466
DR-5-2009,,5,0,0,0,0,0,0,0,5,0,0,0,0,0,0,0,0,0,0,0,0,0,1,0,0,0,0,700,2,650,4,100,0,0,0,0,0,0,0,0,0,0,0,0,0,0,0,0,0,0,1,0,0,0,0,0,700,50,50,0,0,0,4,30,59.4521
DR-5-2009,,6,0,0,0,0,2.442184776,0,0,5,0,0,0,0,0,0,0,0,0,0,0,0,0,0,0,0,0,1,700,2,650,4,100,0,0,0,0,0,0,0,0,0,0,0,0,0,0,0,0,0,0,1,0,0,0,0,0,500,50,50,0,0,0,4,30,11.9178
DR-5-2009,,7,0,0,0,0,2.442184776,0,0,5,0,0,0,0,0,0,0,0,0,0,0,0,0,0,0,0,0,1,700,2,650,4,100,0,0,0,0,0,0,0,0,0,0,0,0,0,0,0,0,0,0,1,0,0,0,0,0,550,50,50,0,0,0,4,30,21.2329
DR-5-2009,,8,0,0,0,0,2.442184776,0,0,5,0,0,0,0,0,0,0,0,0,0,0,0,0,0,0,0,0,1,700,2,650,4,100,0,0,0,0,0,0,0,0,0,0,0,0,0,0,0,0,0,0,1,0,0,0,0,0,600,50,50,0,0,0,4,30,32.1918
DR-5-2009,,9,0,0,0,0,2.442184776,0,0,5,0,0,0,0,0,0,0,0,0,0,0,0,0,0,0,0,0,1,700,2,650,4,100,0,0,0,0,0,0,0,0,0,0,0,0,0,0,0,0,0,0,1,0,0,0,0,0,650,50,50,0,0,0,4,30,45.3425
DR-5-2009,,10,0,0,0,0,2.442184776,0,0,5,0,0,0,0,0,0,0,0,0,0,0,0,0,0,0,0,0,1,700,2,650,4,100,0,0,0,0,0,0,0,0,0,0,0,0,0,0,0,0,0,0,1,0,0,0,0,0,700,50,50,0,0,0,4,30,60
DR-4-2013,"DR-4-2013 Suppression of carbon formation in CH4–CO2 reforming
by addition of Sr into bimetallic Ni–Co/c-Al2O3 catalyst
Ahmed Al-Fatesh *",1,10,0,0,0,0,0,0,0,0,0,0,0,0,0,0,0,0,0,0,0,0,1,0,0,0,0,600,4,650,2,100,1,0,0,0,0,0,0,0,0,0,0,0,0,0,0,0,0,0,0,0,0,0,0,0,500,47.22222222,47.22222222,0,5.555555556,0,16.66666667,60,22.5
DR-4-2013,,2,10,0,0,0,0,0,0,0,0,0,0,0,0,0,0,0,0,0,0,0,0,1,0,0,0,0,600,4,650,2,100,1,0,0,0,0,0,0,0,0,0,0,0,0,0,0,0,0,0,0,0,0,0,0,0,600,47.22222222,47.22222222,0,5.555555556,0,16.66666667,60,56.7
DR-4-2013,,3,10,0,0,0,0,0,0,0,0,0,0,0,0,0,0,0,0,0,0,0,0,1,0,0,0,0,600,4,650,2,100,1,0,0,0,0,0,0,0,0,0,0,0,0,0,0,0,0,0,0,0,0,0,0,0,700,47.22222222,47.22222222,0,5.555555556,0,16.66666667,60,84.2
DR-4-2013,,4,0,0,0,0,0,0,0,10,0,0,0,0,0,0,0,0,0,0,0,0,0,1,0,0,0,0,600,4,650,2,100,1,0,0,0,0,0,0,0,0,0,0,0,0,0,0,0,0,0,0,0,0,0,0,0,500,47.22222222,47.22222222,0,5.555555556,0,16.66666667,60,18.2
DR-4-2013,,5,0,0,0,0,0,0,0,10,0,0,0,0,0,0,0,0,0,0,0,0,0,1,0,0,0,0,600,4,650,2,100,1,0,0,0,0,0,0,0,0,0,0,0,0,0,0,0,0,0,0,0,0,0,0,0,600,47.22222222,47.22222222,0,5.555555556,0,16.66666667,60,50.7
DR-4-2013,,6,0,0,0,0,0,0,0,10,0,0,0,0,0,0,0,0,0,0,0,0,0,1,0,0,0,0,600,4,650,2,100,1,0,0,0,0,0,0,0,0,0,0,0,0,0,0,0,0,0,0,0,0,0,0,0,700,47.22222222,47.22222222,0,5.555555556,0,16.66666667,60,81.7
DR-4-2013,,7,5,0,0,0,0,0,0,5,0,0,0,0,0,0,0,0,0,0,0,0,0,1,0,0,0,0,600,4,650,2,100,1,0,0,0,0,0,0,0,0,0,0,0,0,0,0,0,0,0,0,0,0,0,0,0,500,47.22222222,47.22222222,0,5.555555556,0,16.66666667,60,23.8
DR-4-2013,,8,5,0,0,0,0,0,0,5,0,0,0,0,0,0,0,0,0,0,0,0,0,1,0,0,0,0,600,4,650,2,100,1,0,0,0,0,0,0,0,0,0,0,0,0,0,0,0,0,0,0,0,0,0,0,0,600,47.22222222,47.22222222,0,5.555555556,0,16.66666667,60,57.2
DR-4-2013,,9,5,0,0,0,0,0,0,5,0,0,0,0,0,0,0,0,0,0,0,0,0,1,0,0,0,0,600,4,650,2,100,1,0,0,0,0,0,0,0,0,0,0,0,0,0,0,0,0,0,0,0,0,0,0,0,700,47.22222222,47.22222222,0,5.555555556,0,16.66666667,60,86.1
DR-4-2013,,10,5,0,0,0,0,0,0,5,0,0,0,0,0,0,0,0,0,0.25,0,0,0,1,0,0,0,0,600,4,650,2,100,1,0,0,0,0,0,0,0,0,0,0,0,0,0,0,0,0,0,0,0,0,0,0,0,500,47.22222222,47.22222222,0,5.555555556,0,16.66666667,60,21.6
DR-4-2013,,11,5,0,0,0,0,0,0,5,0,0,0,0,0,0,0,0,0,0.25,0,0,0,1,0,0,0,0,600,4,650,2,100,1,0,0,0,0,0,0,0,0,0,0,0,0,0,0,0,0,0,0,0,0,0,0,0,600,47.22222222,47.22222222,0,5.555555556,0,16.66666667,60,56.7
DR-4-2013,,12,5,0,0,0,0,0,0,5,0,0,0,0,0,0,0,0,0,0.25,0,0,0,1,0,0,0,0,600,4,650,2,100,1,0,0,0,0,0,0,0,0,0,0,0,0,0,0,0,0,0,0,0,0,0,0,0,700,47.22222222,47.22222222,0,5.555555556,0,16.66666667,60,85.8
DR-4-2013,,13,5,0,0,0,0,0,0,5,0,0,0,0,0,0,0,0,0,0.5,0,0,0,1,0,0,0,0,600,4,650,2,100,1,0,0,0,0,0,0,0,0,0,0,0,0,0,0,0,0,0,0,0,0,0,0,0,500,47.22222222,47.22222222,0,5.555555556,0,16.66666667,60,21.1
DR-4-2013,,14,5,0,0,0,0,0,0,5,0,0,0,0,0,0,0,0,0,0.5,0,0,0,1,0,0,0,0,600,4,650,2,100,1,0,0,0,0,0,0,0,0,0,0,0,0,0,0,0,0,0,0,0,0,0,0,0,600,47.22222222,47.22222222,0,5.555555556,0,16.66666667,60,56.3
DR-4-2013,,15,5,0,0,0,0,0,0,5,0,0,0,0,0,0,0,0,0,0.5,0,0,0,1,0,0,0,0,600,4,650,2,100,1,0,0,0,0,0,0,0,0,0,0,0,0,0,0,0,0,0,0,0,0,0,0,0,700,47.22222222,47.22222222,0,5.555555556,0,16.66666667,60,84.7
DR-4-2013,,16,5,0,0,0,0,0,0,5,0,0,0,0,0,0,0,0,0,0.75,0,0,0,1,0,0,0,0,600,4,650,2,100,1,0,0,0,0,0,0,0,0,0,0,0,0,0,0,0,0,0,0,0,0,0,0,0,500,47.22222222,47.22222222,0,5.555555556,0,16.66666667,60,20.1
DR-4-2013,,17,5,0,0,0,0,0,0,5,0,0,0,0,0,0,0,0,0,0.75,0,0,0,1,0,0,0,0,600,4,650,2,100,1,0,0,0,0,0,0,0,0,0,0,0,0,0,0,0,0,0,0,0,0,0,0,0,600,47.22222222,47.22222222,0,5.555555556,0,16.66666667,60,55.9
DR-4-2013,,18,5,0,0,0,0,0,0,5,0,0,0,0,0,0,0,0,0,0.75,0,0,0,1,0,0,0,0,600,4,650,2,100,1,0,0,0,0,0,0,0,0,0,0,0,0,0,0,0,0,0,0,0,0,0,0,0,700,47.22222222,47.22222222,0,5.555555556,0,16.66666667,60,84.9
DR-4-2013,,19,5,0,0,0,0,0,0,5,0,0,0,0,0,0,0,0,0,1,0,0,0,1,0,0,0,0,600,4,650,2,100,1,0,0,0,0,0,0,0,0,0,0,0,0,0,0,0,0,0,0,0,0,0,0,0,500,47.22222222,47.22222222,0,5.555555556,0,16.66666667,60,19.8
DR-4-2013,,20,5,0,0,0,0,0,0,5,0,0,0,0,0,0,0,0,0,1,0,0,0,1,0,0,0,0,600,4,650,2,100,1,0,0,0,0,0,0,0,0,0,0,0,0,0,0,0,0,0,0,0,0,0,0,0,600,47.22222222,47.22222222,0,5.555555556,0,16.66666667,60,55.3
DR-4-2013,,21,5,0,0,0,0,0,0,5,0,0,0,0,0,0,0,0,0,1,0,0,0,1,0,0,0,0,600,4,650,2,100,1,0,0,0,0,0,0,0,0,0,0,0,0,0,0,0,0,0,0,0,0,0,0,0,700,47.22222222,47.22222222,0,5.555555556,0,16.66666667,60,83.1
DR-4-2013,,22,10,0,0,0,0,0,0,0,0,0,0,0,0,0,0,0,0,0,0,0,0,1,0,0,0,0,600,4,650,2,100,1,0,0,0,0,0,0,0,0,0,0,0,0,0,0,0,0,0,0,0,0,0,0,0,700,47.22222222,47.22222222,0,5.555555556,0,16.66666667,30,84.2203
DR-4-2013,,23,10,0,0,0,0,0,0,0,0,0,0,0,0,0,0,0,0,0,0,0,0,1,0,0,0,0,600,4,650,2,100,1,0,0,0,0,0,0,0,0,0,0,0,0,0,0,0,0,0,0,0,0,0,0,0,700,47.22222222,47.22222222,0,5.555555556,0,16.66666667,60,84.3051
DR-4-2013,,24,10,0,0,0,0,0,0,0,0,0,0,0,0,0,0,0,0,0,0,0,0,1,0,0,0,0,600,4,650,2,100,1,0,0,0,0,0,0,0,0,0,0,0,0,0,0,0,0,0,0,0,0,0,0,0,700,47.22222222,47.22222222,0,5.555555556,0,16.66666667,90,84.1356
DR-4-2013,,25,10,0,0,0,0,0,0,0,0,0,0,0,0,0,0,0,0,0,0,0,0,1,0,0,0,0,600,4,650,2,100,1,0,0,0,0,0,0,0,0,0,0,0,0,0,0,0,0,0,0,0,0,0,0,0,700,47.22222222,47.22222222,0,5.555555556,0,16.66666667,120,83.7797
