Repository: hych0/CH4Conversion

File: CH4Conv.csv (part 9 of 25)
,,,Base Metal (wt %),,,,,,,,,,,,,,,,,,,,,,,,,,,,Reduction Conditions,,,Support type,,,,,,,,,,,,,,,,,,,,,,,,Operating Conditions,,,,,,,,Output
Code of papers,Reference,Data,Co,Ba-promoter,Ca-promoter,Cu-promoter,Ce,Mn,La,Ni,Pt,Mg,Ir,Au,K,Li,Ru,Rh,Pd,Sr-promoter,Y-promoter,Zr,Incipient to wetness impregnation,Wet impregnation,Co-impregnation,Co-precipitation,Sol-gel,Sequential impregnation, calcTemperature (oC),calc Time (h),red Temperature  (oC),red Time (h),red H2 %,γ-Al2O3(Gamma),α-Al2O3(Alpha),Mesoporous Al2O3 (MAl),La2O3,SBA-15,BaO,BaTiO3,CaO,MgO,Nanocrystalline MgO,MgAl2O4(nanocry),CeO2,SiO2,Si3N4,TiO2,PrO2,V2O5,ZrO2,Mesoporous nanocrystalline ZrO2,MnO,MCM-41,Y2O3,ZSM-5,H-ZSM-5,react Temperature (C),reac CH4 %vol,reac CO2 %vol,reac Ar %vol,reac N2 %vol,reac He %vol,GHSV (mgmin/mL),Time on stream (min),% CH4 Conversion
DR-8-2012,"DR-8-2012 Ordered mesoporous alumina supported nickel based
catalysts for carbon dioxide reforming of methane
DR-4-2013,,26,10,0,0,0,0,0,0,0,0,0,0,0,0,0,0,0,0,0,0,0,0,1,0,0,0,0,600,4,650,2,100,1,0,0,0,0,0,0,0,0,0,0,0,0,0,0,0,0,0,0,0,0,0,0,0,700,47.22222222,47.22222222,0,5.555555556,0,16.66666667,150,83.6102
DR-4-2013,,27,10,0,0,0,0,0,0,0,0,0,0,0,0,0,0,0,0,0,0,0,0,1,0,0,0,0,600,4,650,2,100,1,0,0,0,0,0,0,0,0,0,0,0,0,0,0,0,0,0,0,0,0,0,0,0,700,47.22222222,47.22222222,0,5.555555556,0,16.66666667,180,83.4068
DR-4-2013,,28,10,0,0,0,0,0,0,0,0,0,0,0,0,0,0,0,0,0,0,0,0,1,0,0,0,0,600,4,650,2,100,1,0,0,0,0,0,0,0,0,0,0,0,0,0,0,0,0,0,0,0,0,0,0,0,700,47.22222222,47.22222222,0,5.555555556,0,16.66666667,210,83.1017
DR-4-2013,,29,10,0,0,0,0,0,0,0,0,0,0,0,0,0,0,0,0,0,0,0,0,1,0,0,0,0,600,4,650,2,100,1,0,0,0,0,0,0,0,0,0,0,0,0,0,0,0,0,0,0,0,0,0,0,0,700,47.22222222,47.22222222,0,5.555555556,0,16.66666667,240,82.8136
DR-4-2013,,30,10,0,0,0,0,0,0,0,0,0,0,0,0,0,0,0,0,0,0,0,0,1,0,0,0,0,600,4,650,2,100,1,0,0,0,0,0,0,0,0,0,0,0,0,0,0,0,0,0,0,0,0,0,0,0,700,47.22222222,47.22222222,0,5.555555556,0,16.66666667,270,82.6271
DR-4-2013,,31,10,0,0,0,0,0,0,0,0,0,0,0,0,0,0,0,0,0,0,0,0,1,0,0,0,0,600,4,650,2,100,1,0,0,0,0,0,0,0,0,0,0,0,0,0,0,0,0,0,0,0,0,0,0,0,700,47.22222222,47.22222222,0,5.555555556,0,16.66666667,300,82.3051
DR-4-2013,,32,10,0,0,0,0,0,0,0,0,0,0,0,0,0,0,0,0,0,0,0,0,1,0,0,0,0,600,4,650,2,100,1,0,0,0,0,0,0,0,0,0,0,0,0,0,0,0,0,0,0,0,0,0,0,0,700,47.22222222,47.22222222,0,5.555555556,0,16.66666667,330,82
DR-4-2013,,33,10,0,0,0,0,0,0,0,0,0,0,0,0,0,0,0,0,0,0,0,0,1,0,0,0,0,600,4,650,2,100,1,0,0,0,0,0,0,0,0,0,0,0,0,0,0,0,0,0,0,0,0,0,0,0,700,47.22222222,47.22222222,0,5.555555556,0,16.66666667,370,81.7966
DR-4-2013,,34,10,0,0,0,0,0,0,0,0,0,0,0,0,0,0,0,0,0,0,0,0,1,0,0,0,0,600,4,650,2,100,1,0,0,0,0,0,0,0,0,0,0,0,0,0,0,0,0,0,0,0,0,0,0,0,700,47.22222222,47.22222222,0,5.555555556,0,16.66666667,410,81.6102
DR-4-2013,,35,10,0,0,0,0,0,0,0,0,0,0,0,0,0,0,0,0,0,0,0,0,1,0,0,0,0,600,4,650,2,100,1,0,0,0,0,0,0,0,0,0,0,0,0,0,0,0,0,0,0,0,0,0,0,0,700,47.22222222,47.22222222,0,5.555555556,0,16.66666667,450,81.3051
DR-4-2013,,36,0,0,0,0,0,0,0,10,0,0,0,0,0,0,0,0,0,0,0,0,0,1,0,0,0,0,600,4,650,2,100,1,0,0,0,0,0,0,0,0,0,0,0,0,0,0,0,0,0,0,0,0,0,0,0,700,47.22222222,47.22222222,0,5.555555556,0,16.66666667,30,81.6949
DR-4-2013,,37,0,0,0,0,0,0,0,10,0,0,0,0,0,0,0,0,0,0,0,0,0,1,0,0,0,0,600,4,650,2,100,1,0,0,0,0,0,0,0,0,0,0,0,0,0,0,0,0,0,0,0,0,0,0,0,700,47.22222222,47.22222222,0,5.555555556,0,16.66666667,60,81.6949
DR-4-2013,,38,0,0,0,0,0,0,0,10,0,0,0,0,0,0,0,0,0,0,0,0,0,1,0,0,0,0,600,4,650,2,100,1,0,0,0,0,0,0,0,0,0,0,0,0,0,0,0,0,0,0,0,0,0,0,0,700,47.22222222,47.22222222,0,5.555555556,0,16.66666667,90,81.6102
DR-4-2013,,39,0,0,0,0,0,0,0,10,0,0,0,0,0,0,0,0,0,0,0,0,0,1,0,0,0,0,600,4,650,2,100,1,0,0,0,0,0,0,0,0,0,0,0,0,0,0,0,0,0,0,0,0,0,0,0,700,47.22222222,47.22222222,0,5.555555556,0,16.66666667,120,81.4915
DR-4-2013,,40,0,0,0,0,0,0,0,10,0,0,0,0,0,0,0,0,0,0,0,0,0,1,0,0,0,0,600,4,650,2,100,1,0,0,0,0,0,0,0,0,0,0,0,0,0,0,0,0,0,0,0,0,0,0,0,700,47.22222222,47.22222222,0,5.555555556,0,16.66666667,150,81.3898
DR-4-2013,,41,0,0,0,0,0,0,0,10,0,0,0,0,0,0,0,0,0,0,0,0,0,1,0,0,0,0,600,4,650,2,100,1,0,0,0,0,0,0,0,0,0,0,0,0,0,0,0,0,0,0,0,0,0,0,0,700,47.22222222,47.22222222,0,5.555555556,0,16.66666667,180,81.2203
DR-4-2013,,42,0,0,0,0,0,0,0,10,0,0,0,0,0,0,0,0,0,0,0,0,0,1,0,0,0,0,600,4,650,2,100,1,0,0,0,0,0,0,0,0,0,0,0,0,0,0,0,0,0,0,0,0,0,0,0,700,47.22222222,47.22222222,0,5.555555556,0,16.66666667,210,81.0169
DR-4-2013,,43,0,0,0,0,0,0,0,10,0,0,0,0,0,0,0,0,0,0,0,0,0,1,0,0,0,0,600,4,650,2,100,1,0,0,0,0,0,0,0,0,0,0,0,0,0,0,0,0,0,0,0,0,0,0,0,700,47.22222222,47.22222222,0,5.555555556,0,16.66666667,240,80.7119
DR-4-2013,,44,0,0,0,0,0,0,0,10,0,0,0,0,0,0,0,0,0,0,0,0,0,1,0,0,0,0,600,4,650,2,100,1,0,0,0,0,0,0,0,0,0,0,0,0,0,0,0,0,0,0,0,0,0,0,0,700,47.22222222,47.22222222,0,5.555555556,0,16.66666667,270,80.4746
DR-4-2013,,45,0,0,0,0,0,0,0,10,0,0,0,0,0,0,0,0,0,0,0,0,0,1,0,0,0,0,600,4,650,2,100,1,0,0,0,0,0,0,0,0,0,0,0,0,0,0,0,0,0,0,0,0,0,0,0,700,47.22222222,47.22222222,0,5.555555556,0,16.66666667,300,80.2034
DR-4-2013,,46,0,0,0,0,0,0,0,10,0,0,0,0,0,0,0,0,0,0,0,0,0,1,0,0,0,0,600,4,650,2,100,1,0,0,0,0,0,0,0,0,0,0,0,0,0,0,0,0,0,0,0,0,0,0,0,700,47.22222222,47.22222222,0,5.555555556,0,16.66666667,330,80
DR-4-2013,,47,0,0,0,0,0,0,0,10,0,0,0,0,0,0,0,0,0,0,0,0,0,1,0,0,0,0,600,4,650,2,100,1,0,0,0,0,0,0,0,0,0,0,0,0,0,0,0,0,0,0,0,0,0,0,0,700,47.22222222,47.22222222,0,5.555555556,0,16.66666667,370,79.6949
DR-4-2013,,48,0,0,0,0,0,0,0,10,0,0,0,0,0,0,0,0,0,0,0,0,0,1,0,0,0,0,600,4,650,2,100,1,0,0,0,0,0,0,0,0,0,0,0,0,0,0,0,0,0,0,0,0,0,0,0,700,47.22222222,47.22222222,0,5.555555556,0,16.66666667,410,79.4915
DR-4-2013,,49,0,0,0,0,0,0,0,10,0,0,0,0,0,0,0,0,0,0,0,0,0,1,0,0,0,0,600,4,650,2,100,1,0,0,0,0,0,0,0,0,0,0,0,0,0,0,0,0,0,0,0,0,0,0,0,700,47.22222222,47.22222222,0,5.555555556,0,16.66666667,450,79.2034
DR-4-2013,,50,5,0,0,0,0,0,0,5,0,0,0,0,0,0,0,0,0,0,0,0,0,1,0,0,0,0,600,4,650,2,100,1,0,0,0,0,0,0,0,0,0,0,0,0,0,0,0,0,0,0,0,0,0,0,0,700,47.22222222,47.22222222,0,5.555555556,0,16.66666667,30,86.0847
DR-4-2013,,51,5,0,0,0,0,0,0,5,0,0,0,0,0,0,0,0,0,0,0,0,0,1,0,0,0,0,600,4,650,2,100,1,0,0,0,0,0,0,0,0,0,0,0,0,0,0,0,0,0,0,0,0,0,0,0,700,47.22222222,47.22222222,0,5.555555556,0,16.66666667,60,86.1017
DR-4-2013,,52,5,0,0,0,0,0,0,5,0,0,0,0,0,0,0,0,0,0,0,0,0,1,0,0,0,0,600,4,650,2,100,1,0,0,0,0,0,0,0,0,0,0,0,0,0,0,0,0,0,0,0,0,0,0,0,700,47.22222222,47.22222222,0,5.555555556,0,16.66666667,90,86.0169
DR-4-2013,,53,5,0,0,0,0,0,0,5,0,0,0,0,0,0,0,0,0,0,0,0,0,1,0,0,0,0,600,4,650,2,100,1,0,0,0,0,0,0,0,0,0,0,0,0,0,0,0,0,0,0,0,0,0,0,0,700,47.22222222,47.22222222,0,5.555555556,0,16.66666667,120,85.8983
DR-4-2013,,54,5,0,0,0,0,0,0,5,0,0,0,0,0,0,0,0,0,0,0,0,0,1,0,0,0,0,600,4,650,2,100,1,0,0,0,0,0,0,0,0,0,0,0,0,0,0,0,0,0,0,0,0,0,0,0,700,47.22222222,47.22222222,0,5.555555556,0,16.66666667,150,85.7119
DR-4-2013,,55,5,0,0,0,0,0,0,5,0,0,0,0,0,0,0,0,0,0,0,0,0,1,0,0,0,0,600,4,650,2,100,1,0,0,0,0,0,0,0,0,0,0,0,0,0,0,0,0,0,0,0,0,0,0,0,700,47.22222222,47.22222222,0,5.555555556,0,16.66666667,180,85.3898
DR-4-2013,,56,5,0,0,0,0,0,0,5,0,0,0,0,0,0,0,0,0,0,0,0,0,1,0,0,0,0,600,4,650,2,100,1,0,0,0,0,0,0,0,0,0,0,0,0,0,0,0,0,0,0,0,0,0,0,0,700,47.22222222,47.22222222,0,5.555555556,0,16.66666667,210,85.2034
DR-4-2013,,57,5,0,0,0,0,0,0,5,0,0,0,0,0,0,0,0,0,0,0,0,0,1,0,0,0,0,600,4,650,2,100,1,0,0,0,0,0,0,0,0,0,0,0,0,0,0,0,0,0,0,0,0,0,0,0,700,47.22222222,47.22222222,0,5.555555556,0,16.66666667,240,84.9153
DR-4-2013,,58,5,0,0,0,0,0,0,5,0,0,0,0,0,0,0,0,0,0,0,0,0,1,0,0,0,0,600,4,650,2,100,1,0,0,0,0,0,0,0,0,0,0,0,0,0,0,0,0,0,0,0,0,0,0,0,700,47.22222222,47.22222222,0,5.555555556,0,16.66666667,270,84.6949
DR-4-2013,,59,5,0,0,0,0,0,0,5,0,0,0,0,0,0,0,0,0,0,0,0,0,1,0,0,0,0,600,4,650,2,100,1,0,0,0,0,0,0,0,0,0,0,0,0,0,0,0,0,0,0,0,0,0,0,0,700,47.22222222,47.22222222,0,5.555555556,0,16.66666667,300,84.3898
DR-4-2013,,60,5,0,0,0,0,0,0,5,0,0,0,0,0,0,0,0,0,0,0,0,0,1,0,0,0,0,600,4,650,2,100,1,0,0,0,0,0,0,0,0,0,0,0,0,0,0,0,0,0,0,0,0,0,0,0,700,47.22222222,47.22222222,0,5.555555556,0,16.66666667,330,84.1017
DR-4-2013,,61,5,0,0,0,0,0,0,5,0,0,0,0,0,0,0,0,0,0,0,0,0,1,0,0,0,0,600,4,650,2,100,1,0,0,0,0,0,0,0,0,0,0,0,0,0,0,0,0,0,0,0,0,0,0,0,700,47.22222222,47.22222222,0,5.555555556,0,16.66666667,370,83.7966
DR-4-2013,,62,5,0,0,0,0,0,0,5,0,0,0,0,0,0,0,0,0,0,0,0,0,1,0,0,0,0,600,4,650,2,100,1,0,0,0,0,0,0,0,0,0,0,0,0,0,0,0,0,0,0,0,0,0,0,0,700,47.22222222,47.22222222,0,5.555555556,0,16.66666667,410,83.6102
DR-4-2013,,63,5,0,0,0,0,0,0,5,0,0,0,0,0,0,0,0,0,0,0,0,0,1,0,0,0,0,600,4,650,2,100,1,0,0,0,0,0,0,0,0,0,0,0,0,0,0,0,0,0,0,0,0,0,0,0,700,47.22222222,47.22222222,0,5.555555556,0,16.66666667,450,83.4068
DR-4-2013,,64,5,0,0,0,0,0,0,5,0,0,0,0,0,0,0,0,0,0.25,0,0,0,1,0,0,0,0,600,4,650,2,100,1,0,0,0,0,0,0,0,0,0,0,0,0,0,0,0,0,0,0,0,0,0,0,0,700,47.22222222,47.22222222,0,5.555555556,0,16.66666667,30,85.7966
DR-4-2013,,65,5,0,0,0,0,0,0,5,0,0,0,0,0,0,0,0,0,0.25,0,0,0,1,0,0,0,0,600,4,650,2,100,1,0,0,0,0,0,0,0,0,0,0,0,0,0,0,0,0,0,0,0,0,0,0,0,700,47.22222222,47.22222222,0,5.555555556,0,16.66666667,60,85.8136
DR-4-2013,,66,5,0,0,0,0,0,0,5,0,0,0,0,0,0,0,0,0,0.25,0,0,0,1,0,0,0,0,600,4,650,2,100,1,0,0,0,0,0,0,0,0,0,0,0,0,0,0,0,0,0,0,0,0,0,0,0,700,47.22222222,47.22222222,0,5.555555556,0,16.66666667,90,85.7119
DR-4-2013,,67,5,0,0,0,0,0,0,5,0,0,0,0,0,0,0,0,0,0.25,0,0,0,1,0,0,0,0,600,4,650,2,100,1,0,0,0,0,0,0,0,0,0,0,0,0,0,0,0,0,0,0,0,0,0,0,0,700,47.22222222,47.22222222,0,5.555555556,0,16.66666667,120,85.6102
DR-4-2013,,68,5,0,0,0,0,0,0,5,0,0,0,0,0,0,0,0,0,0.25,0,0,0,1,0,0,0,0,600,4,650,2,100,1,0,0,0,0,0,0,0,0,0,0,0,0,0,0,0,0,0,0,0,0,0,0,0,700,47.22222222,47.22222222,0,5.555555556,0,16.66666667,150,85.5085
DR-4-2013,,69,5,0,0,0,0,0,0,5,0,0,0,0,0,0,0,0,0,0.25,0,0,0,1,0,0,0,0,600,4,650,2,100,1,0,0,0,0,0,0,0,0,0,0,0,0,0,0,0,0,0,0,0,0,0,0,0,700,47.22222222,47.22222222,0,5.555555556,0,16.66666667,180,85.3051
DR-4-2013,,70,5,0,0,0,0,0,0,5,0,0,0,0,0,0,0,0,0,0.25,0,0,0,1,0,0,0,0,600,4,650,2,100,1,0,0,0,0,0,0,0,0,0,0,0,0,0,0,0,0,0,0,0,0,0,0,0,700,47.22222222,47.22222222,0,5.555555556,0,16.66666667,210,85.1017
DR-4-2013,,71,5,0,0,0,0,0,0,5,0,0,0,0,0,0,0,0,0,0.25,0,0,0,1,0,0,0,0,600,4,650,2,100,1,0,0,0,0,0,0,0,0,0,0,0,0,0,0,0,0,0,0,0,0,0,0,0,700,47.22222222,47.22222222,0,5.555555556,0,16.66666667,240,84.7966
DR-4-2013,,72,5,0,0,0,0,0,0,5,0,0,0,0,0,0,0,0,0,0.25,0,0,0,1,0,0,0,0,600,4,650,2,100,1,0,0,0,0,0,0,0,0,0,0,0,0,0,0,0,0,0,0,0,0,0,0,0,700,47.22222222,47.22222222,0,5.555555556,0,16.66666667,270,84.5085
DR-4-2013,,73,5,0,0,0,0,0,0,5,0,0,0,0,0,0,0,0,0,0.25,0,0,0,1,0,0,0,0,600,4,650,2,100,1,0,0,0,0,0,0,0,0,0,0,0,0,0,0,0,0,0,0,0,0,0,0,0,700,47.22222222,47.22222222,0,5.555555556,0,16.66666667,300,84.322
DR-4-2013,,74,5,0,0,0,0,0,0,5,0,0,0,0,0,0,0,0,0,0.25,0,0,0,1,0,0,0,0,600,4,650,2,100,1,0,0,0,0,0,0,0,0,0,0,0,0,0,0,0,0,0,0,0,0,0,0,0,700,47.22222222,47.22222222,0,5.555555556,0,16.66666667,330,84
DR-4-2013,,75,5,0,0,0,0,0,0,5,0,0,0,0,0,0,0,0,0,0.25,0,0,0,1,0,0,0,0,600,4,650,2,100,1,0,0,0,0,0,0,0,0,0,0,0,0,0,0,0,0,0,0,0,0,0,0,0,700,47.22222222,47.22222222,0,5.555555556,0,16.66666667,370,83.7966
DR-4-2013,,76,5,0,0,0,0,0,0,5,0,0,0,0,0,0,0,0,0,0.25,0,0,0,1,0,0,0,0,600,4,650,2,100,1,0,0,0,0,0,0,0,0,0,0,0,0,0,0,0,0,0,0,0,0,0,0,0,700,47.22222222,47.22222222,0,5.555555556,0,16.66666667,410,83.5085
DR-4-2013,,77,5,0,0,0,0,0,0,5,0,0,0,0,0,0,0,0,0,0.25,0,0,0,1,0,0,0,0,600,4,650,2,100,1,0,0,0,0,0,0,0,0,0,0,0,0,0,0,0,0,0,0,0,0,0,0,0,700,47.22222222,47.22222222,0,5.555555556,0,16.66666667,450,83.3051
DR-4-2013,,78,5,0,0,0,0,0,0,5,0,0,0,0,0,0,0,0,0,0.5,0,0,0,1,0,0,0,0,600,4,650,2,100,1,0,0,0,0,0,0,0,0,0,0,0,0,0,0,0,0,0,0,0,0,0,0,0,700,47.22222222,47.22222222,0,5.555555556,0,16.66666667,30,84.6949
DR-4-2013,,79,5,0,0,0,0,0,0,5,0,0,0,0,0,0,0,0,0,0.5,0,0,0,1,0,0,0,0,600,4,650,2,100,1,0,0,0,0,0,0,0,0,0,0,0,0,0,0,0,0,0,0,0,0,0,0,0,700,47.22222222,47.22222222,0,5.555555556,0,16.66666667,60,84.6949
DR-4-2013,,80,5,0,0,0,0,0,0,5,0,0,0,0,0,0,0,0,0,0.5,0,0,0,1,0,0,0,0,600,4,650,2,100,1,0,0,0,0,0,0,0,0,0,0,0,0,0,0,0,0,0,0,0,0,0,0,0,700,47.22222222,47.22222222,0,5.555555556,0,16.66666667,90,84.7119
DR-4-2013,,81,5,0,0,0,0,0,0,5,0,0,0,0,0,0,0,0,0,0.5,0,0,0,1,0,0,0,0,600,4,650,2,100,1,0,0,0,0,0,0,0,0,0,0,0,0,0,0,0,0,0,0,0,0,0,0,0,700,47.22222222,47.22222222,0,5.555555556,0,16.66666667,120,84.4915
DR-4-2013,,82,5,0,0,0,0,0,0,5,0,0,0,0,0,0,0,0,0,0.5,0,0,0,1,0,0,0,0,600,4,650,2,100,1,0,0,0,0,0,0,0,0,0,0,0,0,0,0,0,0,0,0,0,0,0,0,0,700,47.22222222,47.22222222,0,5.555555556,0,16.66666667,150,84.3051
DR-4-2013,,83,5,0,0,0,0,0,0,5,0,0,0,0,0,0,0,0,0,0.5,0,0,0,1,0,0,0,0,600,4,650,2,100,1,0,0,0,0,0,0,0,0,0,0,0,0,0,0,0,0,0,0,0,0,0,0,0,700,47.22222222,47.22222222,0,5.555555556,0,16.66666667,180,84
DR-4-2013,,84,5,0,0,0,0,0,0,5,0,0,0,0,0,0,0,0,0,0.5,0,0,0,1,0,0,0,0,600,4,650,2,100,1,0,0,0,0,0,0,0,0,0,0,0,0,0,0,0,0,0,0,0,0,0,0,0,700,47.22222222,47.22222222,0,5.555555556,0,16.66666667,210,83.7966
DR-4-2013,,85,5,0,0,0,0,0,0,5,0,0,0,0,0,0,0,0,0,0.5,0,0,0,1,0,0,0,0,600,4,650,2,100,1,0,0,0,0,0,0,0,0,0,0,0,0,0,0,0,0,0,0,0,0,0,0,0,700,47.22222222,47.22222222,0,5.555555556,0,16.66666667,240,83.6102
DR-4-2013,,86,5,0,0,0,0,0,0,5,0,0,0,0,0,0,0,0,0,0.5,0,0,0,1,0,0,0,0,600,4,650,2,100,1,0,0,0,0,0,0,0,0,0,0,0,0,0,0,0,0,0,0,0,0,0,0,0,700,47.22222222,47.22222222,0,5.555555556,0,16.66666667,270,83.3051
DR-4-2013,,87,5,0,0,0,0,0,0,5,0,0,0,0,0,0,0,0,0,0.5,0,0,0,1,0,0,0,0,600,4,650,2,100,1,0,0,0,0,0,0,0,0,0,0,0,0,0,0,0,0,0,0,0,0,0,0,0,700,47.22222222,47.22222222,0,5.555555556,0,16.66666667,300,83.1186
DR-4-2013,,88,5,0,0,0,0,0,0,5,0,0,0,0,0,0,0,0,0,0.5,0,0,0,1,0,0,0,0,600,4,650,2,100,1,0,0,0,0,0,0,0,0,0,0,0,0,0,0,0,0,0,0,0,0,0,0,0,700,47.22222222,47.22222222,0,5.555555556,0,16.66666667,330,82.8136
DR-4-2013,,89,5,0,0,0,0,0,0,5,0,0,0,0,0,0,0,0,0,0.5,0,0,0,1,0,0,0,0,600,4,650,2,100,1,0,0,0,0,0,0,0,0,0,0,0,0,0,0,0,0,0,0,0,0,0,0,0,700,47.22222222,47.22222222,0,5.555555556,0,16.66666667,370,82.5932
DR-4-2013,,90,5,0,0,0,0,0,0,5,0,0,0,0,0,0,0,0,0,0.5,0,0,0,1,0,0,0,0,600,4,650,2,100,1,0,0,0,0,0,0,0,0,0,0,0,0,0,0,0,0,0,0,0,0,0,0,0,700,47.22222222,47.22222222,0,5.555555556,0,16.66666667,410,82.3898
DR-4-2013,,91,5,0,0,0,0,0,0,5,0,0,0,0,0,0,0,0,0,0.5,0,0,0,1,0,0,0,0,600,4,650,2,100,1,0,0,0,0,0,0,0,0,0,0,0,0,0,0,0,0,0,0,0,0,0,0,0,700,47.22222222,47.22222222,0,5.555555556,0,16.66666667,450,82.2881
DR-4-2013,,92,5,0,0,0,0,0,0,5,0,0,0,0,0,0,0,0,0,0.75,0,0,0,1,0,0,0,0,600,4,650,2,100,1,0,0,0,0,0,0,0,0,0,0,0,0,0,0,0,0,0,0,0,0,0,0,0,700,47.22222222,47.22222222,0,5.555555556,0,16.66666667,30,84.8814
DR-4-2013,,93,5,0,0,0,0,0,0,5,0,0,0,0,0,0,0,0,0,0.75,0,0,0,1,0,0,0,0,600,4,650,2,100,1,0,0,0,0,0,0,0,0,0,0,0,0,0,0,0,0,0,0,0,0,0,0,0,700,47.22222222,47.22222222,0,5.555555556,0,16.66666667,60,84.8983
DR-4-2013,,94,5,0,0,0,0,0,0,5,0,0,0,0,0,0,0,0,0,0.75,0,0,0,1,0,0,0,0,600,4,650,2,100,1,0,0,0,0,0,0,0,0,0,0,0,0,0,0,0,0,0,0,0,0,0,0,0,700,47.22222222,47.22222222,0,5.555555556,0,16.66666667,90,84.8136
DR-4-2013,,95,5,0,0,0,0,0,0,5,0,0,0,0,0,0,0,0,0,0.75,0,0,0,1,0,0,0,0,600,4,650,2,100,1,0,0,0,0,0,0,0,0,0,0,0,0,0,0,0,0,0,0,0,0,0,0,0,700,47.22222222,47.22222222,0,5.555555556,0,16.66666667,120,84.6949
DR-4-2013,,96,5,0,0,0,0,0,0,5,0,0,0,0,0,0,0,0,0,0.75,0,0,0,1,0,0,0,0,600,4,650,2,100,1,0,0,0,0,0,0,0,0,0,0,0,0,0,0,0,0,0,0,0,0,0,0,0,700,47.22222222,47.22222222,0,5.555555556,0,16.66666667,150,84.5085
DR-4-2013,,97,5,0,0,0,0,0,0,5,0,0,0,0,0,0,0,0,0,0.75,0,0,0,1,0,0,0,0,600,4,650,2,100,1,0,0,0,0,0,0,0,0,0,0,0,0,0,0,0,0,0,0,0,0,0,0,0,700,47.22222222,47.22222222,0,5.555555556,0,16.66666667,180,84.4068
DR-4-2013,,98,5,0,0,0,0,0,0,5,0,0,0,0,0,0,0,0,0,0.75,0,0,0,1,0,0,0,0,600,4,650,2,100,1,0,0,0,0,0,0,0,0,0,0,0,0,0,0,0,0,0,0,0,0,0,0,0,700,47.22222222,47.22222222,0,5.555555556,0,16.66666667,210,84.2034
DR-4-2013,,99,5,0,0,0,0,0,0,5,0,0,0,0,0,0,0,0,0,0.75,0,0,0,1,0,0,0,0,600,4,650,2,100,1,0,0,0,0,0,0,0,0,0,0,0,0,0,0,0,0,0,0,0,0,0,0,0,700,47.22222222,47.22222222,0,5.555555556,0,16.66666667,240,84
DR-4-2013,,100,5,0,0,0,0,0,0,5,0,0,0,0,0,0,0,0,0,0.75,0,0,0,1,0,0,0,0,600,4,650,2,100,1,0,0,0,0,0,0,0,0,0,0,0,0,0,0,0,0,0,0,0,0,0,0,0,700,47.22222222,47.22222222,0,5.555555556,0,16.66666667,270,83.7288
DR-4-2013,,101,5,0,0,0,0,0,0,5,0,0,0,0,0,0,0,0,0,0.75,0,0,0,1,0,0,0,0,600,4,650,2,100,1,0,0,0,0,0,0,0,0,0,0,0,0,0,0,0,0,0,0,0,0,0,0,0,700,47.22222222,47.22222222,0,5.555555556,0,16.66666667,300,83.5085
DR-4-2013,,102,5,0,0,0,0,0,0,5,0,0,0,0,0,0,0,0,0,0.75,0,0,0,1,0,0,0,0,600,4,650,2,100,1,0,0,0,0,0,0,0,0,0,0,0,0,0,0,0,0,0,0,0,0,0,0,0,700,47.22222222,47.22222222,0,5.555555556,0,16.66666667,330,83.3051
DR-4-2013,,103,5,0,0,0,0,0,0,5,0,0,0,0,0,0,0,0,0,0.75,0,0,0,1,0,0,0,0,600,4,650,2,100,1,0,0,0,0,0,0,0,0,0,0,0,0,0,0,0,0,0,0,0,0,0,0,0,700,47.22222222,47.22222222,0,5.555555556,0,16.66666667,370,83.1864
DR-4-2013,,104,5,0,0,0,0,0,0,5,0,0,0,0,0,0,0,0,0,0.75,0,0,0,1,0,0,0,0,600,4,650,2,100,1,0,0,0,0,0,0,0,0,0,0,0,0,0,0,0,0,0,0,0,0,0,0,0,700,47.22222222,47.22222222,0,5.555555556,0,16.66666667,410,83.0847
DR-4-2013,,105,5,0,0,0,0,0,0,5,0,0,0,0,0,0,0,0,0,0.75,0,0,0,1,0,0,0,0,600,4,650,2,100,1,0,0,0,0,0,0,0,0,0,0,0,0,0,0,0,0,0,0,0,0,0,0,0,700,47.22222222,47.22222222,0,5.555555556,0,16.66666667,450,83
DR-4-2013,,106,5,0,0,0,0,0,0,5,0,0,0,0,0,0,0,0,0,1,0,0,0,1,0,0,0,0,600,4,650,2,100,1,0,0,0,0,0,0,0,0,0,0,0,0,0,0,0,0,0,0,0,0,0,0,0,700,47.22222222,47.22222222,0,5.555555556,0,16.66666667,30,83.1017
DR-4-2013,,107,5,0,0,0,0,0,0,5,0,0,0,0,0,0,0,0,0,1,0,0,0,1,0,0,0,0,600,4,650,2,100,1,0,0,0,0,0,0,0,0,0,0,0,0,0,0,0,0,0,0,0,0,0,0,0,700,47.22222222,47.22222222,0,5.555555556,0,16.66666667,60,83.0847
DR-4-2013,,108,5,0,0,0,0,0,0,5,0,0,0,0,0,0,0,0,0,1,0,0,0,1,0,0,0,0,600,4,650,2,100,1,0,0,0,0,0,0,0,0,0,0,0,0,0,0,0,0,0,0,0,0,0,0,0,700,47.22222222,47.22222222,0,5.555555556,0,16.66666667,90,82.9831
DR-4-2013,,109,5,0,0,0,0,0,0,5,0,0,0,0,0,0,0,0,0,1,0,0,0,1,0,0,0,0,600,4,650,2,100,1,0,0,0,0,0,0,0,0,0,0,0,0,0,0,0,0,0,0,0,0,0,0,0,700,47.22222222,47.22222222,0,5.555555556,0,16.66666667,120,82.9153
DR-4-2013,,110,5,0,0,0,0,0,0,5,0,0,0,0,0,0,0,0,0,1,0,0,0,1,0,0,0,0,600,4,650,2,100,1,0,0,0,0,0,0,0,0,0,0,0,0,0,0,0,0,0,0,0,0,0,0,0,700,47.22222222,47.22222222,0,5.555555556,0,16.66666667,150,82.7119
DR-4-2013,,111,5,0,0,0,0,0,0,5,0,0,0,0,0,0,0,0,0,1,0,0,0,1,0,0,0,0,600,4,650,2,100,1,0,0,0,0,0,0,0,0,0,0,0,0,0,0,0,0,0,0,0,0,0,0,0,700,47.22222222,47.22222222,0,5.555555556,0,16.66666667,180,82.5085
DR-4-2013,,112,5,0,0,0,0,0,0,5,0,0,0,0,0,0,0,0,0,1,0,0,0,1,0,0,0,0,600,4,650,2,100,1,0,0,0,0,0,0,0,0,0,0,0,0,0,0,0,0,0,0,0,0,0,0,0,700,47.22222222,47.22222222,0,5.555555556,0,16.66666667,210,82.1017
DR-4-2013,,113,5,0,0,0,0,0,0,5,0,0,0,0,0,0,0,0,0,1,0,0,0,1,0,0,0,0,600,4,650,2,100,1,0,0,0,0,0,0,0,0,0,0,0,0,0,0,0,0,0,0,0,0,0,0,0,700,47.22222222,47.22222222,0,5.555555556,0,16.66666667,240,82
DR-4-2013,,114,5,0,0,0,0,0,0,5,0,0,0,0,0,0,0,0,0,1,0,0,0,1,0,0,0,0,600,4,650,2,100,1,0,0,0,0,0,0,0,0,0,0,0,0,0,0,0,0,0,0,0,0,0,0,0,700,47.22222222,47.22222222,0,5.555555556,0,16.66666667,270,81.7966
DR-4-2013,,115,5,0,0,0,0,0,0,5,0,0,0,0,0,0,0,0,0,1,0,0,0,1,0,0,0,0,600,4,650,2,100,1,0,0,0,0,0,0,0,0,0,0,0,0,0,0,0,0,0,0,0,0,0,0,0,700,47.22222222,47.22222222,0,5.555555556,0,16.66666667,300,81.6102
DR-4-2013,,116,5,0,0,0,0,0,0,5,0,0,0,0,0,0,0,0,0,1,0,0,0,1,0,0,0,0,600,4,650,2,100,1,0,0,0,0,0,0,0,0,0,0,0,0,0,0,0,0,0,0,0,0,0,0,0,700,47.22222222,47.22222222,0,5.555555556,0,16.66666667,330,81.3051
DR-4-2013,,117,5,0,0,0,0,0,0,5,0,0,0,0,0,0,0,0,0,1,0,0,0,1,0,0,0,0,600,4,650,2,100,1,0,0,0,0,0,0,0,0,0,0,0,0,0,0,0,0,0,0,0,0,0,0,0,700,47.22222222,47.22222222,0,5.555555556,0,16.66666667,370,81.1017
DR-4-2013,,118,5,0,0,0,0,0,0,5,0,0,0,0,0,0,0,0,0,1,0,0,0,1,0,0,0,0,600,4,650,2,100,1,0,0,0,0,0,0,0,0,0,0,0,0,0,0,0,0,0,0,0,0,0,0,0,700,47.22222222,47.22222222,0,5.555555556,0,16.66666667,410,81
DR-4-2013,,119,5,0,0,0,0,0,0,5,0,0,0,0,0,0,0,0,0,1,0,0,0,1,0,0,0,0,600,4,650,2,100,1,0,0,0,0,0,0,0,0,0,0,0,0,0,0,0,0,0,0,0,0,0,0,0,700,47.22222222,47.22222222,0,5.555555556,0,16.66666667,450,80.9831
DR-5-2013,"DR-5-2013 Synthesis, characterization and catalytic
performance of MgO-coated Ni/SBA-15 catalysts for
methane dry reforming to syngas and hydrogen
Ning Wanga,b, Xiaopeng Yu b, Kui Shen a, Wei Chu b,*, Weizhong Qian a,**",1,0,0,0,0,0,0,0,10,0,0,0,0,0,0,0,0,0,0,0,0,1,0,0,0,0,0,550,6,700,1,100,0,0,0,0,1,0,0,0,0,0,0,0,0,0,0,0,0,0,0,0,0,0,0,0,550,50,50,0,0,0,1.666666667,60,22.0807
DR-5-2013,,2,0,0,0,0,0,0,0,10,0,0,0,0,0,0,0,0,0,0,0,0,1,0,0,0,0,0,550,6,700,1,100,0,0,0,0,1,0,0,0,0,0,0,0,0,0,0,0,0,0,0,0,0,0,0,0,600,50,50,0,0,0,1.666666667,60,35.1701
DR-5-2013,,3,0,0,0,0,0,0,0,10,0,0,0,0,0,0,0,0,0,0,0,0,1,0,0,0,0,0,550,6,700,1,100,0,0,0,0,1,0,0,0,0,0,0,0,0,0,0,0,0,0,0,0,0,0,0,0,650,50,50,0,0,0,1.666666667,60,43.2268
DR-5-2013,,4,0,0,0,0,0,0,0,10,0,0,0,0,0,0,0,0,0,0,0,0,1,0,0,0,0,0,550,6,700,1,100,0,0,0,0,1,0,0,0,0,0,0,0,0,0,0,0,0,0,0,0,0,0,0,0,700,50,50,0,0,0,1.666666667,60,60.9111
DR-5-2013,,5,0,0,0,0,0,0,0,10,0,0,0,0,0,0,0,0,0,0,0,0,1,0,0,0,0,0,550,6,700,1,100,0,0,0,0,1,0,0,0,0,0,0,0,0,0,0,0,0,0,0,0,0,0,0,0,750,50,50,0,0,0,1.666666667,60,77.0637
DR-5-2013,,6,0,0,0,0,0,0,0,10,0,0,0,0,0,0,0,0,0,0,0,0,1,0,0,0,0,0,550,6,700,1,100,0,0,0,0,1,0,0,0,0,0,0,0,0,0,0,0,0,0,0,0,0,0,0,0,800,50,50,0,0,0,1.666666667,60,91.0281
DR-5-2013,,7,0,0,0,0,0,0,0,10,0,0,0,0,0,0,0,0,0,0,0,0,1,0,0,0,0,0,550,6,700,1,100,0,0,0,0,0.98,0,0,0,0.02,0,0,0,0,0,0,0,0,0,0,0,0,0,0,0,550,50,50,0,0,0,1.666666667,60,23.6124
DR-5-2013,,8,0,0,0,0,0,0,0,10,0,0,0,0,0,0,0,0,0,0,0,0,1,0,0,0,0,0,550,6,700,1,100,0,0,0,0,0.98,0,0,0,0.02,0,0,0,0,0,0,0,0,0,0,0,0,0,0,0,600,50,50,0,0,0,1.666666667,60,34.951
DR-5-2013,,9,0,0,0,0,0,0,0,10,0,0,0,0,0,0,0,0,0,0,0,0,1,0,0,0,0,0,550,6,700,1,100,0,0,0,0,0.98,0,0,0,0.02,0,0,0,0,0,0,0,0,0,0,0,0,0,0,0,650,50,50,0,0,0,1.666666667,60,44.5394
DR-5-2013,,10,0,0,0,0,0,0,0,10,0,0,0,0,0,0,0,0,0,0,0,0,1,0,0,0,0,0,550,6,700,1,100,0,0,0,0,0.98,0,0,0,0.02,0,0,0,0,0,0,0,0,0,0,0,0,0,0,0,700,50,50,0,0,0,1.666666667,60,59.1606
DR-5-2013,,11,0,0,0,0,0,0,0,10,0,0,0,0,0,0,0,0,0,0,0,0,1,0,0,0,0,0,550,6,700,1,100,0,0,0,0,0.98,0,0,0,0.02,0,0,0,0,0,0,0,0,0,0,0,0,0,0,0,750,50,50,0,0,0,1.666666667,60,77.0637
DR-5-2013,,12,0,0,0,0,0,0,0,10,0,0,0,0,0,0,0,0,0,0,0,0,1,0,0,0,0,0,550,6,700,1,100,0,0,0,0,0.98,0,0,0,0.02,0,0,0,0,0,0,0,0,0,0,0,0,0,0,0,800,50,50,0,0,0,1.666666667,60,92.1222
DR-5-2013,,13,0,0,0,0,0,0,0,10,0,0,0,0,0,0,0,0,0,0,0,0,1,0,0,0,0,0,550,6,700,1,100,0,0,0,0,0.96,0,0,0,0.04,0,0,0,0,0,0,0,0,0,0,0,0,0,0,0,550,50,50,0,0,0,1.666666667,60,27.1135
DR-5-2013,,14,0,0,0,0,0,0,0,10,0,0,0,0,0,0,0,0,0,0,0,0,1,0,0,0,0,0,550,6,700,1,100,0,0,0,0,0.96,0,0,0,0.04,0,0,0,0,0,0,0,0,0,0,0,0,0,0,0,600,50,50,0,0,0,1.666666667,60,41.5155
DR-5-2013,,15,0,0,0,0,0,0,0,10,0,0,0,0,0,0,0,0,0,0,0,0,1,0,0,0,0,0,550,6,700,1,100,0,0,0,0,0.96,0,0,0,0.04,0,0,0,0,0,0,0,0,0,0,0,0,0,0,0,650,50,50,0,0,0,1.666666667,60,52.8545
DR-5-2013,,16,0,0,0,0,0,0,0,10,0,0,0,0,0,0,0,0,0,0,0,0,1,0,0,0,0,0,550,6,700,1,100,0,0,0,0,0.96,0,0,0,0.04,0,0,0,0,0,0,0,0,0,0,0,0,0,0,0,700,50,50,0,0,0,1.666666667,60,71.852
DR-5-2013,,17,0,0,0,0,0,0,0,10,0,0,0,0,0,0,0,0,0,0,0,0,1,0,0,0,0,0,550,6,700,1,100,0,0,0,0,0.96,0,0,0,0.04,0,0,0,0,0,0,0,0,0,0,0,0,0,0,0,750,50,50,0,0,0,1.666666667,60,88.0046
DR-5-2013,,18,0,0,0,0,0,0,0,10,0,0,0,0,0,0,0,0,0,0,0,0,1,0,0,0,0,0,550,6,700,1,100,0,0,0,0,0.96,0,0,0,0.04,0,0,0,0,0,0,0,0,0,0,0,0,0,0,0,800,50,50,0,0,0,1.666666667,60,95.6236
DR-5-2013,,19,0,0,0,0,0,0,0,10,0,0,0,0,0,0,0,0,0,0,0,0,1,0,0,0,0,0,550,6,700,1,100,0,0,0,0,0.92,0,0,0,0.08,0,0,0,0,0,0,0,0,0,0,0,0,0,0,0,550,50,50,0,0,0,1.666666667,60,26.8947
DR-5-2013,,20,0,0,0,0,0,0,0,10,0,0,0,0,0,0,0,0,0,0,0,0,1,0,0,0,0,0,550,6,700,1,100,0,0,0,0,0.92,0,0,0,0.08,0,0,0,0,0,0,0,0,0,0,0,0,0,0,0,600,50,50,0,0,0,1.666666667,60,38.0148
DR-5-2013,,21,0,0,0,0,0,0,0,10,0,0,0,0,0,0,0,0,0,0,0,0,1,0,0,0,0,0,550,6,700,1,100,0,0,0,0,0.92,0,0,0,0.08,0,0,0,0,0,0,0,0,0,0,0,0,0,0,0,650,50,50,0,0,0,1.666666667,60,51.9792
DR-5-2013,,22,0,0,0,0,0,0,0,10,0,0,0,0,0,0,0,0,0,0,0,0,1,0,0,0,0,0,550,6,700,1,100,0,0,0,0,0.92,0,0,0,0.08,0,0,0,0,0,0,0,0,0,0,0,0,0,0,0,700,50,50,0,0,0,1.666666667,60,72.5081
DR-5-2013,,23,0,0,0,0,0,0,0,10,0,0,0,0,0,0,0,0,0,0,0,0,1,0,0,0,0,0,550,6,700,1,100,0,0,0,0,0.92,0,0,0,0.08,0,0,0,0,0,0,0,0,0,0,0,0,0,0,0,750,50,50,0,0,0,1.666666667,60,89.5363
DR-5-2013,,24,0,0,0,0,0,0,0,10,0,0,0,0,0,0,0,0,0,0,0,0,1,0,0,0,0,0,550,6,700,1,100,0,0,0,0,0.92,0,0,0,0.08,0,0,0,0,0,0,0,0,0,0,0,0,0,0,0,800,50,50,0,0,0,1.666666667,60,95.6236
DR-5-2013,,25,0,0,0,0,0,0,0,10,0,0,0,0,0,0,0,0,0,0,0,0,1,0,0,0,0,0,550,6,700,1,100,0,0,0,0,0.85,0,0,0,0.15,0,0,0,0,0,0,0,0,0,0,0,0,0,0,0,550,50,50,0,0,0,1.666666667,60,21.643
DR-5-2013,,26,0,0,0,0,0,0,0,10,0,0,0,0,0,0,0,0,0,0,0,0,1,0,0,0,0,0,550,6,700,1,100,0,0,0,0,0.85,0,0,0,0.15,0,0,0,0,0,0,0,0,0,0,0,0,0,0,0,600,50,50,0,0,0,1.666666667,60,33.4192
DR-5-2013,,27,0,0,0,0,0,0,0,10,0,0,0,0,0,0,0,0,0,0,0,0,1,0,0,0,0,0,550,6,700,1,100,0,0,0,0,0.85,0,0,0,0.15,0,0,0,0,0,0,0,0,0,0,0,0,0,0,0,650,50,50,0,0,0,1.666666667,60,44.1017
DR-5-2013,,28,0,0,0,0,0,0,0,10,0,0,0,0,0,0,0,0,0,0,0,0,1,0,0,0,0,0,550,6,700,1,100,0,0,0,0,0.85,0,0,0,0.15,0,0,0,0,0,0,0,0,0,0,0,0,0,0,0,700,50,50,0,0,0,1.666666667,60,65.5059
DR-5-2013,,29,0,0,0,0,0,0,0,10,0,0,0,0,0,0,0,0,0,0,0,0,1,0,0,0,0,0,550,6,700,1,100,0,0,0,0,0.85,0,0,0,0.15,0,0,0,0,0,0,0,0,0,0,0,0,0,0,0,750,50,50,0,0,0,1.666666667,60,83.8471
DR-5-2013,,30,0,0,0,0,0,0,0,10,0,0,0,0,0,0,0,0,0,0,0,0,1,0,0,0,0,0,550,6,700,1,100,0,0,0,0,0.85,0,0,0,0.15,0,0,0,0,0,0,0,0,0,0,0,0,0,0,0,800,50,50,0,0,0,1.666666667,60,95.1856
DR-5-2013,,31,0,0,0,0,0,0,0,10,0,0,0,0,0,0,0,0,0,0,0,0,1,0,0,0,0,0,550,6,700,1,100,0,0,0,0,1,0,0,0,0,0,0,0,0,0,0,0,0,0,0,0,0,0,0,0,700,50,50,0,0,0,1.666666667,60,62.4219
DR-5-2013,,32,0,0,0,0,0,0,0,10,0,0,0,0,0,0,0,0,0,0,0,0,1,0,0,0,0,0,550,6,700,1,100,0,0,0,0,1,0,0,0,0,0,0,0,0,0,0,0,0,0,0,0,0,0,0,0,700,50,50,0,0,0,1.666666667,120,62.7567
DR-5-2013,,33,0,0,0,0,0,0,0,10,0,0,0,0,0,0,0,0,0,0,0,0,1,0,0,0,0,0,550,6,700,1,100,0,0,0,0,1,0,0,0,0,0,0,0,0,0,0,0,0,0,0,0,0,0,0,0,700,50,50,0,0,0,1.666666667,180,61.7522
DR-5-2013,,34,0,0,0,0,0,0,0,10,0,0,0,0,0,0,0,0,0,0,0,0,1,0,0,0,0,0,550,6,700,1,100,0,0,0,0,1,0,0,0,0,0,0,0,0,0,0,0,0,0,0,0,0,0,0,0,700,50,50,0,0,0,1.666666667,240,61.25
DR-5-2013,,35,0,0,0,0,0,0,0,10,0,0,0,0,0,0,0,0,0,0,0,0,1,0,0,0,0,0,550,6,700,1,100,0,0,0,0,1,0,0,0,0,0,0,0,0,0,0,0,0,0,0,0,0,0,0,0,700,50,50,0,0,0,1.666666667,300,61.25
DR-5-2013,,36,0,0,0,0,0,0,0,10,0,0,0,0,0,0,0,0,0,0,0,0,1,0,0,0,0,0,550,6,700,1,100,0,0,0,0,1,0,0,0,0,0,0,0,0,0,0,0,0,0,0,0,0,0,0,0,700,50,50,0,0,0,1.666666667,360,60.2455
DR-5-2013,,37,0,0,0,0,0,0,0,10,0,0,0,0,0,0,0,0,0,0,0,0,1,0,0,0,0,0,550,6,700,1,100,0,0,0,0,1,0,0,0,0,0,0,0,0,0,0,0,0,0,0,0,0,0,0,0,700,50,50,0,0,0,1.666666667,420,59.9107
DR-5-2013,,38,0,0,0,0,0,0,0,10,0,0,0,0,0,0,0,0,0,0,0,0,1,0,0,0,0,0,550,6,700,1,100,0,0,0,0,1,0,0,0,0,0,0,0,0,0,0,0,0,0,0,0,0,0,0,0,700,50,50,0,0,0,1.666666667,480,59.0737
DR-5-2013,,39,0,0,0,0,0,0,0,10,0,0,0,0,0,0,0,0,0,0,0,0,1,0,0,0,0,0,550,6,700,1,100,0,0,0,0,1,0,0,0,0,0,0,0,0,0,0,0,0,0,0,0,0,0,0,0,700,50,50,0,0,0,1.666666667,540,60.2455
DR-5-2013,,40,0,0,0,0,0,0,0,10,0,0,0,0,0,0,0,0,0,0,0,0,1,0,0,0,0,0,550,6,700,1,100,0,0,0,0,1,0,0,0,0,0,0,0,0,0,0,0,0,0,0,0,0,0,0,0,700,50,50,0,0,0,1.666666667,600,58.9062
DR-5-2013,,41,0,0,0,0,0,0,0,10,0,0,0,0,0,0,0,0,0,0,0,0,1,0,0,0,0,0,550,6,700,1,100,0,0,0,0,1,0,0,0,0,0,0,0,0,0,0,0,0,0,0,0,0,0,0,0,700,50,50,0,0,0,1.666666667,660,58.9062
DR-5-2013,,42,0,0,0,0,0,0,0,10,0,0,0,0,0,0,0,0,0,0,0,0,1,0,0,0,0,0,550,6,700,1,100,0,0,0,0,1,0,0,0,0,0,0,0,0,0,0,0,0,0,0,0,0,0,0,0,700,50,50,0,0,0,1.666666667,720,58.7388
DR-5-2013,,43,0,0,0,0,0,0,0,10,0,0,0,0,0,0,0,0,0,0,0,0,1,0,0,0,0,0,550,6,700,1,100,0,0,0,0,1,0,0,0,0,0,0,0,0,0,0,0,0,0,0,0,0,0,0,0,700,50,50,0,0,0,1.666666667,780,58.5714
DR-5-2013,,44,0,0,0,0,0,0,0,10,0,0,0,0,0,0,0,0,0,0,0,0,1,0,0,0,0,0,550,6,700,1,100,0,0,0,0,1,0,0,0,0,0,0,0,0,0,0,0,0,0,0,0,0,0,0,0,700,50,50,0,0,0,1.666666667,840,57.7344
DR-5-2013,,45,0,0,0,0,0,0,0,10,0,0,0,0,0,0,0,0,0,0,0,0,1,0,0,0,0,0,550,6,700,1,100,0,0,0,0,1,0,0,0,0,0,0,0,0,0,0,0,0,0,0,0,0,0,0,0,700,50,50,0,0,0,1.666666667,900,57.3996
DR-5-2013,,46,0,0,0,0,0,0,0,10,0,0,0,0,0,0,0,0,0,0,0,0,1,0,0,0,0,0,550,6,700,1,100,0,0,0,0,1,0,0,0,0,0,0,0,0,0,0,0,0,0,0,0,0,0,0,0,700,50,50,0,0,0,1.666666667,960,57.3996
DR-5-2013,,47,0,0,0,0,0,0,0,10,0,0,0,0,0,0,0,0,0,0,0,0,1,0,0,0,0,0,550,6,700,1,100,0,0,0,0,1,0,0,0,0,0,0,0,0,0,0,0,0,0,0,0,0,0,0,0,700,50,50,0,0,0,1.666666667,1020,57.3996
DR-5-2013,,48,0,0,0,0,0,0,0,10,0,0,0,0,0,0,0,0,0,0,0,0,1,0,0,0,0,0,550,6,700,1,100,0,0,0,0,1,0,0,0,0,0,0,0,0,0,0,0,0,0,0,0,0,0,0,0,700,50,50,0,0,0,1.666666667,1080,56.2277
DR-5-2013,,49,0,0,0,0,0,0,0,10,0,0,0,0,0,0,0,0,0,0,0,0,1,0,0,0,0,0,550,6,700,1,100,0,0,0,0,1,0,0,0,0,0,0,0,0,0,0,0,0,0,0,0,0,0,0,0,700,50,50,0,0,0,1.666666667,1140,56.2277
DR-5-2013,,50,0,0,0,0,0,0,0,10,0,0,0,0,0,0,0,0,0,0,0,0,1,0,0,0,0,0,550,6,700,1,100,0,0,0,0,1,0,0,0,0,0,0,0,0,0,0,0,0,0,0,0,0,0,0,0,700,50,50,0,0,0,1.666666667,1200,55.8929
DR-5-2013,,51,0,0,0,0,0,0,0,10,0,0,0,0,0,0,0,0,0,0,0,0,1,0,0,0,0,0,550,6,700,1,100,0,0,0,0,1,0,0,0,0,0,0,0,0,0,0,0,0,0,0,0,0,0,0,0,700,50,50,0,0,0,1.666666667,1260,55.7254
DR-5-2013,,52,0,0,0,0,0,0,0,10,0,0,0,0,0,0,0,0,0,0,0,0,1,0,0,0,0,0,550,6,700,1,100,0,0,0,0,1,0,0,0,0,0,0,0,0,0,0,0,0,0,0,0,0,0,0,0,700,50,50,0,0,0,1.666666667,1320,55.7254
DR-5-2013,,53,0,0,0,0,0,0,0,10,0,0,0,0,0,0,0,0,0,0,0,0,1,0,0,0,0,0,550,6,700,1,100,0,0,0,0,1,0,0,0,0,0,0,0,0,0,0,0,0,0,0,0,0,0,0,0,700,50,50,0,0,0,1.666666667,1380,56.7299
DR-5-2013,,54,0,0,0,0,0,0,0,10,0,0,0,0,0,0,0,0,0,0,0,0,1,0,0,0,0,0,550,6,700,1,100,0,0,0,0,1,0,0,0,0,0,0,0,0,0,0,0,0,0,0,0,0,0,0,0,700,50,50,0,0,0,1.666666667,1440,55.3906
DR-5-2013,,55,0,0,0,0,0,0,0,10,0,0,0,0,0,0,0,0,0,0,0,0,1,0,0,0,0,0,550,6,700,1,100,0,0,0,0,1,0,0,0,0,0,0,0,0,0,0,0,0,0,0,0,0,0,0,0,700,50,50,0,0,0,1.666666667,1500,55.2232
DR-5-2013,,56,0,0,0,0,0,0,0,10,0,0,0,0,0,0,0,0,0,0,0,0,1,0,0,0,0,0,550,6,700,1,100,0,0,0,0,1,0,0,0,0,0,0,0,0,0,0,0,0,0,0,0,0,0,0,0,700,50,50,0,0,0,1.666666667,1560,54.721
DR-5-2013,,57,0,0,0,0,0,0,0,10,0,0,0,0,0,0,0,0,0,0,0,0,1,0,0,0,0,0,550,6,700,1,100,0,0,0,0,1,0,0,0,0,0,0,0,0,0,0,0,0,0,0,0,0,0,0,0,700,50,50,0,0,0,1.666666667,1620,54.721
DR-5-2013,,58,0,0,0,0,0,0,0,10,0,0,0,0,0,0,0,0,0,0,0,0,1,0,0,0,0,0,550,6,700,1,100,0,0,0,0,1,0,0,0,0,0,0,0,0,0,0,0,0,0,0,0,0,0,0,0,700,50,50,0,0,0,1.666666667,1680,53.8839
DR-5-2013,,59,0,0,0,0,0,0,0,10,0,0,0,0,0,0,0,0,0,0,0,0,1,0,0,0,0,0,550,6,700,1,100,0,0,0,0,1,0,0,0,0,0,0,0,0,0,0,0,0,0,0,0,0,0,0,0,700,50,50,0,0,0,1.666666667,1740,54.3862
DR-5-2013,,60,0,0,0,0,0,0,0,10,0,0,0,0,0,0,0,0,0,0,0,0,1,0,0,0,0,0,550,6,700,1,100,0,0,0,0,1,0,0,0,0,0,0,0,0,0,0,0,0,0,0,0,0,0,0,0,700,50,50,0,0,0,1.666666667,1800,52.8795
DR-5-2013,,61,0,0,0,0,0,0,0,10,0,0,0,0,0,0,0,0,0,0,0,0,1,0,0,0,0,0,550,6,700,1,100,0,0,0,0,1,0,0,0,0,0,0,0,0,0,0,0,0,0,0,0,0,0,0,0,700,50,50,0,0,0,1.666666667,1860,52.8795
DR-5-2013,,62,0,0,0,0,0,0,0,10,0,0,0,0,0,0,0,0,0,0,0,0,1,0,0,0,0,0,550,6,700,1,100,0,0,0,0,1,0,0,0,0,0,0,0,0,0,0,0,0,0,0,0,0,0,0,0,700,50,50,0,0,0,1.666666667,1920,52.2098
DR-5-2013,,63,0,0,0,0,0,0,0,10,0,0,0,0,0,0,0,0,0,0,0,0,1,0,0,0,0,0,550,6,700,1,100,0,0,0,0,1,0,0,0,0,0,0,0,0,0,0,0,0,0,0,0,0,0,0,0,700,50,50,0,0,0,1.666666667,1980,51.875
DR-5-2013,,64,0,0,0,0,0,0,0,10,0,0,0,0,0,0,0,0,0,0,0,0,1,0,0,0,0,0,550,6,700,1,100,0,0,0,0,1,0,0,0,0,0,0,0,0,0,0,0,0,0,0,0,0,0,0,0,700,50,50,0,0,0,1.666666667,2040,50.8705
DR-5-2013,,65,0,0,0,0,0,0,0,10,0,0,0,0,0,0,0,0,0,0,0,0,1,0,0,0,0,0,550,6,700,1,100,0,0,0,0,1,0,0,0,0,0,0,0,0,0,0,0,0,0,0,0,0,0,0,0,700,50,50,0,0,0,1.666666667,2100,49.3638
DR-5-2013,,66,0,0,0,0,0,0,0,10,0,0,0,0,0,0,0,0,0,0,0,0,1,0,0,0,0,0,550,6,700,1,100,0,0,0,0,1,0,0,0,0,0,0,0,0,0,0,0,0,0,0,0,0,0,0,0,700,50,50,0,0,0,1.666666667,2160,48.6942
DR-5-2013,,67,0,0,0,0,0,0,0,10,0,0,0,0,0,0,0,0,0,0,0,0,1,0,0,0,0,0,550,6,700,1,100,0,0,0,0,1,0,0,0,0,0,0,0,0,0,0,0,0,0,0,0,0,0,0,0,700,50,50,0,0,0,1.666666667,2220,48.3594
DR-5-2013,,68,0,0,0,0,0,0,0,10,0,0,0,0,0,0,0,0,0,0,0,0,1,0,0,0,0,0,550,6,700,1,100,0,0,0,0,1,0,0,0,0,0,0,0,0,0,0,0,0,0,0,0,0,0,0,0,700,50,50,0,0,0,1.666666667,2280,48.0246
DR-5-2013,,69,0,0,0,0,0,0,0,10,0,0,0,0,0,0,0,0,0,0,0,0,1,0,0,0,0,0,550,6,700,1,100,0,0,0,0,1,0,0,0,0,0,0,0,0,0,0,0,0,0,0,0,0,0,0,0,700,50,50,0,0,0,1.666666667,2340,46.3504
DR-5-2013,,70,0,0,0,0,0,0,0,10,0,0,0,0,0,0,0,0,0,0,0,0,1,0,0,0,0,0,550,6,700,1,100,0,0,0,0,1,0,0,0,0,0,0,0,0,0,0,0,0,0,0,0,0,0,0,0,700,50,50,0,0,0,1.666666667,2400,46.0156
DR-5-2013,,71,0,0,0,0,0,0,0,10,0,0,0,0,0,0,0,0,0,0,0,0,1,0,0,0,0,0,550,6,700,1,100,0,0,0,0,0.92,0,0,0,0.08,0,0,0,0,0,0,0,0,0,0,0,0,0,0,0,700,50,50,0,0,0,1.666666667,60,73.6384
DR-5-2013,,72,0,0,0,0,0,0,0,10,0,0,0,0,0,0,0,0,0,0,0,0,1,0,0,0,0,0,550,6,700,1,100,0,0,0,0,0.92,0,0,0,0.08,0,0,0,0,0,0,0,0,0,0,0,0,0,0,0,700,50,50,0,0,0,1.666666667,120,73.471
DR-5-2013,,73,0,0,0,0,0,0,0,10,0,0,0,0,0,0,0,0,0,0,0,0,1,0,0,0,0,0,550,6,700,1,100,0,0,0,0,0.92,0,0,0,0.08,0,0,0,0,0,0,0,0,0,0,0,0,0,0,0,700,50,50,0,0,0,1.666666667,180,73.3036
DR-5-2013,,74,0,0,0,0,0,0,0,10,0,0,0,0,0,0,0,0,0,0,0,0,1,0,0,0,0,0,550,6,700,1,100,0,0,0,0,0.92,0,0,0,0.08,0,0,0,0,0,0,0,0,0,0,0,0,0,0,0,700,50,50,0,0,0,1.666666667,240,73.3036
DR-5-2013,,75,0,0,0,0,0,0,0,10,0,0,0,0,0,0,0,0,0,0,0,0,1,0,0,0,0,0,550,6,700,1,100,0,0,0,0,0.92,0,0,0,0.08,0,0,0,0,0,0,0,0,0,0,0,0,0,0,0,700,50,50,0,0,0,1.666666667,300,73.1362
DR-5-2013,,76,0,0,0,0,0,0,0,10,0,0,0,0,0,0,0,0,0,0,0,0,1,0,0,0,0,0,550,6,700,1,100,0,0,0,0,0.92,0,0,0,0.08,0,0,0,0,0,0,0,0,0,0,0,0,0,0,0,700,50,50,0,0,0,1.666666667,360,73.1362
DR-5-2013,,77,0,0,0,0,0,0,0,10,0,0,0,0,0,0,0,0,0,0,0,0,1,0,0,0,0,0,550,6,700,1,100,0,0,0,0,0.92,0,0,0,0.08,0,0,0,0,0,0,0,0,0,0,0,0,0,0,0,700,50,50,0,0,0,1.666666667,420,72.9688
DR-5-2013,,78,0,0,0,0,0,0,0,10,0,0,0,0,0,0,0,0,0,0,0,0,1,0,0,0,0,0,550,6,700,1,100,0,0,0,0,0.92,0,0,0,0.08,0,0,0,0,0,0,0,0,0,0,0,0,0,0,0,700,50,50,0,0,0,1.666666667,480,72.9688
DR-5-2013,,79,0,0,0,0,0,0,0,10,0,0,0,0,0,0,0,0,0,0,0,0,1,0,0,0,0,0,550,6,700,1,100,0,0,0,0,0.92,0,0,0,0.08,0,0,0,0,0,0,0,0,0,0,0,0,0,0,0,700,50,50,0,0,0,1.666666667,540,72.8013
DR-5-2013,,80,0,0,0,0,0,0,0,10,0,0,0,0,0,0,0,0,0,0,0,0,1,0,0,0,0,0,550,6,700,1,100,0,0,0,0,0.92,0,0,0,0.08,0,0,0,0,0,0,0,0,0,0,0,0,0,0,0,700,50,50,0,0,0,1.666666667,600,72.8013
DR-5-2013,,81,0,0,0,0,0,0,0,10,0,0,0,0,0,0,0,0,0,0,0,0,1,0,0,0,0,0,550,6,700,1,100,0,0,0,0,0.92,0,0,0,0.08,0,0,0,0,0,0,0,0,0,0,0,0,0,0,0,700,50,50,0,0,0,1.666666667,660,72.4665
DR-5-2013,,82,0,0,0,0,0,0,0,10,0,0,0,0,0,0,0,0,0,0,0,0,1,0,0,0,0,0,550,6,700,1,100,0,0,0,0,0.92,0,0,0,0.08,0,0,0,0,0,0,0,0,0,0,0,0,0,0,0,700,50,50,0,0,0,1.666666667,720,72.2991
DR-5-2013,,83,0,0,0,0,0,0,0,10,0,0,0,0,0,0,0,0,0,0,0,0,1,0,0,0,0,0,550,6,700,1,100,0,0,0,0,0.92,0,0,0,0.08,0,0,0,0,0,0,0,0,0,0,0,0,0,0,0,700,50,50,0,0,0,1.666666667,780,71.9643
DR-5-2013,,84,0,0,0,0,0,0,0,10,0,0,0,0,0,0,0,0,0,0,0,0,1,0,0,0,0,0,550,6,700,1,100,0,0,0,0,0.92,0,0,0,0.08,0,0,0,0,0,0,0,0,0,0,0,0,0,0,0,700,50,50,0,0,0,1.666666667,840,71.6295
DR-5-2013,,85,0,0,0,0,0,0,0,10,0,0,0,0,0,0,0,0,0,0,0,0,1,0,0,0,0,0,550,6,700,1,100,0,0,0,0,0.92,0,0,0,0.08,0,0,0,0,0,0,0,0,0,0,0,0,0,0,0,700,50,50,0,0,0,1.666666667,900,71.1272
DR-5-2013,,86,0,0,0,0,0,0,0,10,0,0,0,0,0,0,0,0,0,0,0,0,1,0,0,0,0,0,550,6,700,1,100,0,0,0,0,0.92,0,0,0,0.08,0,0,0,0,0,0,0,0,0,0,0,0,0,0,0,700,50,50,0,0,0,1.666666667,960,71.1272
DR-5-2013,,87,0,0,0,0,0,0,0,10,0,0,0,0,0,0,0,0,0,0,0,0,1,0,0,0,0,0,550,6,700,1,100,0,0,0,0,0.92,0,0,0,0.08,0,0,0,0,0,0,0,0,0,0,0,0,0,0,0,700,50,50,0,0,0,1.666666667,1020,70.7924
DR-5-2013,,88,0,0,0,0,0,0,0,10,0,0,0,0,0,0,0,0,0,0,0,0,1,0,0,0,0,0,550,6,700,1,100,0,0,0,0,0.92,0,0,0,0.08,0,0,0,0,0,0,0,0,0,0,0,0,0,0,0,700,50,50,0,0,0,1.666666667,1080,70.7924
DR-5-2013,,89,0,0,0,0,0,0,0,10,0,0,0,0,0,0,0,0,0,0,0,0,1,0,0,0,0,0,550,6,700,1,100,0,0,0,0,0.92,0,0,0,0.08,0,0,0,0,0,0,0,0,0,0,0,0,0,0,0,700,50,50,0,0,0,1.666666667,1140,70.1228
DR-5-2013,,90,0,0,0,0,0,0,0,10,0,0,0,0,0,0,0,0,0,0,0,0,1,0,0,0,0,0,550,6,700,1,100,0,0,0,0,0.92,0,0,0,0.08,0,0,0,0,0,0,0,0,0,0,0,0,0,0,0,700,50,50,0,0,0,1.666666667,1200,70.1228
DR-5-2013,,91,0,0,0,0,0,0,0,10,0,0,0,0,0,0,0,0,0,0,0,0,1,0,0,0,0,0,550,6,700,1,100,0,0,0,0,0.92,0,0,0,0.08,0,0,0,0,0,0,0,0,0,0,0,0,0,0,0,700,50,50,0,0,0,1.666666667,1260,69.9554
DR-5-2013,,92,0,0,0,0,0,0,0,10,0,0,0,0,0,0,0,0,0,0,0,0,1,0,0,0,0,0,550,6,700,1,100,0,0,0,0,0.92,0,0,0,0.08,0,0,0,0,0,0,0,0,0,0,0,0,0,0,0,700,50,50,0,0,0,1.666666667,1320,69.6205
DR-5-2013,,93,0,0,0,0,0,0,0,10,0,0,0,0,0,0,0,0,0,0,0,0,1,0,0,0,0,0,550,6,700,1,100,0,0,0,0,0.92,0,0,0,0.08,0,0,0,0,0,0,0,0,0,0,0,0,0,0,0,700,50,50,0,0,0,1.666666667,1380,69.4531
DR-5-2013,,94,0,0,0,0,0,0,0,10,0,0,0,0,0,0,0,0,0,0,0,0,1,0,0,0,0,0,550,6,700,1,100,0,0,0,0,0.92,0,0,0,0.08,0,0,0,0,0,0,0,0,0,0,0,0,0,0,0,700,50,50,0,0,0,1.666666667,1440,68.9509
DR-5-2013,,95,0,0,0,0,0,0,0,10,0,0,0,0,0,0,0,0,0,0,0,0,1,0,0,0,0,0,550,6,700,1,100,0,0,0,0,0.92,0,0,0,0.08,0,0,0,0,0,0,0,0,0,0,0,0,0,0,0,700,50,50,0,0,0,1.666666667,1500,68.9509
DR-5-2013,,96,0,0,0,0,0,0,0,10,0,0,0,0,0,0,0,0,0,0,0,0,1,0,0,0,0,0,550,6,700,1,100,0,0,0,0,0.92,0,0,0,0.08,0,0,0,0,0,0,0,0,0,0,0,0,0,0,0,700,50,50,0,0,0,1.666666667,1560,68.7835
DR-5-2013,,97,0,0,0,0,0,0,0,10,0,0,0,0,0,0,0,0,0,0,0,0,1,0,0,0,0,0,550,6,700,1,100,0,0,0,0,0.92,0,0,0,0.08,0,0,0,0,0,0,0,0,0,0,0,0,0,0,0,700,50,50,0,0,0,1.666666667,1620,68.7835
DR-5-2013,,98,0,0,0,0,0,0,0,10,0,0,0,0,0,0,0,0,0,0,0,0,1,0,0,0,0,0,550,6,700,1,100,0,0,0,0,0.92,0,0,0,0.08,0,0,0,0,0,0,0,0,0,0,0,0,0,0,0,700,50,50,0,0,0,1.666666667,1680,68.6161
DR-5-2013,,99,0,0,0,0,0,0,0,10,0,0,0,0,0,0,0,0,0,0,0,0,1,0,0,0,0,0,550,6,700,1,100,0,0,0,0,0.92,0,0,0,0.08,0,0,0,0,0,0,0,0,0,0,0,0,0,0,0,700,50,50,0,0,0,1.666666667,1740,68.6161
DR-5-2013,,100,0,0,0,0,0,0,0,10,0,0,0,0,0,0,0,0,0,0,0,0,1,0,0,0,0,0,550,6,700,1,100,0,0,0,0,0.92,0,0,0,0.08,0,0,0,0,0,0,0,0,0,0,0,0,0,0,0,700,50,50,0,0,0,1.666666667,1800,68.6161
DR-5-2013,,101,0,0,0,0,0,0,0,10,0,0,0,0,0,0,0,0,0,0,0,0,1,0,0,0,0,0,550,6,700,1,100,0,0,0,0,0.92,0,0,0,0.08,0,0,0,0,0,0,0,0,0,0,0,0,0,0,0,700,50,50,0,0,0,1.666666667,1860,68.2812
DR-5-2013,,102,0,0,0,0,0,0,0,10,0,0,0,0,0,0,0,0,0,0,0,0,1,0,0,0,0,0,550,6,700,1,100,0,0,0,0,0.92,0,0,0,0.08,0,0,0,0,0,0,0,0,0,0,0,0,0,0,0,700,50,50,0,0,0,1.666666667,1920,68.2812
DR-5-2013,,103,0,0,0,0,0,0,0,10,0,0,0,0,0,0,0,0,0,0,0,0,1,0,0,0,0,0,550,6,700,1,100,0,0,0,0,0.92,0,0,0,0.08,0,0,0,0,0,0,0,0,0,0,0,0,0,0,0,700,50,50,0,0,0,1.666666667,1980,68.2812
DR-5-2013,,104,0,0,0,0,0,0,0,10,0,0,0,0,0,0,0,0,0,0,0,0,1,0,0,0,0,0,550,6,700,1,100,0,0,0,0,0.92,0,0,0,0.08,0,0,0,0,0,0,0,0,0,0,0,0,0,0,0,700,50,50,0,0,0,1.666666667,2040,68.1138
DR-5-2013,,105,0,0,0,0,0,0,0,10,0,0,0,0,0,0,0,0,0,0,0,0,1,0,0,0,0,0,550,6,700,1,100,0,0,0,0,0.92,0,0,0,0.08,0,0,0,0,0,0,0,0,0,0,0,0,0,0,0,700,50,50,0,0,0,1.666666667,2100,67.6116
DR-5-2013,,106,0,0,0,0,0,0,0,10,0,0,0,0,0,0,0,0,0,0,0,0,1,0,0,0,0,0,550,6,700,1,100,0,0,0,0,0.92,0,0,0,0.08,0,0,0,0,0,0,0,0,0,0,0,0,0,0,0,700,50,50,0,0,0,1.666666667,2160,67.1094
DR-5-2013,,107,0,0,0,0,0,0,0,10,0,0,0,0,0,0,0,0,0,0,0,0,1,0,0,0,0,0,550,6,700,1,100,0,0,0,0,0.92,0,0,0,0.08,0,0,0,0,0,0,0,0,0,0,0,0,0,0,0,700,50,50,0,0,0,1.666666667,2220,66.7746
DR-5-2013,,108,0,0,0,0,0,0,0,10,0,0,0,0,0,0,0,0,0,0,0,0,1,0,0,0,0,0,550,6,700,1,100,0,0,0,0,0.92,0,0,0,0.08,0,0,0,0,0,0,0,0,0,0,0,0,0,0,0,700,50,50,0,0,0,1.666666667,2280,66.6071
DR-5-2013,,109,0,0,0,0,0,0,0,10,0,0,0,0,0,0,0,0,0,0,0,0,1,0,0,0,0,0,550,6,700,1,100,0,0,0,0,0.92,0,0,0,0.08,0,0,0,0,0,0,0,0,0,0,0,0,0,0,0,700,50,50,0,0,0,1.666666667,2340,66.6071
DR-5-2013,,110,0,0,0,0,0,0,0,10,0,0,0,0,0,0,0,0,0,0,0,0,1,0,0,0,0,0,550,6,700,1,100,0,0,0,0,0.92,0,0,0,0.08,0,0,0,0,0,0,0,0,0,0,0,0,0,0,0,700,50,50,0,0,0,1.666666667,2400,66.6071
DR-3-2010,"A comparative study on catalyst deactivation of nickel and
cobalt incorporated MCM-41 catalysts modified by platinum
in methane reforming with carbon dioxide
Dapeng Liua, Wei Ni Evelyn Cheoa, Yi Wen Yvonne Lima, Armando Borgnab,
Raymond Laua, Yanhui Yanga,∗",15,0,0,0,0,0,0,0,0,0.8,0,0,0,0,0,0,0,0,0,0,0,0,1,0,0,0,0,25,0,750,2,100,0,0,0,0,0,0,0,0,0,0,0,0,0,0,0,0,0,0,0,0,1,0,0,0,500,25,25,0,0,50,1.2,60,25.9259
DR-3-2010,,16,0,0,0,0,0,0,0,0,0.8,0,0,0,0,0,0,0,0,0,0,0,0,1,0,0,0,0,25,0,750,2,100,0,0,0,0,0,0,0,0,0,0,0,0,0,0,0,0,0,0,0,0,1,0,0,0,550,25,25,0,0,50,1.2,60,28.0423
DR-3-2010,,17,0,0,0,0,0,0,0,0,0.8,0,0,0,0,0,0,0,0,0,0,0,0,1,0,0,0,0,25,0,750,2,100,0,0,0,0,0,0,0,0,0,0,0,0,0,0,0,0,0,0,0,0,1,0,0,0,600,25,25,0,0,50,1.2,60,30.6878
DR-3-2010,,18,0,0,0,0,0,0,0,0,0.8,0,0,0,0,0,0,0,0,0,0,0,0,1,0,0,0,0,25,0,750,2,100,0,0,0,0,0,0,0,0,0,0,0,0,0,0,0,0,0,0,0,0,1,0,0,0,650,25,25,0,0,50,1.2,60,35.7143
DR-3-2010,,19,0,0,0,0,0,0,0,0,0.8,0,0,0,0,0,0,0,0,0,0,0,0,1,0,0,0,0,25,0,750,2,100,0,0,0,0,0,0,0,0,0,0,0,0,0,0,0,0,0,0,0,0,1,0,0,0,700,25,25,0,0,50,1.2,60,40.7407
DR-3-2010,,20,0,0,0,0,0,0,0,0,0.8,0,0,0,0,0,0,0,0,0,0,0,0,1,0,0,0,0,25,0,750,2,100,0,0,0,0,0,0,0,0,0,0,0,0,0,0,0,0,0,0,0,0,1,0,0,0,750,25,25,0,0,50,1.2,60,51.5873
DR-3-2010,,21,0,0,0,0,0,0,0,0,0.8,0,0,0,0,0,0,0,0,0,0,0,0,1,0,0,0,0,25,0,750,2,100,0,0,0,0,0,0,0,0,0,0,0,0,0,0,0,0,0,0,0,0,1,0,0,0,800,25,25,0,0,50,1.2,60,58.2011
DR-3-2010,,22,4,0,0,0,0,0,0,0,0.8,0,0,0,0,0,0,0,0,0,0,0,0,1,0,0,0,0,25,0,750,2,100,0,0,0,0,0,0,0,0,0,0,0,0,0,0,0,0,0,0,0,0,1,0,0,0,500,25,25,0,0,50,1.2,60,25.9259
DR-3-2010,,23,4,0,0,0,0,0,0,0,0.8,0,0,0,0,0,0,0,0,0,0,0,0,1,0,0,0,0,25,0,750,2,100,0,0,0,0,0,0,0,0,0,0,0,0,0,0,0,0,0,0,0,0,1,0,0,0,550,25,25,0,0,50,1.2,60,28.3069
