Repository: hych0/CH4Conversion

File: CH4Conv.csv (part 10 of 25)
,,,Base Metal (wt %),,,,,,,,,,,,,,,,,,,,,,,,,,,,Reduction Conditions,,,Support type,,,,,,,,,,,,,,,,,,,,,,,,Operating Conditions,,,,,,,,Output
Code of papers,Reference,Data,Co,Ba-promoter,Ca-promoter,Cu-promoter,Ce,Mn,La,Ni,Pt,Mg,Ir,Au,K,Li,Ru,Rh,Pd,Sr-promoter,Y-promoter,Zr,Incipient to wetness impregnation,Wet impregnation,Co-impregnation,Co-precipitation,Sol-gel,Sequential impregnation, calcTemperature (oC),calc Time (h),red Temperature  (oC),red Time (h),red H2 %,γ-Al2O3(Gamma),α-Al2O3(Alpha),Mesoporous Al2O3 (MAl),La2O3,SBA-15,BaO,BaTiO3,CaO,MgO,Nanocrystalline MgO,MgAl2O4(nanocry),CeO2,SiO2,Si3N4,TiO2,PrO2,V2O5,ZrO2,Mesoporous nanocrystalline ZrO2,MnO,MCM-41,Y2O3,ZSM-5,H-ZSM-5,react Temperature (C),reac CH4 %vol,reac CO2 %vol,reac Ar %vol,reac N2 %vol,reac He %vol,GHSV (mgmin/mL),Time on stream (min),% CH4 Conversion
DR-8-2012,"DR-8-2012 Ordered mesoporous alumina supported nickel based
catalysts for carbon dioxide reforming of methane
DR-3-2010,,24,4,0,0,0,0,0,0,0,0.8,0,0,0,0,0,0,0,0,0,0,0,0,1,0,0,0,0,25,0,750,2,100,0,0,0,0,0,0,0,0,0,0,0,0,0,0,0,0,0,0,0,0,1,0,0,0,600,25,25,0,0,50,1.2,60,35.9788
DR-3-2010,,25,4,0,0,0,0,0,0,0,0.8,0,0,0,0,0,0,0,0,0,0,0,0,1,0,0,0,0,25,0,750,2,100,0,0,0,0,0,0,0,0,0,0,0,0,0,0,0,0,0,0,0,0,1,0,0,0,650,25,25,0,0,50,1.2,60,49.2063
DR-3-2010,,26,4,0,0,0,0,0,0,0,0.8,0,0,0,0,0,0,0,0,0,0,0,0,1,0,0,0,0,25,0,750,2,100,0,0,0,0,0,0,0,0,0,0,0,0,0,0,0,0,0,0,0,0,1,0,0,0,700,25,25,0,0,50,1.2,60,63.7566
DR-3-2010,,27,4,0,0,0,0,0,0,0,0.8,0,0,0,0,0,0,0,0,0,0,0,0,1,0,0,0,0,25,0,750,2,100,0,0,0,0,0,0,0,0,0,0,0,0,0,0,0,0,0,0,0,0,1,0,0,0,750,25,25,0,0,50,1.2,60,78.5714
DR-3-2010,,28,4,0,0,0,0,0,0,0,0.8,0,0,0,0,0,0,0,0,0,0,0,0,1,0,0,0,0,25,0,750,2,100,0,0,0,0,0,0,0,0,0,0,0,0,0,0,0,0,0,0,0,0,1,0,0,0,800,25,25,0,0,50,1.2,60,87.8307
DR-3-2010,,29,4,0,0,0,0,0,0,0,1,0,0,0,0,0,0,0,0,0,0,0,0,1,0,0,0,0,25,0,750,2,100,0,0,0,0,0,0,0,0,0,0,0,0,0,0,0,0,0,0,0,0,1,0,0,0,500,25,25,0,0,50,1.2,60,26.455
DR-3-2010,,30,4,0,0,0,0,0,0,0,1,0,0,0,0,0,0,0,0,0,0,0,0,1,0,0,0,0,25,0,750,2,100,0,0,0,0,0,0,0,0,0,0,0,0,0,0,0,0,0,0,0,0,1,0,0,0,550,25,25,0,0,50,1.2,60,26.9841
DR-3-2010,,31,4,0,0,0,0,0,0,0,1,0,0,0,0,0,0,0,0,0,0,0,0,1,0,0,0,0,25,0,750,2,100,0,0,0,0,0,0,0,0,0,0,0,0,0,0,0,0,0,0,0,0,1,0,0,0,600,25,25,0,0,50,1.2,60,28.836
DR-3-2010,,32,4,0,0,0,0,0,0,0,1,0,0,0,0,0,0,0,0,0,0,0,0,1,0,0,0,0,25,0,750,2,100,0,0,0,0,0,0,0,0,0,0,0,0,0,0,0,0,0,0,0,0,1,0,0,0,650,25,25,0,0,50,1.2,60,30.6878
DR-3-2010,,33,4,0,0,0,0,0,0,0,1,0,0,0,0,0,0,0,0,0,0,0,0,1,0,0,0,0,25,0,750,2,100,0,0,0,0,0,0,0,0,0,0,0,0,0,0,0,0,0,0,0,0,1,0,0,0,700,25,25,0,0,50,1.2,60,37.5661
DR-3-2010,,34,4,0,0,0,0,0,0,0,1,0,0,0,0,0,0,0,0,0,0,0,0,1,0,0,0,0,25,0,750,2,100,0,0,0,0,0,0,0,0,0,0,0,0,0,0,0,0,0,0,0,0,1,0,0,0,750,25,25,0,0,50,1.2,60,66.4021
DR-3-2010,,35,4,0,0,0,0,0,0,0,1,0,0,0,0,0,0,0,0,0,0,0,0,1,0,0,0,0,25,0,750,2,100,0,0,0,0,0,0,0,0,0,0,0,0,0,0,0,0,0,0,0,0,1,0,0,0,800,25,25,0,0,50,1.2,60,74.8677
DR-3-2010,,36,0,0,0,0,0,0,0,4,0.8,0,0,0,0,0,0,0,0,0,0,0,0,1,0,0,0,0,25,0,750,2,100,0,0,0,0,0,0,0,0,0,0,0,0,0,0,0,0,0,0,0,0,1,0,0,0,500,25,25,0,0,50,1.2,60,33.5979
DR-3-2010,,37,0,0,0,0,0,0,0,4,0.8,0,0,0,0,0,0,0,0,0,0,0,0,1,0,0,0,0,25,0,750,2,100,0,0,0,0,0,0,0,0,0,0,0,0,0,0,0,0,0,0,0,0,1,0,0,0,550,25,25,0,0,50,1.2,60,41.0053
DR-3-2010,,38,0,0,0,0,0,0,0,4,0.8,0,0,0,0,0,0,0,0,0,0,0,0,1,0,0,0,0,25,0,750,2,100,0,0,0,0,0,0,0,0,0,0,0,0,0,0,0,0,0,0,0,0,1,0,0,0,600,25,25,0,0,50,1.2,60,50.7937
DR-3-2010,,39,0,0,0,0,0,0,0,4,0.8,0,0,0,0,0,0,0,0,0,0,0,0,1,0,0,0,0,25,0,750,2,100,0,0,0,0,0,0,0,0,0,0,0,0,0,0,0,0,0,0,0,0,1,0,0,0,650,25,25,0,0,50,1.2,60,67.1958
DR-3-2010,,40,0,0,0,0,0,0,0,4,0.8,0,0,0,0,0,0,0,0,0,0,0,0,1,0,0,0,0,25,0,750,2,100,0,0,0,0,0,0,0,0,0,0,0,0,0,0,0,0,0,0,0,0,1,0,0,0,700,25,25,0,0,50,1.2,60,76.1905
DR-3-2010,,41,0,0,0,0,0,0,0,4,0.8,0,0,0,0,0,0,0,0,0,0,0,0,1,0,0,0,0,25,0,750,2,100,0,0,0,0,0,0,0,0,0,0,0,0,0,0,0,0,0,0,0,0,1,0,0,0,750,25,25,0,0,50,1.2,60,85.9788
DR-3-2010,,42,0,0,0,0,0,0,0,4,0.8,0,0,0,0,0,0,0,0,0,0,0,0,1,0,0,0,0,25,0,750,2,100,0,0,0,0,0,0,0,0,0,0,0,0,0,0,0,0,0,0,0,0,1,0,0,0,800,25,25,0,0,50,1.2,60,91.5344
DR-16-2014,"DR-16-2014 Effect of Ce on 5 wt% Ni/ZSM-5 catalysts in the CO2
reforming of CH4 reaction
Mingchen Tang a, Long Xu a,b, Maohong Fan a,c,*",1,0,0,0,0,0,0,0,1,0,0,0,0,0,0,0,0,0,0,0,0,1,0,0,0,0,0,500,5,500,1,20,0,0,0,0,0,0,0,0,0,0,0,0,0,0,0,0,0,0,0,0,0,0,1,0,500,50,50,0,0,0,3.846153846,30,8.21053
DR-16-2014,,2,0,0,0,0,0,0,0,1,0,0,0,0,0,0,0,0,0,0,0,0,1,0,0,0,0,0,500,5,500,1,20,0,0,0,0,0,0,0,0,0,0,0,0,0,0,0,0,0,0,0,0,0,0,1,0,600,50,50,0,0,0,3.846153846,30,29.8947
DR-16-2014,,3,0,0,0,0,0,0,0,1,0,0,0,0,0,0,0,0,0,0,0,0,1,0,0,0,0,0,500,5,500,1,20,0,0,0,0,0,0,0,0,0,0,0,0,0,0,0,0,0,0,0,0,0,0,1,0,700,50,50,0,0,0,3.846153846,30,55.3684
DR-16-2014,,4,0,0,0,0,0,0,0,1,0,0,0,0,0,0,0,0,0,0,0,0,1,0,0,0,0,0,500,5,500,1,20,0,0,0,0,0,0,0,0,0,0,0,0,0,0,0,0,0,0,0,0,0,0,1,0,800,50,50,0,0,0,3.846153846,30,88.4211
DR-16-2014,,5,0,0,0,0,0,0,0,1,0,0,0,0,0,0,0,0,0,0,0,0,1,0,0,0,0,0,500,5,500,1,20,0,0,0,0,0,0,0,0,0,0,0,0,0,0,0,0,0,0,0,0,0,0,1,0,900,50,50,0,0,0,3.846153846,30,92
DR-16-2014,,6,0,0,0,0,0,0,0,3,0,0,0,0,0,0,0,0,0,0,0,0,1,0,0,0,0,0,500,5,500,1,20,0,0,0,0,0,0,0,0,0,0,0,0,0,0,0,0,0,0,0,0,0,0,1,0,500,50,50,0,0,0,3.846153846,30,13.2632
DR-16-2014,,7,0,0,0,0,0,0,0,3,0,0,0,0,0,0,0,0,0,0,0,0,1,0,0,0,0,0,500,5,500,1,20,0,0,0,0,0,0,0,0,0,0,0,0,0,0,0,0,0,0,0,0,0,0,1,0,600,50,50,0,0,0,3.846153846,30,51.5789
DR-16-2014,,8,0,0,0,0,0,0,0,3,0,0,0,0,0,0,0,0,0,0,0,0,1,0,0,0,0,0,500,5,500,1,20,0,0,0,0,0,0,0,0,0,0,0,0,0,0,0,0,0,0,0,0,0,0,1,0,700,50,50,0,0,0,3.846153846,30,74.9474
DR-16-2014,,9,0,0,0,0,0,0,0,3,0,0,0,0,0,0,0,0,0,0,0,0,1,0,0,0,0,0,500,5,500,1,20,0,0,0,0,0,0,0,0,0,0,0,0,0,0,0,0,0,0,0,0,0,0,1,0,800,50,50,0,0,0,3.846153846,30,97.0526
DR-16-2014,,10,0,0,0,0,0,0,0,3,0,0,0,0,0,0,0,0,0,0,0,0,1,0,0,0,0,0,500,5,500,1,20,0,0,0,0,0,0,0,0,0,0,0,0,0,0,0,0,0,0,0,0,0,0,1,0,900,50,50,0,0,0,3.846153846,30,95.3684
DR-16-2014,,11,0,0,0,0,0,0,0,5,0,0,0,0,0,0,0,0,0,0,0,0,1,0,0,0,0,0,500,5,500,1,20,0,0,0,0,0,0,0,0,0,0,0,0,0,0,0,0,0,0,0,0,0,0,1,0,500,50,50,0,0,0,3.846153846,30,20.2105
DR-16-2014,,12,0,0,0,0,0,0,0,5,0,0,0,0,0,0,0,0,0,0,0,0,1,0,0,0,0,0,500,5,500,1,20,0,0,0,0,0,0,0,0,0,0,0,0,0,0,0,0,0,0,0,0,0,0,1,0,600,50,50,0,0,0,3.846153846,30,62.3158
DR-16-2014,,13,0,0,0,0,0,0,0,5,0,0,0,0,0,0,0,0,0,0,0,0,1,0,0,0,0,0,500,5,500,1,20,0,0,0,0,0,0,0,0,0,0,0,0,0,0,0,0,0,0,0,0,0,0,1,0,700,50,50,0,0,0,3.846153846,30,86.1053
DR-16-2014,,14,0,0,0,0,0,0,0,5,0,0,0,0,0,0,0,0,0,0,0,0,1,0,0,0,0,0,500,5,500,1,20,0,0,0,0,0,0,0,0,0,0,0,0,0,0,0,0,0,0,0,0,0,0,1,0,800,50,50,0,0,0,3.846153846,30,96.8421
DR-16-2014,,15,0,0,0,0,0,0,0,5,0,0,0,0,0,0,0,0,0,0,0,0,1,0,0,0,0,0,500,5,500,1,20,0,0,0,0,0,0,0,0,0,0,0,0,0,0,0,0,0,0,0,0,0,0,1,0,900,50,50,0,0,0,3.846153846,30,97.0526
DR-16-2014,,16,0,0,0,0,0,0,0,7,0,0,0,0,0,0,0,0,0,0,0,0,1,0,0,0,0,0,500,5,500,1,20,0,0,0,0,0,0,0,0,0,0,0,0,0,0,0,0,0,0,0,0,0,0,1,0,500,50,50,0,0,0,3.846153846,30,25.2632
DR-16-2014,,17,0,0,0,0,0,0,0,7,0,0,0,0,0,0,0,0,0,0,0,0,1,0,0,0,0,0,500,5,500,1,20,0,0,0,0,0,0,0,0,0,0,0,0,0,0,0,0,0,0,0,0,0,0,1,0,600,50,50,0,0,0,3.846153846,30,65.8947
DR-16-2014,,18,0,0,0,0,0,0,0,7,0,0,0,0,0,0,0,0,0,0,0,0,1,0,0,0,0,0,500,5,500,1,20,0,0,0,0,0,0,0,0,0,0,0,0,0,0,0,0,0,0,0,0,0,0,1,0,700,50,50,0,0,0,3.846153846,30,88
DR-16-2014,,19,0,0,0,0,0,0,0,7,0,0,0,0,0,0,0,0,0,0,0,0,1,0,0,0,0,0,500,5,500,1,20,0,0,0,0,0,0,0,0,0,0,0,0,0,0,0,0,0,0,0,0,0,0,1,0,800,50,50,0,0,0,3.846153846,30,97.0526
DR-16-2014,,20,0,0,0,0,0,0,0,7,0,0,0,0,0,0,0,0,0,0,0,0,1,0,0,0,0,0,500,5,500,1,20,0,0,0,0,0,0,0,0,0,0,0,0,0,0,0,0,0,0,0,0,0,0,1,0,900,50,50,0,0,0,3.846153846,30,97.0526
DR-16-2014,,21,0,0,0,0,0,0,0,9,0,0,0,0,0,0,0,0,0,0,0,0,1,0,0,0,0,0,500,5,500,1,20,0,0,0,0,0,0,0,0,0,0,0,0,0,0,0,0,0,0,0,0,0,0,1,0,500,50,50,0,0,0,3.846153846,30,27.1579
DR-16-2014,,22,0,0,0,0,0,0,0,9,0,0,0,0,0,0,0,0,0,0,0,0,1,0,0,0,0,0,500,5,500,1,20,0,0,0,0,0,0,0,0,0,0,0,0,0,0,0,0,0,0,0,0,0,0,1,0,600,50,50,0,0,0,3.846153846,30,66.9474
DR-16-2014,,23,0,0,0,0,0,0,0,9,0,0,0,0,0,0,0,0,0,0,0,0,1,0,0,0,0,0,500,5,500,1,20,0,0,0,0,0,0,0,0,0,0,0,0,0,0,0,0,0,0,0,0,0,0,1,0,700,50,50,0,0,0,3.846153846,30,88.8421
DR-16-2014,,24,0,0,0,0,0,0,0,9,0,0,0,0,0,0,0,0,0,0,0,0,1,0,0,0,0,0,500,5,500,1,20,0,0,0,0,0,0,0,0,0,0,0,0,0,0,0,0,0,0,0,0,0,0,1,0,800,50,50,0,0,0,3.846153846,30,96.8421
DR-16-2014,,25,0,0,0,0,0,0,0,9,0,0,0,0,0,0,0,0,0,0,0,0,1,0,0,0,0,0,500,5,500,1,20,0,0,0,0,0,0,0,0,0,0,0,0,0,0,0,0,0,0,0,0,0,0,1,0,900,50,50,0,0,0,3.846153846,30,97.2632
DR-16-2014,,26,0,0,0,0,1,0,0,5,0,0,0,0,0,0,0,0,0,0,0,0,1,0,0,0,0,0,500,5,500,1,20,0,0,0,0,0,0,0,0,0,0,0,0,0,0,0,0,0,0,0,0,0,0,1,0,500,50,50,0,0,0,3.846153846,30,29.9518
DR-16-2014,,27,0,0,0,0,1,0,0,5,0,0,0,0,0,0,0,0,0,0,0,0,1,0,0,0,0,0,500,5,500,1,20,0,0,0,0,0,0,0,0,0,0,0,0,0,0,0,0,0,0,0,0,0,0,1,0,600,50,50,0,0,0,3.846153846,30,69.4217
DR-16-2014,,28,0,0,0,0,1,0,0,5,0,0,0,0,0,0,0,0,0,0,0,0,1,0,0,0,0,0,500,5,500,1,20,0,0,0,0,0,0,0,0,0,0,0,0,0,0,0,0,0,0,0,0,0,0,1,0,700,50,50,0,0,0,3.846153846,30,86.988
DR-16-2014,,29,0,0,0,0,1,0,0,5,0,0,0,0,0,0,0,0,0,0,0,0,1,0,0,0,0,0,500,5,500,1,20,0,0,0,0,0,0,0,0,0,0,0,0,0,0,0,0,0,0,0,0,0,0,1,0,800,50,50,0,0,0,3.846153846,30,97.3976
DR-16-2014,,30,0,0,0,0,1,0,0,5,0,0,0,0,0,0,0,0,0,0,0,0,1,0,0,0,0,0,500,5,500,1,20,0,0,0,0,0,0,0,0,0,0,0,0,0,0,0,0,0,0,0,0,0,0,1,0,900,50,50,0,0,0,3.846153846,30,97.3976
DR-16-2014,,31,0,0,0,0,3,0,0,5,0,0,0,0,0,0,0,0,0,0,0,0,1,0,0,0,0,0,500,5,500,1,20,0,0,0,0,0,0,0,0,0,0,0,0,0,0,0,0,0,0,0,0,0,0,1,0,500,50,50,0,0,0,3.846153846,30,33.8554
DR-16-2014,,32,0,0,0,0,3,0,0,5,0,0,0,0,0,0,0,0,0,0,0,0,1,0,0,0,0,0,500,5,500,1,20,0,0,0,0,0,0,0,0,0,0,0,0,0,0,0,0,0,0,0,0,0,0,1,0,600,50,50,0,0,0,3.846153846,30,70.9398
DR-16-2014,,33,0,0,0,0,3,0,0,5,0,0,0,0,0,0,0,0,0,0,0,0,1,0,0,0,0,0,500,5,500,1,20,0,0,0,0,0,0,0,0,0,0,0,0,0,0,0,0,0,0,0,0,0,0,1,0,700,50,50,0,0,0,3.846153846,30,91.759
DR-16-2014,,34,0,0,0,0,3,0,0,5,0,0,0,0,0,0,0,0,0,0,0,0,1,0,0,0,0,0,500,5,500,1,20,0,0,0,0,0,0,0,0,0,0,0,0,0,0,0,0,0,0,0,0,0,0,1,0,800,50,50,0,0,0,3.846153846,30,96.9639
DR-16-2014,,35,0,0,0,0,3,0,0,5,0,0,0,0,0,0,0,0,0,0,0,0,1,0,0,0,0,0,500,5,500,1,20,0,0,0,0,0,0,0,0,0,0,0,0,0,0,0,0,0,0,0,0,0,0,1,0,900,50,50,0,0,0,3.846153846,30,95.4458
DR-16-2014,,36,0,0,0,0,5,0,0,5,0,0,0,0,0,0,0,0,0,0,0,0,1,0,0,0,0,0,500,5,500,1,20,0,0,0,0,0,0,0,0,0,0,0,0,0,0,0,0,0,0,0,0,0,0,1,0,500,50,50,0,0,0,3.846153846,30,25.1807
DR-16-2014,,37,0,0,0,0,5,0,0,5,0,0,0,0,0,0,0,0,0,0,0,0,1,0,0,0,0,0,500,5,500,1,20,0,0,0,0,0,0,0,0,0,0,0,0,0,0,0,0,0,0,0,0,0,0,1,0,600,50,50,0,0,0,3.846153846,30,58.1446
DR-16-2014,,38,0,0,0,0,5,0,0,5,0,0,0,0,0,0,0,0,0,0,0,0,1,0,0,0,0,0,500,5,500,1,20,0,0,0,0,0,0,0,0,0,0,0,0,0,0,0,0,0,0,0,0,0,0,1,0,700,50,50,0,0,0,3.846153846,30,91.1084
DR-16-2014,,39,0,0,0,0,5,0,0,5,0,0,0,0,0,0,0,0,0,0,0,0,1,0,0,0,0,0,500,5,500,1,20,0,0,0,0,0,0,0,0,0,0,0,0,0,0,0,0,0,0,0,0,0,0,1,0,800,50,50,0,0,0,3.846153846,30,96.9639
DR-16-2014,,40,0,0,0,0,5,0,0,5,0,0,0,0,0,0,0,0,0,0,0,0,1,0,0,0,0,0,500,5,500,1,20,0,0,0,0,0,0,0,0,0,0,0,0,0,0,0,0,0,0,0,0,0,0,1,0,900,50,50,0,0,0,3.846153846,30,95.8795
DR-16-2014,,41,0,0,0,0,10,0,0,5,0,0,0,0,0,0,0,0,0,0,0,0,1,0,0,0,0,0,500,5,500,1,20,0,0,0,0,0,0,0,0,0,0,0,0,0,0,0,0,0,0,0,0,0,0,1,0,500,50,50,0,0,0,3.846153846,30,23.6627
DR-16-2014,,42,0,0,0,0,10,0,0,5,0,0,0,0,0,0,0,0,0,0,0,0,1,0,0,0,0,0,500,5,500,1,20,0,0,0,0,0,0,0,0,0,0,0,0,0,0,0,0,0,0,0,0,0,0,1,0,600,50,50,0,0,0,3.846153846,30,55.9759
DR-16-2014,,43,0,0,0,0,10,0,0,5,0,0,0,0,0,0,0,0,0,0,0,0,1,0,0,0,0,0,500,5,500,1,20,0,0,0,0,0,0,0,0,0,0,0,0,0,0,0,0,0,0,0,0,0,0,1,0,700,50,50,0,0,0,3.846153846,30,88.506
DR-16-2014,,44,0,0,0,0,10,0,0,5,0,0,0,0,0,0,0,0,0,0,0,0,1,0,0,0,0,0,500,5,500,1,20,0,0,0,0,0,0,0,0,0,0,0,0,0,0,0,0,0,0,0,0,0,0,1,0,800,50,50,0,0,0,3.846153846,30,96.3133
DR-16-2014,,45,0,0,0,0,10,0,0,5,0,0,0,0,0,0,0,0,0,0,0,0,1,0,0,0,0,0,500,5,500,1,20,0,0,0,0,0,0,0,0,0,0,0,0,0,0,0,0,0,0,0,0,0,0,1,0,900,50,50,0,0,0,3.846153846,30,95.2289
DR-16-2014,,46,0,0,0,0,15,0,0,5,0,0,0,0,0,0,0,0,0,0,0,0,1,0,0,0,0,0,500,5,500,1,20,0,0,0,0,0,0,0,0,0,0,0,0,0,0,0,0,0,0,0,0,0,0,1,0,500,50,50,0,0,0,3.846153846,30,26.0482
DR-16-2014,,47,0,0,0,0,15,0,0,5,0,0,0,0,0,0,0,0,0,0,0,0,1,0,0,0,0,0,500,5,500,1,20,0,0,0,0,0,0,0,0,0,0,0,0,0,0,0,0,0,0,0,0,0,0,1,0,600,50,50,0,0,0,3.846153846,30,58.5783
DR-16-2014,,48,0,0,0,0,15,0,0,5,0,0,0,0,0,0,0,0,0,0,0,0,1,0,0,0,0,0,500,5,500,1,20,0,0,0,0,0,0,0,0,0,0,0,0,0,0,0,0,0,0,0,0,0,0,1,0,700,50,50,0,0,0,3.846153846,30,90.0241
DR-16-2014,,49,0,0,0,0,15,0,0,5,0,0,0,0,0,0,0,0,0,0,0,0,1,0,0,0,0,0,500,5,500,1,20,0,0,0,0,0,0,0,0,0,0,0,0,0,0,0,0,0,0,0,0,0,0,1,0,800,50,50,0,0,0,3.846153846,30,95.8795
DR-16-2014,,50,0,0,0,0,15,0,0,5,0,0,0,0,0,0,0,0,0,0,0,0,1,0,0,0,0,0,500,5,500,1,20,0,0,0,0,0,0,0,0,0,0,0,0,0,0,0,0,0,0,0,0,0,0,1,0,900,50,50,0,0,0,3.846153846,30,96.9639
DR-16-2014,,51,0,0,0,0,5,0,0,5,0,0,0,0,0,0,0,0,0,0,0,0,1,0,0,0,0,0,500,5,500,1,20,0,0,0,0,0,0,0,0,0,0,0,0,0,0,0,0,0,0,0,0,0,0,1,0,500,16.66666667,83.33333333,0,0,0,3.846153846,30,4.08163
DR-16-2014,,52,0,0,0,0,5,0,0,5,0,0,0,0,0,0,0,0,0,0,0,0,1,0,0,0,0,0,500,5,500,1,20,0,0,0,0,0,0,0,0,0,0,0,0,0,0,0,0,0,0,0,0,0,0,1,0,600,16.66666667,83.33333333,0,0,0,3.846153846,30,52.8757
DR-16-2014,,53,0,0,0,0,5,0,0,5,0,0,0,0,0,0,0,0,0,0,0,0,1,0,0,0,0,0,500,5,500,1,20,0,0,0,0,0,0,0,0,0,0,0,0,0,0,0,0,0,0,0,0,0,0,1,0,700,16.66666667,83.33333333,0,0,0,3.846153846,30,61.9666
DR-16-2014,,54,0,0,0,0,5,0,0,5,0,0,0,0,0,0,0,0,0,0,0,0,1,0,0,0,0,0,500,5,500,1,20,0,0,0,0,0,0,0,0,0,0,0,0,0,0,0,0,0,0,0,0,0,0,1,0,800,16.66666667,83.33333333,0,0,0,3.846153846,30,60.1113
DR-16-2014,,55,0,0,0,0,5,0,0,5,0,0,0,0,0,0,0,0,0,0,0,0,1,0,0,0,0,0,500,5,500,1,20,0,0,0,0,0,0,0,0,0,0,0,0,0,0,0,0,0,0,0,0,0,0,1,0,900,16.66666667,83.33333333,0,0,0,3.846153846,30,56.7718
DR-16-2014,,56,0,0,0,0,5,0,0,5,0,0,0,0,0,0,0,0,0,0,0,0,1,0,0,0,0,0,500,5,500,1,20,0,0,0,0,0,0,0,0,0,0,0,0,0,0,0,0,0,0,0,0,0,0,1,0,500,33.33333333,66.66666667,0,0,0,3.846153846,30,17.8108
DR-16-2014,,57,0,0,0,0,5,0,0,5,0,0,0,0,0,0,0,0,0,0,0,0,1,0,0,0,0,0,500,5,500,1,20,0,0,0,0,0,0,0,0,0,0,0,0,0,0,0,0,0,0,0,0,0,0,1,0,600,33.33333333,66.66666667,0,0,0,3.846153846,30,62.8942
DR-16-2014,,58,0,0,0,0,5,0,0,5,0,0,0,0,0,0,0,0,0,0,0,0,1,0,0,0,0,0,500,5,500,1,20,0,0,0,0,0,0,0,0,0,0,0,0,0,0,0,0,0,0,0,0,0,0,1,0,700,33.33333333,66.66666667,0,0,0,3.846153846,30,87.013
DR-16-2014,,59,0,0,0,0,5,0,0,5,0,0,0,0,0,0,0,0,0,0,0,0,1,0,0,0,0,0,500,5,500,1,20,0,0,0,0,0,0,0,0,0,0,0,0,0,0,0,0,0,0,0,0,0,0,1,0,800,33.33333333,66.66666667,0,0,0,3.846153846,30,82.5603
DR-16-2014,,60,0,0,0,0,5,0,0,5,0,0,0,0,0,0,0,0,0,0,0,0,1,0,0,0,0,0,500,5,500,1,20,0,0,0,0,0,0,0,0,0,0,0,0,0,0,0,0,0,0,0,0,0,0,1,0,900,33.33333333,66.66666667,0,0,0,3.846153846,30,86.8275
DR-16-2014,,61,0,0,0,0,5,0,0,5,0,0,0,0,0,0,0,0,0,0,0,0,1,0,0,0,0,0,500,5,500,1,20,0,0,0,0,0,0,0,0,0,0,0,0,0,0,0,0,0,0,0,0,0,0,1,0,500,66.66666667,33.33333333,0,0,0,3.846153846,30,20.4082
DR-16-2014,,62,0,0,0,0,5,0,0,5,0,0,0,0,0,0,0,0,0,0,0,0,1,0,0,0,0,0,500,5,500,1,20,0,0,0,0,0,0,0,0,0,0,0,0,0,0,0,0,0,0,0,0,0,0,1,0,600,66.66666667,33.33333333,0,0,0,3.846153846,30,63.6364
DR-16-2014,,63,0,0,0,0,5,0,0,5,0,0,0,0,0,0,0,0,0,0,0,0,1,0,0,0,0,0,500,5,500,1,20,0,0,0,0,0,0,0,0,0,0,0,0,0,0,0,0,0,0,0,0,0,0,1,0,700,66.66666667,33.33333333,0,0,0,3.846153846,30,83.1169
DR-16-2014,,64,0,0,0,0,5,0,0,5,0,0,0,0,0,0,0,0,0,0,0,0,1,0,0,0,0,0,500,5,500,1,20,0,0,0,0,0,0,0,0,0,0,0,0,0,0,0,0,0,0,0,0,0,0,1,0,800,66.66666667,33.33333333,0,0,0,3.846153846,30,66.4193
DR-16-2014,,65,0,0,0,0,5,0,0,5,0,0,0,0,0,0,0,0,0,0,0,0,1,0,0,0,0,0,500,5,500,1,20,0,0,0,0,0,0,0,0,0,0,0,0,0,0,0,0,0,0,0,0,0,0,1,0,900,66.66666667,33.33333333,0,0,0,3.846153846,30,65.3061
DR-16-2014,,66,0,0,0,0,5,0,0,5,0,0,0,0,0,0,0,0,0,0,0,0,1,0,0,0,0,0,500,5,500,1,20,0,0,0,0,0,0,0,0,0,0,0,0,0,0,0,0,0,0,0,0,0,0,1,0,500,83.33333333,16.66666667,0,0,0,3.846153846,30,24.6753
DR-16-2014,,67,0,0,0,0,5,0,0,5,0,0,0,0,0,0,0,0,0,0,0,0,1,0,0,0,0,0,500,5,500,1,20,0,0,0,0,0,0,0,0,0,0,0,0,0,0,0,0,0,0,0,0,0,0,1,0,600,83.33333333,16.66666667,0,0,0,3.846153846,30,59.7403
DR-16-2014,,68,0,0,0,0,5,0,0,5,0,0,0,0,0,0,0,0,0,0,0,0,1,0,0,0,0,0,500,5,500,1,20,0,0,0,0,0,0,0,0,0,0,0,0,0,0,0,0,0,0,0,0,0,0,1,0,700,83.33333333,16.66666667,0,0,0,3.846153846,30,77.3655
DR-16-2014,,69,0,0,0,0,5,0,0,5,0,0,0,0,0,0,0,0,0,0,0,0,1,0,0,0,0,0,500,5,500,1,20,0,0,0,0,0,0,0,0,0,0,0,0,0,0,0,0,0,0,0,0,0,0,1,0,800,83.33333333,16.66666667,0,0,0,3.846153846,30,34.1373
DR-16-2014,,70,0,0,0,0,5,0,0,5,0,0,0,0,0,0,0,0,0,0,0,0,1,0,0,0,0,0,500,5,500,1,20,0,0,0,0,0,0,0,0,0,0,0,0,0,0,0,0,0,0,0,0,0,0,1,0,900,83.33333333,16.66666667,0,0,0,3.846153846,30,35.2505
DR-20-2014,"DR-20-2014 Activities of Ni-based nano catalysts for CO2–CH4 reforming
prepared by polyol process
Muhammad Awais Naeem, Ahmed Sadeq Al-Fatesh ⁎, Ahmed Elhag Abasaeed, Anis Hamza Fakeeha",1,0,0,0,0,0,0,0,5,0,0,0,0,0,0,0,0,0,0,0,0,0,1,0,0,0,0,500,4,500,2,100,1,0,0,0,0,0,0,0,0,0,0,0,0,0,0,0,0,0,0,0,0,0,0,0,500,47.22222222,47.22222222,0,5.555555556,0,16.66666667,30,18.6207
DR-20-2014,,7,0,0,0,0,0,0,0,5,0,0,0,0,0,0,0,0,0,0,0,0,0,1,0,0,0,0,500,4,500,2,100,1,0,0,0,0,0,0,0,0,0,0,0,0,0,0,0,0,0,0,0,0,0,0,0,600,47.22222222,47.22222222,0,5.555555556,0,16.66666667,30,54.8276
DR-20-2014,,13,0,0,0,0,0,0,0,5,0,0,0,0,0,0,0,0,0,0,0,0,0,1,0,0,0,0,500,4,500,2,100,1,0,0,0,0,0,0,0,0,0,0,0,0,0,0,0,0,0,0,0,0,0,0,0,700,47.22222222,47.22222222,0,5.555555556,0,16.66666667,30,80.5667
DR-20-2014,,19,0,0,0,0,0,0,0,5,0,0,0,0,0,0,0,0,0,0,0,0,0,1,0,0,0,0,500,4,500,2,100,1,0,0,0,0,0,0,0,0,0,0,0,0,0,0,0,0,0,0,0,0,0,0,0,800,47.22222222,47.22222222,0,5.555555556,0,16.66666667,30,93.2987
DR-20-2014,,3,0,0,0,0,0,0,0,5,0,0,0,0,0,0,0,0,0,0,0,0,0,1,0,0,0,0,500,4,500,2,100,0,0,0,0,0,0,0,0,0,0,0,0,0,0,0,0,0,1,0,0,0,0,0,0,500,47.22222222,47.22222222,0,5.555555556,0,16.66666667,30,22.7586
DR-20-2014,,9,0,0,0,0,0,0,0,5,0,0,0,0,0,0,0,0,0,0,0,0,0,1,0,0,0,0,500,4,500,2,100,0,0,0,0,0,0,0,0,0,0,0,0,0,0,0,0,0,1,0,0,0,0,0,0,600,47.22222222,47.22222222,0,5.555555556,0,16.66666667,30,62.7586
DR-20-2014,,15,0,0,0,0,0,0,0,5,0,0,0,0,0,0,0,0,0,0,0,0,0,1,0,0,0,0,500,4,500,2,100,0,0,0,0,0,0,0,0,0,0,0,0,0,0,0,0,0,1,0,0,0,0,0,0,700,47.22222222,47.22222222,0,5.555555556,0,16.66666667,30,85.3045
DR-20-2014,,21,0,0,0,0,0,0,0,5,0,0,0,0,0,0,0,0,0,0,0,0,0,1,0,0,0,0,500,4,500,2,100,0,0,0,0,0,0,0,0,0,0,0,0,0,0,0,0,0,1,0,0,0,0,0,0,800,47.22222222,47.22222222,0,5.555555556,0,16.66666667,30,93.6821
DR-20-2014,,5,0,0,0,0,0,0,0,5,0,0,0,0,0,0,0,0,0,0,0,0,0,1,0,0,0,0,500,4,500,2,100,0,0,0,0,0,0,0,0,0,0,0,1,0,0,0,0,0,0,0,0,0,0,0,0,500,47.22222222,47.22222222,0,5.555555556,0,16.66666667,30,15.8621
DR-20-2014,,11,0,0,0,0,0,0,0,5,0,0,0,0,0,0,0,0,0,0,0,0,0,1,0,0,0,0,500,4,500,2,100,0,0,0,0,0,0,0,0,0,0,0,1,0,0,0,0,0,0,0,0,0,0,0,0,600,47.22222222,47.22222222,0,5.555555556,0,16.66666667,30,41.0345
DR-20-2014,,17,0,0,0,0,0,0,0,5,0,0,0,0,0,0,0,0,0,0,0,0,0,1,0,0,0,0,500,4,500,2,100,0,0,0,0,0,0,0,0,0,0,0,1,0,0,0,0,0,0,0,0,0,0,0,0,700,47.22222222,47.22222222,0,5.555555556,0,16.66666667,30,80.9227
DR-20-2014,,23,0,0,0,0,0,0,0,5,0,0,0,0,0,0,0,0,0,0,0,0,0,1,0,0,0,0,500,4,500,2,100,0,0,0,0,0,0,0,0,0,0,0,1,0,0,0,0,0,0,0,0,0,0,0,0,800,47.22222222,47.22222222,0,5.555555556,0,16.66666667,30,90.1219
DR-20-2014,,25,0,0,0,0,0,0,0,5,0,0,0,0,0,0,0,0,0,0,0,0,0,1,0,0,0,0,500,4,500,2,100,1,0,0,0,0,0,0,0,0,0,0,0,0,0,0,0,0,0,0,0,0,0,0,0,700,47.22222222,47.22222222,0,5.555555556,0,16.66666667,360,78.6
DR-20-2014,,27,0,0,0,0,0,0,0,5,0,0,0,0,0,0,0,0,0,0,0,0,0,1,0,0,0,0,500,4,500,2,100,0,0,0,0,0,0,0,0,0,0,0,0,0,0,0,0,0,1,0,0,0,0,0,0,700,47.22222222,47.22222222,0,5.555555556,0,16.66666667,360,83.2
DR-20-2014,,29,0,0,0,0,0,0,0,5,0,0,0,0,0,0,0,0,0,0,0,0,0,1,0,0,0,0,500,4,500,2,100,0,0,0,0,0,0,0,0,0,0,0,1,0,0,0,0,0,0,0,0,0,0,0,0,700,47.22222222,47.22222222,0,5.555555556,0,16.66666667,360,78.2
DR-2-2009,"DR-2-2009 Stability improvements of Ni/a-Al2O3 catalysts to obtain
hydrogen from methane reforming
Francisco Pompeoa,b, Delia Gazzolic, Nora N. Nichioa,b,*",1,0,0,0,0,0,0,0,2,0,0,0,0,0,0,0,0,0,0,0,0,0,1,0,0,0,0,750,4,700,1,100,0,0.95,0,0,0,0,0,0,0,0,0,0.05,0,0,0,0,0,0,0,0,0,0,0,0,500,12.5,12.5,0,75,0,0.2,60,7.03088
DR-2-2009,,2,0,0,0,0,0,0,0,2,0,0,0,0,0,0,0,0,0,0,0,0,0,1,0,0,0,0,750,4,700,1,100,0,0.95,0,0,0,0,0,0,0,0,0,0.05,0,0,0,0,0,0,0,0,0,0,0,0,550,12.5,12.5,0,75,0,0.2,60,16.7221
DR-2-2009,,3,0,0,0,0,0,0,0,2,0,0,0,0,0,0,0,0,0,0,0,0,0,1,0,0,0,0,750,4,700,1,100,0,0.95,0,0,0,0,0,0,0,0,0,0.05,0,0,0,0,0,0,0,0,0,0,0,0,600,12.5,12.5,0,75,0,0.2,60,29.8337
DR-2-2009,,4,0,0,0,0,0,0,0,2,0,0,0,0,0,0,0,0,0,0,0,0,0,1,0,0,0,0,750,4,700,1,100,0,0.95,0,0,0,0,0,0,0,0,0,0.05,0,0,0,0,0,0,0,0,0,0,0,0,650,12.5,12.5,0,75,0,0.2,60,45.0356
DR-2-2009,,5,0,0,0,0,0,0,0,2,0,0,0,0,0,0,0,0,0,0,0,0,0,1,0,0,0,0,750,4,700,1,100,0,0.95,0,0,0,0,0,0,0,0,0,0.05,0,0,0,0,0,0,0,0,0,0,0,0,700,12.5,12.5,0,75,0,0.2,60,60.0475
DR-2-2009,,6,0,0,0,0,0,0,0,2,0,0,0,0,0,0,0,0,0,0,0,0,0,1,0,0,0,0,750,4,700,1,100,0,0.95,0,0,0,0,0,0,0,0,0,0.01,0,0,0,0,0,0.04,0,0,0,0,0,0,500,12.5,12.5,0,75,0,0.2,60,12.9216
DR-2-2009,,7,0,0,0,0,0,0,0,2,0,0,0,0,0,0,0,0,0,0,0,0,0,1,0,0,0,0,750,4,700,1,100,0,0.95,0,0,0,0,0,0,0,0,0,0.01,0,0,0,0,0,0.04,0,0,0,0,0,0,550,12.5,12.5,0,75,0,0.2,60,23.943
DR-2-2009,,8,0,0,0,0,0,0,0,2,0,0,0,0,0,0,0,0,0,0,0,0,0,1,0,0,0,0,750,4,700,1,100,0,0.95,0,0,0,0,0,0,0,0,0,0.01,0,0,0,0,0,0.04,0,0,0,0,0,0,600,12.5,12.5,0,75,0,0.2,60,40.095
DR-2-2009,,9,0,0,0,0,0,0,0,2,0,0,0,0,0,0,0,0,0,0,0,0,0,1,0,0,0,0,750,4,700,1,100,0,0.95,0,0,0,0,0,0,0,0,0,0.01,0,0,0,0,0,0.04,0,0,0,0,0,0,650,12.5,12.5,0,75,0,0.2,60,56.057
DR-2-2009,,10,0,0,0,0,0,0,0,2,0,0,0,0,0,0,0,0,0,0,0,0,0,1,0,0,0,0,750,4,700,1,100,0,0.95,0,0,0,0,0,0,0,0,0,0.01,0,0,0,0,0,0.04,0,0,0,0,0,0,700,12.5,12.5,0,75,0,0.2,60,72.399
DR-2-2009,,11,0,0,0,0,0,0,0,2,0,0,0,0,0,0,0,0,0,0,0,0,0,1,0,0,0,0,750,4,700,1,100,0,0.95,0,0,0,0,0,0,0,0,0,0.04,0,0,0,0,0,0.01,0,0,0,0,0,0,500,12.5,12.5,0,75,0,0.2,60,17.8622
DR-2-2009,,12,0,0,0,0,0,0,0,2,0,0,0,0,0,0,0,0,0,0,0,0,0,1,0,0,0,0,750,4,700,1,100,0,0.95,0,0,0,0,0,0,0,0,0,0.04,0,0,0,0,0,0.01,0,0,0,0,0,0,550,12.5,12.5,0,75,0,0.2,60,30.7838
DR-2-2009,,13,0,0,0,0,0,0,0,2,0,0,0,0,0,0,0,0,0,0,0,0,0,1,0,0,0,0,750,4,700,1,100,0,0.95,0,0,0,0,0,0,0,0,0,0.04,0,0,0,0,0,0.01,0,0,0,0,0,0,600,12.5,12.5,0,75,0,0.2,60,46.9359
DR-2-2009,,14,0,0,0,0,0,0,0,2,0,0,0,0,0,0,0,0,0,0,0,0,0,1,0,0,0,0,750,4,700,1,100,0,0.95,0,0,0,0,0,0,0,0,0,0.04,0,0,0,0,0,0.01,0,0,0,0,0,0,650,12.5,12.5,0,75,0,0.2,60,63.0879
DR-2-2009,,15,0,0,0,0,0,0,0,2,0,0,0,0,0,0,0,0,0,0,0,0,0,1,0,0,0,0,750,4,700,1,100,0,0.95,0,0,0,0,0,0,0,0,0,0.04,0,0,0,0,0,0.01,0,0,0,0,0,0,700,12.5,12.5,0,75,0,0.2,60,79.0499
DR-2-2009,,16,0,0,0,0,0,0,0,2,0,0,0,0,0,0,0,0,0,0,0,0,0,1,0,0,0,0,750,4,700,1,100,0,0.95,0,0,0,0,0,0,0,0,0,0.025,0,0,0,0,0,0.025,0,0,0,0,0,0,500,12.5,12.5,0,75,0,0.2,60,9.88124
DR-2-2009,,17,0,0,0,0,0,0,0,2,0,0,0,0,0,0,0,0,0,0,0,0,0,1,0,0,0,0,750,4,700,1,100,0,0.95,0,0,0,0,0,0,0,0,0,0.025,0,0,0,0,0,0.025,0,0,0,0,0,0,550,12.5,12.5,0,75,0,0.2,60,21.8527
DR-2-2009,,18,0,0,0,0,0,0,0,2,0,0,0,0,0,0,0,0,0,0,0,0,0,1,0,0,0,0,750,4,700,1,100,0,0.95,0,0,0,0,0,0,0,0,0,0.025,0,0,0,0,0,0.025,0,0,0,0,0,0,600,12.5,12.5,0,75,0,0.2,60,37.8147
DR-2-2009,,19,0,0,0,0,0,0,0,2,0,0,0,0,0,0,0,0,0,0,0,0,0,1,0,0,0,0,750,4,700,1,100,0,0.95,0,0,0,0,0,0,0,0,0,0.025,0,0,0,0,0,0.025,0,0,0,0,0,0,650,12.5,12.5,0,75,0,0.2,60,54.5368
DR-2-2009,,20,0,0,0,0,0,0,0,2,0,0,0,0,0,0,0,0,0,0,0,0,0,1,0,0,0,0,750,4,700,1,100,0,0.95,0,0,0,0,0,0,0,0,0,0.025,0,0,0,0,0,0.025,0,0,0,0,0,0,700,12.5,12.5,0,75,0,0.2,60,67.0784
DR-2-2009,,21,0,0,0,0,0,0,0,2,0,0,0,0,0,0,0,0,0,0,0,0,0,1,0,0,0,0,750,4,700,1,100,0,0.95,0,0,0,0,0,0,0,0,0,0,0,0,0,0,0,0.05,0,0,0,0,0,0,500,12.5,12.5,0,75,0,0.2,60,8.93112
DR-2-2009,,22,0,0,0,0,0,0,0,2,0,0,0,0,0,0,0,0,0,0,0,0,0,1,0,0,0,0,750,4,700,1,100,0,0.95,0,0,0,0,0,0,0,0,0,0,0,0,0,0,0,0.05,0,0,0,0,0,0,550,12.5,12.5,0,75,0,0.2,60,17.1021
DR-2-2009,,23,0,0,0,0,0,0,0,2,0,0,0,0,0,0,0,0,0,0,0,0,0,1,0,0,0,0,750,4,700,1,100,0,0.95,0,0,0,0,0,0,0,0,0,0,0,0,0,0,0,0.05,0,0,0,0,0,0,600,12.5,12.5,0,75,0,0.2,60,28.8836
DR-2-2009,,24,0,0,0,0,0,0,0,2,0,0,0,0,0,0,0,0,0,0,0,0,0,1,0,0,0,0,750,4,700,1,100,0,0.95,0,0,0,0,0,0,0,0,0,0,0,0,0,0,0,0.05,0,0,0,0,0,0,650,12.5,12.5,0,75,0,0.2,60,43.1354
DR-2-2009,,25,0,0,0,0,0,0,0,2,0,0,0,0,0,0,0,0,0,0,0,0,0,1,0,0,0,0,750,4,700,1,100,0,0.95,0,0,0,0,0,0,0,0,0,0,0,0,0,0,0,0.05,0,0,0,0,0,0,700,12.5,12.5,0,75,0,0.2,60,58.1473
DR-2-2009,,26,0,0,0,0,0,0,0,2,0,0,0,0,0,0,0,0,0,0,0,0,0,1,0,0,0,0,750,4,700,1,100,0,1,0,0,0,0,0,0,0,0,0,0,0,0,0,0,0,0,0,0,0,0,0,0,500,12.5,12.5,0,75,0,0.2,60,4.94062
DR-2-2009,,27,0,0,0,0,0,0,0,2,0,0,0,0,0,0,0,0,0,0,0,0,0,1,0,0,0,0,750,4,700,1,100,0,1,0,0,0,0,0,0,0,0,0,0,0,0,0,0,0,0,0,0,0,0,0,0,550,12.5,12.5,0,75,0,0.2,60,9.88124
DR-2-2009,,28,0,0,0,0,0,0,0,2,0,0,0,0,0,0,0,0,0,0,0,0,0,1,0,0,0,0,750,4,700,1,100,0,1,0,0,0,0,0,0,0,0,0,0,0,0,0,0,0,0,0,0,0,0,0,0,600,12.5,12.5,0,75,0,0.2,60,19.9525
DR-2-2009,,29,0,0,0,0,0,0,0,2,0,0,0,0,0,0,0,0,0,0,0,0,0,1,0,0,0,0,750,4,700,1,100,0,1,0,0,0,0,0,0,0,0,0,0,0,0,0,0,0,0,0,0,0,0,0,0,650,12.5,12.5,0,75,0,0.2,60,30.0238
DR-2-2009,,30,0,0,0,0,0,0,0,2,0,0,0,0,0,0,0,0,0,0,0,0,0,1,0,0,0,0,750,4,700,1,100,0,1,0,0,0,0,0,0,0,0,0,0,0,0,0,0,0,0,0,0,0,0,0,0,700,12.5,12.5,0,75,0,0.2,60,44.0855
DR-4-2012,"DR-4-2012 Dry reforming reaction over nickel catalysts supported on nanocrystalline
calcium aluminates with different CaO/Al2O3 ratios
Atiyeh Ranjbar1, Mehran Rezaei1,2∗",1,0,0,0,0,0,0,0,5,0,0,0,0,0,0,0,0,0,0,0,0,0,1,0,0,0,0,600,4,650,4,100,0.6452,0,0,0,0,0,0,0.3548,0,0,0,0,0,0,0,0,0,0,0,0,0,0,0,0,550,50,50,0,0,0,3.333333333,30,22.4703
DR-4-2012,,2,0,0,0,0,0,0,0,5,0,0,0,0,0,0,0,0,0,0,0,0,0,1,0,0,0,0,600,4,650,4,100,0.6452,0,0,0,0,0,0,0.3548,0,0,0,0,0,0,0,0,0,0,0,0,0,0,0,0,600,50,50,0,0,0,3.333333333,30,37.5683
DR-4-2012,,3,0,0,0,0,0,0,0,5,0,0,0,0,0,0,0,0,0,0,0,0,0,1,0,0,0,0,600,4,650,4,100,0.6452,0,0,0,0,0,0,0.3548,0,0,0,0,0,0,0,0,0,0,0,0,0,0,0,0,650,50,50,0,0,0,3.333333333,30,51.2549
DR-4-2012,,4,0,0,0,0,0,0,0,5,0,0,0,0,0,0,0,0,0,0,0,0,0,1,0,0,0,0,600,4,650,4,100,0.6452,0,0,0,0,0,0,0.3548,0,0,0,0,0,0,0,0,0,0,0,0,0,0,0,0,700,50,50,0,0,0,3.333333333,30,68.1176
DR-4-2012,,5,0,0,0,0,0,0,0,5,0,0,0,0,0,0,0,0,0,0,0,0,0,1,0,0,0,0,600,4,650,4,100,0.5147,0,0,0,0,0,0,0.4853,0,0,0,0,0,0,0,0,0,0,0,0,0,0,0,0,550,50,50,0,0,0,3.333333333,30,23.2941
DR-4-2012,,6,0,0,0,0,0,0,0,5,0,0,0,0,0,0,0,0,0,0,0,0,0,1,0,0,0,0,600,4,650,4,100,0.5147,0,0,0,0,0,0,0.4853,0,0,0,0,0,0,0,0,0,0,0,0,0,0,0,0,600,50,50,0,0,0,3.333333333,30,37.3333
DR-4-2012,,7,0,0,0,0,0,0,0,5,0,0,0,0,0,0,0,0,0,0,0,0,0,1,0,0,0,0,600,4,650,4,100,0.5147,0,0,0,0,0,0,0.4853,0,0,0,0,0,0,0,0,0,0,0,0,0,0,0,0,650,50,50,0,0,0,3.333333333,30,52.7843
DR-4-2012,,8,0,0,0,0,0,0,0,5,0,0,0,0,0,0,0,0,0,0,0,0,0,1,0,0,0,0,600,4,650,4,100,0.5147,0,0,0,0,0,0,0.4853,0,0,0,0,0,0,0,0,0,0,0,0,0,0,0,0,700,50,50,0,0,0,3.333333333,30,67.2941
DR-4-2012,,9,0,0,0,0,0,0,0,5,0,0,0,0,0,0,0,0,0,0,0,0,0,1,0,0,0,0,600,4,650,4,100,0.7843,0,0,0,0,0,0,0.2157,0,0,0,0,0,0,0,0,0,0,0,0,0,0,0,0,550,50,50,0,0,0,3.333333333,30,22
DR-4-2012,,10,0,0,0,0,0,0,0,5,0,0,0,0,0,0,0,0,0,0,0,0,0,1,0,0,0,0,600,4,650,4,100,0.7843,0,0,0,0,0,0,0.2157,0,0,0,0,0,0,0,0,0,0,0,0,0,0,0,0,600,50,50,0,0,0,3.333333333,30,38.7451
DR-4-2012,,11,0,0,0,0,0,0,0,5,0,0,0,0,0,0,0,0,0,0,0,0,0,1,0,0,0,0,600,4,650,4,100,0.7843,0,0,0,0,0,0,0.2157,0,0,0,0,0,0,0,0,0,0,0,0,0,0,0,0,650,50,50,0,0,0,3.333333333,30,53.0199
DR-4-2012,,12,0,0,0,0,0,0,0,5,0,0,0,0,0,0,0,0,0,0,0,0,0,1,0,0,0,0,600,4,650,4,100,0.7843,0,0,0,0,0,0,0.2157,0,0,0,0,0,0,0,0,0,0,0,0,0,0,0,0,700,50,50,0,0,0,3.333333333,30,74.1176
DR-4-2012,,13,0,0,0,0,0,0,0,5,0,0,0,0,0,0,0,0,0,0,0,0,0,1,0,0,0,0,600,4,650,4,100,0.916,0,0,0,0,0,0,0.084,0,0,0,0,0,0,0,0,0,0,0,0,0,0,0,0,550,50,50,0,0,0,3.333333333,30,22.9412
DR-4-2012,,14,0,0,0,0,0,0,0,5,0,0,0,0,0,0,0,0,0,0,0,0,0,1,0,0,0,0,600,4,650,4,100,0.916,0,0,0,0,0,0,0.084,0,0,0,0,0,0,0,0,0,0,0,0,0,0,0,0,600,50,50,0,0,0,3.333333333,30,35.3333
DR-4-2012,,15,0,0,0,0,0,0,0,5,0,0,0,0,0,0,0,0,0,0,0,0,0,1,0,0,0,0,600,4,650,4,100,0.916,0,0,0,0,0,0,0.084,0,0,0,0,0,0,0,0,0,0,0,0,0,0,0,0,650,50,50,0,0,0,3.333333333,30,54.1961
DR-4-2012,,16,0,0,0,0,0,0,0,5,0,0,0,0,0,0,0,0,0,0,0,0,0,1,0,0,0,0,600,4,650,4,100,0.916,0,0,0,0,0,0,0.084,0,0,0,0,0,0,0,0,0,0,0,0,0,0,0,0,700,50,50,0,0,0,3.333333333,30,72.7059
DR-4-2012,,17,0,0,0,0,0,0,0,5,0,0,0,0,0,0,0,0,0,0,0,0,0,1,0,0,0,0,600,4,650,4,100,0.5147,0,0,0,0,0,0,0.4853,0,0,0,0,0,0,0,0,0,0,0,0,0,0,0,0,700,50,50,0,0,0,3.333333333,0.442478,64.2857
DR-4-2012,,18,0,0,0,0,0,0,0,5,0,0,0,0,0,0,0,0,0,0,0,0,0,1,0,0,0,0,600,4,650,4,100,0.5147,0,0,0,0,0,0,0.4853,0,0,0,0,0,0,0,0,0,0,0,0,0,0,0,0,700,50,50,0,0,0,3.333333333,15,63.1533
DR-4-2012,,19,0,0,0,0,0,0,0,5,0,0,0,0,0,0,0,0,0,0,0,0,0,1,0,0,0,0,600,4,650,4,100,0.5147,0,0,0,0,0,0,0.4853,0,0,0,0,0,0,0,0,0,0,0,0,0,0,0,0,700,50,50,0,0,0,3.333333333,30,63.0662
DR-4-2012,,20,0,0,0,0,0,0,0,5,0,0,0,0,0,0,0,0,0,0,0,0,0,1,0,0,0,0,600,4,650,4,100,0.5147,0,0,0,0,0,0,0.4853,0,0,0,0,0,0,0,0,0,0,0,0,0,0,0,0,700,50,50,0,0,0,3.333333333,45,63.5017
DR-4-2012,,21,0,0,0,0,0,0,0,5,0,0,0,0,0,0,0,0,0,0,0,0,0,1,0,0,0,0,600,4,650,4,100,0.5147,0,0,0,0,0,0,0.4853,0,0,0,0,0,0,0,0,0,0,0,0,0,0,0,0,700,50,50,0,0,0,3.333333333,60,62.7178
DR-4-2012,,22,0,0,0,0,0,0,0,5,0,0,0,0,0,0,0,0,0,0,0,0,0,1,0,0,0,0,600,4,650,4,100,0.5147,0,0,0,0,0,0,0.4853,0,0,0,0,0,0,0,0,0,0,0,0,0,0,0,0,700,50,50,0,0,0,3.333333333,75,62.3693
DR-4-2012,,23,0,0,0,0,0,0,0,5,0,0,0,0,0,0,0,0,0,0,0,0,0,1,0,0,0,0,600,4,650,4,100,0.5147,0,0,0,0,0,0,0.4853,0,0,0,0,0,0,0,0,0,0,0,0,0,0,0,0,700,50,50,0,0,0,3.333333333,90,62.2822
DR-4-2012,,24,0,0,0,0,0,0,0,5,0,0,0,0,0,0,0,0,0,0,0,0,0,1,0,0,0,0,600,4,650,4,100,0.5147,0,0,0,0,0,0,0.4853,0,0,0,0,0,0,0,0,0,0,0,0,0,0,0,0,700,50,50,0,0,0,3.333333333,105,66.5505
DR-4-2012,,25,0,0,0,0,0,0,0,5,0,0,0,0,0,0,0,0,0,0,0,0,0,1,0,0,0,0,600,4,650,4,100,0.5147,0,0,0,0,0,0,0.4853,0,0,0,0,0,0,0,0,0,0,0,0,0,0,0,0,700,50,50,0,0,0,3.333333333,120,61.4111
DR-4-2012,,26,0,0,0,0,0,0,0,5,0,0,0,0,0,0,0,0,0,0,0,0,0,1,0,0,0,0,600,4,650,4,100,0.5147,0,0,0,0,0,0,0.4853,0,0,0,0,0,0,0,0,0,0,0,0,0,0,0,0,700,50,50,0,0,0,3.333333333,135,61.5854
DR-4-2012,,27,0,0,0,0,0,0,0,5,0,0,0,0,0,0,0,0,0,0,0,0,0,1,0,0,0,0,600,4,650,4,100,0.5147,0,0,0,0,0,0,0.4853,0,0,0,0,0,0,0,0,0,0,0,0,0,0,0,0,700,50,50,0,0,0,3.333333333,150,64.0244
DR-4-2012,,28,0,0,0,0,0,0,0,5,0,0,0,0,0,0,0,0,0,0,0,0,0,1,0,0,0,0,600,4,650,4,100,0.5147,0,0,0,0,0,0,0.4853,0,0,0,0,0,0,0,0,0,0,0,0,0,0,0,0,700,50,50,0,0,0,3.333333333,165,63.5017
DR-4-2012,,29,0,0,0,0,0,0,0,5,0,0,0,0,0,0,0,0,0,0,0,0,0,1,0,0,0,0,600,4,650,4,100,0.5147,0,0,0,0,0,0,0.4853,0,0,0,0,0,0,0,0,0,0,0,0,0,0,0,0,700,50,50,0,0,0,3.333333333,180,61.7596
DR-4-2012,,30,0,0,0,0,0,0,0,5,0,0,0,0,0,0,0,0,0,0,0,0,0,1,0,0,0,0,600,4,650,4,100,0.5147,0,0,0,0,0,0,0.4853,0,0,0,0,0,0,0,0,0,0,0,0,0,0,0,0,700,50,50,0,0,0,3.333333333,195,63.4146
DR-4-2012,,31,0,0,0,0,0,0,0,5,0,0,0,0,0,0,0,0,0,0,0,0,0,1,0,0,0,0,600,4,650,4,100,0.5147,0,0,0,0,0,0,0.4853,0,0,0,0,0,0,0,0,0,0,0,0,0,0,0,0,700,50,50,0,0,0,3.333333333,210,62.7178
DR-4-2012,,32,0,0,0,0,0,0,0,5,0,0,0,0,0,0,0,0,0,0,0,0,0,1,0,0,0,0,600,4,650,4,100,0.5147,0,0,0,0,0,0,0.4853,0,0,0,0,0,0,0,0,0,0,0,0,0,0,0,0,700,50,50,0,0,0,3.333333333,225,59.4077
DR-4-2012,,33,0,0,0,0,0,0,0,5,0,0,0,0,0,0,0,0,0,0,0,0,0,1,0,0,0,0,600,4,650,4,100,0.5147,0,0,0,0,0,0,0.4853,0,0,0,0,0,0,0,0,0,0,0,0,0,0,0,0,700,50,50,0,0,0,3.333333333,240,60.8885
DR-4-2012,,34,0,0,0,0,0,0,0,5,0,0,0,0,0,0,0,0,0,0,0,0,0,1,0,0,0,0,600,4,650,4,100,0.5147,0,0,0,0,0,0,0.4853,0,0,0,0,0,0,0,0,0,0,0,0,0,0,0,0,700,50,50,0,0,0,3.333333333,255,61.1498
DR-4-2012,,35,0,0,0,0,0,0,0,5,0,0,0,0,0,0,0,0,0,0,0,0,0,1,0,0,0,0,600,4,650,4,100,0.5147,0,0,0,0,0,0,0.4853,0,0,0,0,0,0,0,0,0,0,0,0,0,0,0,0,700,50,50,0,0,0,3.333333333,270,60.8014
DR-4-2012,,36,0,0,0,0,0,0,0,5,0,0,0,0,0,0,0,0,0,0,0,0,0,1,0,0,0,0,600,4,650,4,100,0.5147,0,0,0,0,0,0,0.4853,0,0,0,0,0,0,0,0,0,0,0,0,0,0,0,0,700,50,50,0,0,0,3.333333333,285,60.8014
DR-4-2012,,37,0,0,0,0,0,0,0,5,0,0,0,0,0,0,0,0,0,0,0,0,0,1,0,0,0,0,600,4,650,4,100,0.5147,0,0,0,0,0,0,0.4853,0,0,0,0,0,0,0,0,0,0,0,0,0,0,0,0,700,50,50,0,0,0,3.333333333,300,60.8885
DR-4-2012,,38,0,0,0,0,0,0,0,5,0,0,0,0,0,0,0,0,0,0,0,0,0,1,0,0,0,0,600,4,650,4,100,0.6452,0,0,0,0,0,0,0.3548,0,0,0,0,0,0,0,0,0,0,0,0,0,0,0,0,700,50,50,0,0,0,3.333333333,0.442478,60.0174
DR-4-2012,,39,0,0,0,0,0,0,0,5,0,0,0,0,0,0,0,0,0,0,0,0,0,1,0,0,0,0,600,4,650,4,100,0.6452,0,0,0,0,0,0,0.3548,0,0,0,0,0,0,0,0,0,0,0,0,0,0,0,0,700,50,50,0,0,0,3.333333333,15,58.9721
DR-4-2012,,40,0,0,0,0,0,0,0,5,0,0,0,0,0,0,0,0,0,0,0,0,0,1,0,0,0,0,600,4,650,4,100,0.6452,0,0,0,0,0,0,0.3548,0,0,0,0,0,0,0,0,0,0,0,0,0,0,0,0,700,50,50,0,0,0,3.333333333,30,58.9721
DR-4-2012,,41,0,0,0,0,0,0,0,5,0,0,0,0,0,0,0,0,0,0,0,0,0,1,0,0,0,0,600,4,650,4,100,0.6452,0,0,0,0,0,0,0.3548,0,0,0,0,0,0,0,0,0,0,0,0,0,0,0,0,700,50,50,0,0,0,3.333333333,45,58.9721
DR-4-2012,,42,0,0,0,0,0,0,0,5,0,0,0,0,0,0,0,0,0,0,0,0,0,1,0,0,0,0,600,4,650,4,100,0.6452,0,0,0,0,0,0,0.3548,0,0,0,0,0,0,0,0,0,0,0,0,0,0,0,0,700,50,50,0,0,0,3.333333333,60,58.9721
DR-4-2012,,43,0,0,0,0,0,0,0,5,0,0,0,0,0,0,0,0,0,0,0,0,0,1,0,0,0,0,600,4,650,4,100,0.6452,0,0,0,0,0,0,0.3548,0,0,0,0,0,0,0,0,0,0,0,0,0,0,0,0,700,50,50,0,0,0,3.333333333,75,58.7108
DR-4-2012,,44,0,0,0,0,0,0,0,5,0,0,0,0,0,0,0,0,0,0,0,0,0,1,0,0,0,0,600,4,650,4,100,0.6452,0,0,0,0,0,0,0.3548,0,0,0,0,0,0,0,0,0,0,0,0,0,0,0,0,700,50,50,0,0,0,3.333333333,90,58.1882
DR-4-2012,,45,0,0,0,0,0,0,0,5,0,0,0,0,0,0,0,0,0,0,0,0,0,1,0,0,0,0,600,4,650,4,100,0.6452,0,0,0,0,0,0,0.3548,0,0,0,0,0,0,0,0,0,0,0,0,0,0,0,0,700,50,50,0,0,0,3.333333333,105,59.3206
DR-4-2012,,46,0,0,0,0,0,0,0,5,0,0,0,0,0,0,0,0,0,0,0,0,0,1,0,0,0,0,600,4,650,4,100,0.6452,0,0,0,0,0,0,0.3548,0,0,0,0,0,0,0,0,0,0,0,0,0,0,0,0,700,50,50,0,0,0,3.333333333,120,59.7561
DR-4-2012,,47,0,0,0,0,0,0,0,5,0,0,0,0,0,0,0,0,0,0,0,0,0,1,0,0,0,0,600,4,650,4,100,0.6452,0,0,0,0,0,0,0.3548,0,0,0,0,0,0,0,0,0,0,0,0,0,0,0,0,700,50,50,0,0,0,3.333333333,135,58.2753
DR-4-2012,,48,0,0,0,0,0,0,0,5,0,0,0,0,0,0,0,0,0,0,0,0,0,1,0,0,0,0,600,4,650,4,100,0.6452,0,0,0,0,0,0,0.3548,0,0,0,0,0,0,0,0,0,0,0,0,0,0,0,0,700,50,50,0,0,0,3.333333333,150,59.5819
DR-4-2012,,49,0,0,0,0,0,0,0,5,0,0,0,0,0,0,0,0,0,0,0,0,0,1,0,0,0,0,600,4,650,4,100,0.6452,0,0,0,0,0,0,0.3548,0,0,0,0,0,0,0,0,0,0,0,0,0,0,0,0,700,50,50,0,0,0,3.333333333,165,57.3171
DR-4-2012,,50,0,0,0,0,0,0,0,5,0,0,0,0,0,0,0,0,0,0,0,0,0,1,0,0,0,0,600,4,650,4,100,0.6452,0,0,0,0,0,0,0.3548,0,0,0,0,0,0,0,0,0,0,0,0,0,0,0,0,700,50,50,0,0,0,3.333333333,180,60.2787
DR-4-2012,,51,0,0,0,0,0,0,0,5,0,0,0,0,0,0,0,0,0,0,0,0,0,1,0,0,0,0,600,4,650,4,100,0.6452,0,0,0,0,0,0,0.3548,0,0,0,0,0,0,0,0,0,0,0,0,0,0,0,0,700,50,50,0,0,0,3.333333333,195,56.6202
DR-4-2012,,52,0,0,0,0,0,0,0,5,0,0,0,0,0,0,0,0,0,0,0,0,0,1,0,0,0,0,600,4,650,4,100,0.6452,0,0,0,0,0,0,0.3548,0,0,0,0,0,0,0,0,0,0,0,0,0,0,0,0,700,50,50,0,0,0,3.333333333,210,59.0592
DR-4-2012,,53,0,0,0,0,0,0,0,5,0,0,0,0,0,0,0,0,0,0,0,0,0,1,0,0,0,0,600,4,650,4,100,0.6452,0,0,0,0,0,0,0.3548,0,0,0,0,0,0,0,0,0,0,0,0,0,0,0,0,700,50,50,0,0,0,3.333333333,225,58.7108
DR-4-2012,,54,0,0,0,0,0,0,0,5,0,0,0,0,0,0,0,0,0,0,0,0,0,1,0,0,0,0,600,4,650,4,100,0.6452,0,0,0,0,0,0,0.3548,0,0,0,0,0,0,0,0,0,0,0,0,0,0,0,0,700,50,50,0,0,0,3.333333333,240,58.9721
DR-4-2012,,55,0,0,0,0,0,0,0,5,0,0,0,0,0,0,0,0,0,0,0,0,0,1,0,0,0,0,600,4,650,4,100,0.6452,0,0,0,0,0,0,0.3548,0,0,0,0,0,0,0,0,0,0,0,0,0,0,0,0,700,50,50,0,0,0,3.333333333,255,59.1463
DR-4-2012,,56,0,0,0,0,0,0,0,5,0,0,0,0,0,0,0,0,0,0,0,0,0,1,0,0,0,0,600,4,650,4,100,0.6452,0,0,0,0,0,0,0.3548,0,0,0,0,0,0,0,0,0,0,0,0,0,0,0,0,700,50,50,0,0,0,3.333333333,270,59.9303
DR-4-2012,,57,0,0,0,0,0,0,0,5,0,0,0,0,0,0,0,0,0,0,0,0,0,1,0,0,0,0,600,4,650,4,100,0.6452,0,0,0,0,0,0,0.3548,0,0,0,0,0,0,0,0,0,0,0,0,0,0,0,0,700,50,50,0,0,0,3.333333333,285,58.6237
DR-4-2012,,58,0,0,0,0,0,0,0,5,0,0,0,0,0,0,0,0,0,0,0,0,0,1,0,0,0,0,600,4,650,4,100,0.6452,0,0,0,0,0,0,0.3548,0,0,0,0,0,0,0,0,0,0,0,0,0,0,0,0,700,50,50,0,0,0,3.333333333,300,59.7561
DR-4-2012,,59,0,0,0,0,0,0,0,5,0,0,0,0,0,0,0,0,0,0,0,0,0,1,0,0,0,0,600,4,650,4,100,0.7843,0,0,0,0,0,0,0.2157,0,0,0,0,0,0,0,0,0,0,0,0,0,0,0,0,700,50,50,0,0,0,3.333333333,0.442478,67.0732
DR-4-2012,,60,0,0,0,0,0,0,0,5,0,0,0,0,0,0,0,0,0,0,0,0,0,1,0,0,0,0,600,4,650,4,100,0.7843,0,0,0,0,0,0,0.2157,0,0,0,0,0,0,0,0,0,0,0,0,0,0,0,0,700,50,50,0,0,0,3.333333333,15,69.0767
DR-4-2012,,61,0,0,0,0,0,0,0,5,0,0,0,0,0,0,0,0,0,0,0,0,0,1,0,0,0,0,600,4,650,4,100,0.7843,0,0,0,0,0,0,0.2157,0,0,0,0,0,0,0,0,0,0,0,0,0,0,0,0,700,50,50,0,0,0,3.333333333,30,69.1638
DR-4-2012,,62,0,0,0,0,0,0,0,5,0,0,0,0,0,0,0,0,0,0,0,0,0,1,0,0,0,0,600,4,650,4,100,0.7843,0,0,0,0,0,0,0.2157,0,0,0,0,0,0,0,0,0,0,0,0,0,0,0,0,700,50,50,0,0,0,3.333333333,45,69.4251
DR-4-2012,,63,0,0,0,0,0,0,0,5,0,0,0,0,0,0,0,0,0,0,0,0,0,1,0,0,0,0,600,4,650,4,100,0.7843,0,0,0,0,0,0,0.2157,0,0,0,0,0,0,0,0,0,0,0,0,0,0,0,0,700,50,50,0,0,0,3.333333333,60,69.338
DR-4-2012,,64,0,0,0,0,0,0,0,5,0,0,0,0,0,0,0,0,0,0,0,0,0,1,0,0,0,0,600,4,650,4,100,0.7843,0,0,0,0,0,0,0.2157,0,0,0,0,0,0,0,0,0,0,0,0,0,0,0,0,700,50,50,0,0,0,3.333333333,75,68.8153
DR-4-2012,,65,0,0,0,0,0,0,0,5,0,0,0,0,0,0,0,0,0,0,0,0,0,1,0,0,0,0,600,4,650,4,100,0.7843,0,0,0,0,0,0,0.2157,0,0,0,0,0,0,0,0,0,0,0,0,0,0,0,0,700,50,50,0,0,0,3.333333333,90,67.9443
DR-4-2012,,66,0,0,0,0,0,0,0,5,0,0,0,0,0,0,0,0,0,0,0,0,0,1,0,0,0,0,600,4,650,4,100,0.7843,0,0,0,0,0,0,0.2157,0,0,0,0,0,0,0,0,0,0,0,0,0,0,0,0,700,50,50,0,0,0,3.333333333,105,66.5505
DR-4-2012,,67,0,0,0,0,0,0,0,5,0,0,0,0,0,0,0,0,0,0,0,0,0,1,0,0,0,0,600,4,650,4,100,0.7843,0,0,0,0,0,0,0.2157,0,0,0,0,0,0,0,0,0,0,0,0,0,0,0,0,700,50,50,0,0,0,3.333333333,120,68.4669
DR-4-2012,,68,0,0,0,0,0,0,0,5,0,0,0,0,0,0,0,0,0,0,0,0,0,1,0,0,0,0,600,4,650,4,100,0.7843,0,0,0,0,0,0,0.2157,0,0,0,0,0,0,0,0,0,0,0,0,0,0,0,0,700,50,50,0,0,0,3.333333333,135,69.338
DR-4-2012,,69,0,0,0,0,0,0,0,5,0,0,0,0,0,0,0,0,0,0,0,0,0,1,0,0,0,0,600,4,650,4,100,0.7843,0,0,0,0,0,0,0.2157,0,0,0,0,0,0,0,0,0,0,0,0,0,0,0,0,700,50,50,0,0,0,3.333333333,150,68.2927
DR-4-2012,,70,0,0,0,0,0,0,0,5,0,0,0,0,0,0,0,0,0,0,0,0,0,1,0,0,0,0,600,4,650,4,100,0.7843,0,0,0,0,0,0,0.2157,0,0,0,0,0,0,0,0,0,0,0,0,0,0,0,0,700,50,50,0,0,0,3.333333333,165,68.3798
DR-4-2012,,71,0,0,0,0,0,0,0,5,0,0,0,0,0,0,0,0,0,0,0,0,0,1,0,0,0,0,600,4,650,4,100,0.7843,0,0,0,0,0,0,0.2157,0,0,0,0,0,0,0,0,0,0,0,0,0,0,0,0,700,50,50,0,0,0,3.333333333,180,68.3798
DR-4-2012,,72,0,0,0,0,0,0,0,5,0,0,0,0,0,0,0,0,0,0,0,0,0,1,0,0,0,0,600,4,650,4,100,0.7843,0,0,0,0,0,0,0.2157,0,0,0,0,0,0,0,0,0,0,0,0,0,0,0,0,700,50,50,0,0,0,3.333333333,195,67.3345
DR-4-2012,,73,0,0,0,0,0,0,0,5,0,0,0,0,0,0,0,0,0,0,0,0,0,1,0,0,0,0,600,4,650,4,100,0.7843,0,0,0,0,0,0,0.2157,0,0,0,0,0,0,0,0,0,0,0,0,0,0,0,0,700,50,50,0,0,0,3.333333333,210,68.554
DR-4-2012,,74,0,0,0,0,0,0,0,5,0,0,0,0,0,0,0,0,0,0,0,0,0,1,0,0,0,0,600,4,650,4,100,0.7843,0,0,0,0,0,0,0.2157,0,0,0,0,0,0,0,0,0,0,0,0,0,0,0,0,700,50,50,0,0,0,3.333333333,225,67.9443
DR-4-2012,,75,0,0,0,0,0,0,0,5,0,0,0,0,0,0,0,0,0,0,0,0,0,1,0,0,0,0,600,4,650,4,100,0.7843,0,0,0,0,0,0,0.2157,0,0,0,0,0,0,0,0,0,0,0,0,0,0,0,0,700,50,50,0,0,0,3.333333333,240,67.3345
DR-4-2012,,76,0,0,0,0,0,0,0,5,0,0,0,0,0,0,0,0,0,0,0,0,0,1,0,0,0,0,600,4,650,4,100,0.7843,0,0,0,0,0,0,0.2157,0,0,0,0,0,0,0,0,0,0,0,0,0,0,0,0,700,50,50,0,0,0,3.333333333,255,67.9443
DR-4-2012,,77,0,0,0,0,0,0,0,5,0,0,0,0,0,0,0,0,0,0,0,0,0,1,0,0,0,0,600,4,650,4,100,0.7843,0,0,0,0,0,0,0.2157,0,0,0,0,0,0,0,0,0,0,0,0,0,0,0,0,700,50,50,0,0,0,3.333333333,270,67.5087
DR-4-2012,,78,0,0,0,0,0,0,0,5,0,0,0,0,0,0,0,0,0,0,0,0,0,1,0,0,0,0,600,4,650,4,100,0.7843,0,0,0,0,0,0,0.2157,0,0,0,0,0,0,0,0,0,0,0,0,0,0,0,0,700,50,50,0,0,0,3.333333333,285,66.9861
DR-4-2012,,79,0,0,0,0,0,0,0,5,0,0,0,0,0,0,0,0,0,0,0,0,0,1,0,0,0,0,600,4,650,4,100,0.7843,0,0,0,0,0,0,0.2157,0,0,0,0,0,0,0,0,0,0,0,0,0,0,0,0,700,50,50,0,0,0,3.333333333,300,68.0314
DR-4-2012,,80,0,0,0,0,0,0,0,5,0,0,0,0,0,0,0,0,0,0,0,0,0,1,0,0,0,0,600,4,650,4,100,0.916,0,0,0,0,0,0,0.084,0,0,0,0,0,0,0,0,0,0,0,0,0,0,0,0,700,50,50,0,0,0,3.333333333,0.442478,69.8606
DR-4-2012,,81,0,0,0,0,0,0,0,5,0,0,0,0,0,0,0,0,0,0,0,0,0,1,0,0,0,0,600,4,650,4,100,0.916,0,0,0,0,0,0,0.084,0,0,0,0,0,0,0,0,0,0,0,0,0,0,0,0,700,50,50,0,0,0,3.333333333,15,69.9477
DR-4-2012,,82,0,0,0,0,0,0,0,5,0,0,0,0,0,0,0,0,0,0,0,0,0,1,0,0,0,0,600,4,650,4,100,0.916,0,0,0,0,0,0,0.084,0,0,0,0,0,0,0,0,0,0,0,0,0,0,0,0,700,50,50,0,0,0,3.333333333,30,69.9477
DR-4-2012,,83,0,0,0,0,0,0,0,5,0,0,0,0,0,0,0,0,0,0,0,0,0,1,0,0,0,0,600,4,650,4,100,0.916,0,0,0,0,0,0,0.084,0,0,0,0,0,0,0,0,0,0,0,0,0,0,0,0,700,50,50,0,0,0,3.333333333,45,71.1672
DR-4-2012,,84,0,0,0,0,0,0,0,5,0,0,0,0,0,0,0,0,0,0,0,0,0,1,0,0,0,0,600,4,650,4,100,0.916,0,0,0,0,0,0,0.084,0,0,0,0,0,0,0,0,0,0,0,0,0,0,0,0,700,50,50,0,0,0,3.333333333,60,69.5993
DR-4-2012,,85,0,0,0,0,0,0,0,5,0,0,0,0,0,0,0,0,0,0,0,0,0,1,0,0,0,0,600,4,650,4,100,0.916,0,0,0,0,0,0,0.084,0,0,0,0,0,0,0,0,0,0,0,0,0,0,0,0,700,50,50,0,0,0,3.333333333,75,70.3833
DR-4-2012,,86,0,0,0,0,0,0,0,5,0,0,0,0,0,0,0,0,0,0,0,0,0,1,0,0,0,0,600,4,650,4,100,0.916,0,0,0,0,0,0,0.084,0,0,0,0,0,0,0,0,0,0,0,0,0,0,0,0,700,50,50,0,0,0,3.333333333,90,69.9477
DR-4-2012,,87,0,0,0,0,0,0,0,5,0,0,0,0,0,0,0,0,0,0,0,0,0,1,0,0,0,0,600,4,650,4,100,0.916,0,0,0,0,0,0,0.084,0,0,0,0,0,0,0,0,0,0,0,0,0,0,0,0,700,50,50,0,0,0,3.333333333,105,69.5993
DR-4-2012,,88,0,0,0,0,0,0,0,5,0,0,0,0,0,0,0,0,0,0,0,0,0,1,0,0,0,0,600,4,650,4,100,0.916,0,0,0,0,0,0,0.084,0,0,0,0,0,0,0,0,0,0,0,0,0,0,0,0,700,50,50,0,0,0,3.333333333,120,73.2578
DR-4-2012,,89,0,0,0,0,0,0,0,5,0,0,0,0,0,0,0,0,0,0,0,0,0,1,0,0,0,0,600,4,650,4,100,0.916,0,0,0,0,0,0,0.084,0,0,0,0,0,0,0,0,0,0,0,0,0,0,0,0,700,50,50,0,0,0,3.333333333,135,66.899
