Repository: hych0/CH4Conversion

File: CH4Conv.csv (part 11 of 25)
,,,Base Metal (wt %),,,,,,,,,,,,,,,,,,,,,,,,,,,,Reduction Conditions,,,Support type,,,,,,,,,,,,,,,,,,,,,,,,Operating Conditions,,,,,,,,Output
Code of papers,Reference,Data,Co,Ba-promoter,Ca-promoter,Cu-promoter,Ce,Mn,La,Ni,Pt,Mg,Ir,Au,K,Li,Ru,Rh,Pd,Sr-promoter,Y-promoter,Zr,Incipient to wetness impregnation,Wet impregnation,Co-impregnation,Co-precipitation,Sol-gel,Sequential impregnation, calcTemperature (oC),calc Time (h),red Temperature  (oC),red Time (h),red H2 %,γ-Al2O3(Gamma),α-Al2O3(Alpha),Mesoporous Al2O3 (MAl),La2O3,SBA-15,BaO,BaTiO3,CaO,MgO,Nanocrystalline MgO,MgAl2O4(nanocry),CeO2,SiO2,Si3N4,TiO2,PrO2,V2O5,ZrO2,Mesoporous nanocrystalline ZrO2,MnO,MCM-41,Y2O3,ZSM-5,H-ZSM-5,react Temperature (C),reac CH4 %vol,reac CO2 %vol,reac Ar %vol,reac N2 %vol,reac He %vol,GHSV (mgmin/mL),Time on stream (min),% CH4 Conversion
DR-8-2012,"DR-8-2012 Ordered mesoporous alumina supported nickel based
catalysts for carbon dioxide reforming of methane
DR-4-2012,,90,0,0,0,0,0,0,0,5,0,0,0,0,0,0,0,0,0,0,0,0,0,1,0,0,0,0,600,4,650,4,100,0.916,0,0,0,0,0,0,0.084,0,0,0,0,0,0,0,0,0,0,0,0,0,0,0,0,700,50,50,0,0,0,3.333333333,150,71.777
DR-4-2012,,91,0,0,0,0,0,0,0,5,0,0,0,0,0,0,0,0,0,0,0,0,0,1,0,0,0,0,600,4,650,4,100,0.916,0,0,0,0,0,0,0.084,0,0,0,0,0,0,0,0,0,0,0,0,0,0,0,0,700,50,50,0,0,0,3.333333333,165,73.1707
DR-4-2012,,92,0,0,0,0,0,0,0,5,0,0,0,0,0,0,0,0,0,0,0,0,0,1,0,0,0,0,600,4,650,4,100,0.916,0,0,0,0,0,0,0.084,0,0,0,0,0,0,0,0,0,0,0,0,0,0,0,0,700,50,50,0,0,0,3.333333333,180,73.8676
DR-4-2012,,93,0,0,0,0,0,0,0,5,0,0,0,0,0,0,0,0,0,0,0,0,0,1,0,0,0,0,600,4,650,4,100,0.916,0,0,0,0,0,0,0.084,0,0,0,0,0,0,0,0,0,0,0,0,0,0,0,0,700,50,50,0,0,0,3.333333333,195,75.2613
DR-4-2012,,94,0,0,0,0,0,0,0,5,0,0,0,0,0,0,0,0,0,0,0,0,0,1,0,0,0,0,600,4,650,4,100,0.916,0,0,0,0,0,0,0.084,0,0,0,0,0,0,0,0,0,0,0,0,0,0,0,0,700,50,50,0,0,0,3.333333333,210,73.0836
DR-4-2012,,95,0,0,0,0,0,0,0,5,0,0,0,0,0,0,0,0,0,0,0,0,0,1,0,0,0,0,600,4,650,4,100,0.916,0,0,0,0,0,0,0.084,0,0,0,0,0,0,0,0,0,0,0,0,0,0,0,0,700,50,50,0,0,0,3.333333333,225,73.3449
DR-4-2012,,96,0,0,0,0,0,0,0,5,0,0,0,0,0,0,0,0,0,0,0,0,0,1,0,0,0,0,600,4,650,4,100,0.916,0,0,0,0,0,0,0.084,0,0,0,0,0,0,0,0,0,0,0,0,0,0,0,0,700,50,50,0,0,0,3.333333333,240,73.6063
DR-4-2012,,97,0,0,0,0,0,0,0,5,0,0,0,0,0,0,0,0,0,0,0,0,0,1,0,0,0,0,600,4,650,4,100,0.916,0,0,0,0,0,0,0.084,0,0,0,0,0,0,0,0,0,0,0,0,0,0,0,0,700,50,50,0,0,0,3.333333333,255,69.7735
DR-4-2012,,98,0,0,0,0,0,0,0,5,0,0,0,0,0,0,0,0,0,0,0,0,0,1,0,0,0,0,600,4,650,4,100,0.916,0,0,0,0,0,0,0.084,0,0,0,0,0,0,0,0,0,0,0,0,0,0,0,0,700,50,50,0,0,0,3.333333333,270,69.9477
DR-4-2012,,99,0,0,0,0,0,0,0,5,0,0,0,0,0,0,0,0,0,0,0,0,0,1,0,0,0,0,600,4,650,4,100,0.916,0,0,0,0,0,0,0.084,0,0,0,0,0,0,0,0,0,0,0,0,0,0,0,0,700,50,50,0,0,0,3.333333333,285,69.9477
DR-4-2012,,100,0,0,0,0,0,0,0,5,0,0,0,0,0,0,0,0,0,0,0,0,0,1,0,0,0,0,600,4,650,4,100,0.916,0,0,0,0,0,0,0.084,0,0,0,0,0,0,0,0,0,0,0,0,0,0,0,0,700,50,50,0,0,0,3.333333333,300,71.1672
DR-4-2012,,101,0,0,0,0,0,0,0,5,0,0,0,0,0,0,0,0,0,0,0,0,0,1,0,0,0,0,600,4,650,4,100,0.7843,0,0,0,0,0,0,0.2157,0,0,0,0,0,0,0,0,0,0,0,0,0,0,0,0,550,66.66666667,33.33333333,0,0,0,3.333333333,30,19.403
DR-4-2012,,102,0,0,0,0,0,0,0,5,0,0,0,0,0,0,0,0,0,0,0,0,0,1,0,0,0,0,600,4,650,4,100,0.7843,0,0,0,0,0,0,0.2157,0,0,0,0,0,0,0,0,0,0,0,0,0,0,0,0,600,66.66666667,33.33333333,0,0,0,3.333333333,30,24.307
DR-4-2012,,103,0,0,0,0,0,0,0,5,0,0,0,0,0,0,0,0,0,0,0,0,0,1,0,0,0,0,600,4,650,4,100,0.7843,0,0,0,0,0,0,0.2157,0,0,0,0,0,0,0,0,0,0,0,0,0,0,0,0,650,66.66666667,33.33333333,0,0,0,3.333333333,30,33.2623
DR-4-2012,,104,0,0,0,0,0,0,0,5,0,0,0,0,0,0,0,0,0,0,0,0,0,1,0,0,0,0,600,4,650,4,100,0.7843,0,0,0,0,0,0,0.2157,0,0,0,0,0,0,0,0,0,0,0,0,0,0,0,0,700,66.66666667,33.33333333,0,0,0,3.333333333,30,43.71
DR-4-2012,,105,0,0,0,0,0,0,0,5,0,0,0,0,0,0,0,0,0,0,0,0,0,1,0,0,0,0,600,4,650,4,100,0.7843,0,0,0,0,0,0,0.2157,0,0,0,0,0,0,0,0,0,0,0,0,0,0,0,0,550,50,50,0,0,0,3.333333333,30,27.2921
DR-4-2012,,106,0,0,0,0,0,0,0,5,0,0,0,0,0,0,0,0,0,0,0,0,0,1,0,0,0,0,600,4,650,4,100,0.7843,0,0,0,0,0,0,0.2157,0,0,0,0,0,0,0,0,0,0,0,0,0,0,0,0,600,50,50,0,0,0,3.333333333,30,37.5267
DR-4-2012,,107,0,0,0,0,0,0,0,5,0,0,0,0,0,0,0,0,0,0,0,0,0,1,0,0,0,0,600,4,650,4,100,0.7843,0,0,0,0,0,0,0.2157,0,0,0,0,0,0,0,0,0,0,0,0,0,0,0,0,650,50,50,0,0,0,3.333333333,30,55.8635
DR-4-2012,,108,0,0,0,0,0,0,0,5,0,0,0,0,0,0,0,0,0,0,0,0,0,1,0,0,0,0,600,4,650,4,100,0.7843,0,0,0,0,0,0,0.2157,0,0,0,0,0,0,0,0,0,0,0,0,0,0,0,0,700,50,50,0,0,0,3.333333333,30,69.0832
DR-4-2012,,109,0,0,0,0,0,0,0,5,0,0,0,0,0,0,0,0,0,0,0,0,0,1,0,0,0,0,600,4,650,4,100,0.7843,0,0,0,0,0,0,0.2157,0,0,0,0,0,0,0,0,0,0,0,0,0,0,0,0,550,40,60,0,0,0,3.333333333,30,32.6226
DR-4-2012,,110,0,0,0,0,0,0,0,5,0,0,0,0,0,0,0,0,0,0,0,0,0,1,0,0,0,0,600,4,650,4,100,0.7843,0,0,0,0,0,0,0.2157,0,0,0,0,0,0,0,0,0,0,0,0,0,0,0,0,600,40,60,0,0,0,3.333333333,30,43.4968
DR-4-2012,,111,0,0,0,0,0,0,0,5,0,0,0,0,0,0,0,0,0,0,0,0,0,1,0,0,0,0,600,4,650,4,100,0.7843,0,0,0,0,0,0,0.2157,0,0,0,0,0,0,0,0,0,0,0,0,0,0,0,0,650,40,60,0,0,0,3.333333333,30,58.6354
DR-4-2012,,112,0,0,0,0,0,0,0,5,0,0,0,0,0,0,0,0,0,0,0,0,0,1,0,0,0,0,600,4,650,4,100,0.7843,0,0,0,0,0,0,0.2157,0,0,0,0,0,0,0,0,0,0,0,0,0,0,0,0,700,40,60,0,0,0,3.333333333,30,75.693
DR-4-2012,,113,0,0,0,0,0,0,0,5,0,0,0,0,0,0,0,0,0,0,0,0,0,1,0,0,0,0,600,4,650,4,100,0.7843,0,0,0,0,0,0,0.2157,0,0,0,0,0,0,0,0,0,0,0,0,0,0,0,0,550,33.33333333,66.66666667,0,0,0,3.333333333,30,52.8785
DR-4-2012,,114,0,0,0,0,0,0,0,5,0,0,0,0,0,0,0,0,0,0,0,0,0,1,0,0,0,0,600,4,650,4,100,0.7843,0,0,0,0,0,0,0.2157,0,0,0,0,0,0,0,0,0,0,0,0,0,0,0,0,600,33.33333333,66.66666667,0,0,0,3.333333333,30,64.6055
DR-4-2012,,115,0,0,0,0,0,0,0,5,0,0,0,0,0,0,0,0,0,0,0,0,0,1,0,0,0,0,600,4,650,4,100,0.7843,0,0,0,0,0,0,0.2157,0,0,0,0,0,0,0,0,0,0,0,0,0,0,0,0,650,33.33333333,66.66666667,0,0,0,3.333333333,30,77.6119
DR-4-2012,,116,0,0,0,0,0,0,0,5,0,0,0,0,0,0,0,0,0,0,0,0,0,1,0,0,0,0,600,4,650,4,100,0.7843,0,0,0,0,0,0,0.2157,0,0,0,0,0,0,0,0,0,0,0,0,0,0,0,0,700,33.33333333,66.66666667,0,0,0,3.333333333,30,89.9787
DR-4-2012,,117,0,0,0,0,0,0,0,5,0,0,0,0,0,0,0,0,0,0,0,0,0,1,0,0,0,0,600,4,650,4,100,0.7843,0,0,0,0,0,0,0.2157,0,0,0,0,0,0,0,0,0,0,0,0,0,0,0,0,700,50,50,0,0,0,6.666666667,30,75.2647
DR-4-2012,,118,0,0,0,0,0,0,0,5,0,0,0,0,0,0,0,0,0,0,0,0,0,1,0,0,0,0,600,4,650,4,100,0.7843,0,0,0,0,0,0,0.2157,0,0,0,0,0,0,0,0,0,0,0,0,0,0,0,0,700,50,50,0,0,0,5,30,73.7353
DR-4-2012,,119,0,0,0,0,0,0,0,5,0,0,0,0,0,0,0,0,0,0,0,0,0,1,0,0,0,0,600,4,650,4,100,0.7843,0,0,0,0,0,0,0.2157,0,0,0,0,0,0,0,0,0,0,0,0,0,0,0,0,700,50,50,0,0,0,4,30,72.0294
DR-4-2012,,120,0,0,0,0,0,0,0,5,0,0,0,0,0,0,0,0,0,0,0,0,0,1,0,0,0,0,600,4,650,4,100,0.7843,0,0,0,0,0,0,0.2157,0,0,0,0,0,0,0,0,0,0,0,0,0,0,0,0,700,50,50,0,0,0,3.333333333,30,71.2647
DR-4-2012,,121,0,0,0,0,0,0,0,5,0,0,0,0,0,0,0,0,0,0,0,0,0,1,0,0,0,0,600,4,650,4,100,0.7843,0,0,0,0,0,0,0.2157,0,0,0,0,0,0,0,0,0,0,0,0,0,0,0,0,700,50,50,0,0,0,2.857142857,30,69.3824
DR-4-2012,,122,0,0,0,0,0,0,0,5,0,0,0,0,0,0,0,0,0,0,0,0,0,1,0,0,0,0,600,4,650,4,100,0.7843,0,0,0,0,0,0,0.2157,0,0,0,0,0,0,0,0,0,0,0,0,0,0,0,0,700,50,50,0,0,0,2.5,30,67.8235
DR-4-2012,,123,0,0,0,0,0,0,0,5,0,0,0,0,0,0,0,0,0,0,0,0,0,1,0,0,0,0,600,4,650,4,100,0.7843,0,0,0,0,0,0,0.2157,0,0,0,0,0,0,0,0,0,0,0,0,0,0,0,0,700,50,50,0,0,0,2.222222222,30,65.0588
DR-3-2009,"DR-3-2009 Durable Ni/MgO catalysts for CO2 reforming of methane:
Activity and metal–support interaction
Yu-HeWanga,b, Hong-Mei Liua, Bo-Qing Xua,∗",1,0,0,0,0,0,0,0,8.8,0,0,0,0,0,0,0,0,0,0,0,0,0,1,0,0,0,0,650,5,850,1,5,0,0,0,0,0,0,0,0,1,0,0,0,0,0,0,0,0,0,0,0,0,0,0,0,750,50,50,0,0,0,3.75,60,83.7011
DR-3-2009,,2,0,0,0,0,0,0,0,8.8,0,0,0,0,0,0,0,0,0,0,0,0,0,1,0,0,0,0,650,5,850,1,5,0,0,0,0,0,0,0,0,1,0,0,0,0,0,0,0,0,0,0,0,0,0,0,0,750,50,50,0,0,0,2.5,60,81.8674
DR-3-2009,,3,0,0,0,0,0,0,0,8.8,0,0,0,0,0,0,0,0,0,0,0,0,0,1,0,0,0,0,650,5,850,1,5,0,0,0,0,0,0,0,0,1,0,0,0,0,0,0,0,0,0,0,0,0,0,0,0,750,50,50,0,0,0,1.875,60,79.5074
DR-3-2009,,4,0,0,0,0,0,0,0,8.8,0,0,0,0,0,0,0,0,0,0,0,0,0,1,0,0,0,0,650,5,850,1,5,0,0,0,0,0,0,0,0,1,0,0,0,0,0,0,0,0,0,0,0,0,0,0,0,750,50,50,0,0,0,1.25,60,73.2085
DR-3-2009,,5,0,0,0,0,0,0,0,8.8,0,0,0,0,0,0,0,0,0,0,0,0,0,1,0,0,0,0,650,5,850,1,5,0,0,0,0,0,0,0,0,1,0,0,0,0,0,0,0,0,0,0,0,0,0,0,0,750,50,50,0,0,0,0.833333333,60,55.6023
DR-3-2009,,6,0,0,0,0,0,0,0,8.8,0,0,0,0,0,0,0,0,0,0,0,0,0,1,0,0,0,0,650,5,850,1,5,0,0,0,0,0,0,0,0,1,0,0,0,0,0,0,0,0,0,0,0,0,0,0,0,750,50,50,0,0,0,0.625,60,44.8382
DR-3-2009,,7,0,0,0,0,0,0,0,8.8,0,0,0,0,0,0,0,0,0,0,0,0,0,1,0,0,0,0,650,5,850,1,5,0,0,0,0,0,0,0,0,1,0,0,0,0,0,0,0,0,0,0,0,0,0,0,0,750,50,50,0,0,0,0.5,60,35.9153
DR-3-2009,,8,0,0,0,0,0,0,0,8.8,0,0,0,0,0,0,0,0,0,0,0,0,0,1,0,0,0,0,650,5,850,1,5,0,0,0,0,0,0,0,0,1,0,0,0,0,0,0,0,0,0,0,0,0,0,0,0,750,50,50,0,0,0,0.394736842,60,28.8437
DR-3-2009,,9,0,0,0,0,0,0,0,8.8,0,0,0,0,0,0,0,0,0,0,0,0,0,1,0,0,0,0,650,5,850,1,5,0,0,0,0,0,0,0,0,1,0,0,0,0,0,0,0,0,0,0,0,0,0,0,0,750,50,50,0,0,0,0.25,60,18.1468
DR-3-2011,"DR-3-2011 Ni catalysts supported on nanocrystalline magnesium oxide for
syngas production by CO2 reforming of CH4
Fereshteh Meshkani1, Mehran Rezaei1,2∗",1,0,0,0,0,0,0,0,3.929049531,0,0,0,0,0,0,0,0,0,0,0,0,0,1,0,0,0,0,500,2,650,4,100,0,0,0,0,0,0,0,0,0,1,0,0,0,0,0,0,0,0,0,0,0,0,0,0,550,50,50,0,0,0,6,30,34.2
DR-3-2011,,5,0,0,0,0,0,0,0,3.929049531,0,0,0,0,0,0,0,0,0,0,0,0,0,1,0,0,0,0,500,2,650,4,100,0,0,0,0,0,0,0,0,0,1,0,0,0,0,0,0,0,0,0,0,0,0,0,0,600,50,50,0,0,0,6,30,51.9
DR-3-2011,,9,0,0,0,0,0,0,0,3.929049531,0,0,0,0,0,0,0,0,0,0,0,0,0,1,0,0,0,0,500,2,650,4,100,0,0,0,0,0,0,0,0,0,1,0,0,0,0,0,0,0,0,0,0,0,0,0,0,650,50,50,0,0,0,6,30,67.8
DR-3-2011,,13,0,0,0,0,0,0,0,3.929049531,0,0,0,0,0,0,0,0,0,0,0,0,0,1,0,0,0,0,500,2,650,4,100,0,0,0,0,0,0,0,0,0,1,0,0,0,0,0,0,0,0,0,0,0,0,0,0,700,50,50,0,0,0,6,30,79
DR-3-2011,,2,0,0,0,0,0,0,0,5.500669344,0,0,0,0,0,0,0,0,0,0,0,0,0,1,0,0,0,0,500,2,650,4,100,0,0,0,0,0,0,0,0,0,1,0,0,0,0,0,0,0,0,0,0,0,0,0,0,550,50,50,0,0,0,6,30,41.3
DR-3-2011,,6,0,0,0,0,0,0,0,5.500669344,0,0,0,0,0,0,0,0,0,0,0,0,0,1,0,0,0,0,500,2,650,4,100,0,0,0,0,0,0,0,0,0,1,0,0,0,0,0,0,0,0,0,0,0,0,0,0,600,50,50,0,0,0,6,30,56.8
DR-3-2011,,10,0,0,0,0,0,0,0,5.500669344,0,0,0,0,0,0,0,0,0,0,0,0,0,1,0,0,0,0,500,2,650,4,100,0,0,0,0,0,0,0,0,0,1,0,0,0,0,0,0,0,0,0,0,0,0,0,0,650,50,50,0,0,0,6,30,73.8
DR-3-2011,,14,0,0,0,0,0,0,0,5.500669344,0,0,0,0,0,0,0,0,0,0,0,0,0,1,0,0,0,0,500,2,650,4,100,0,0,0,0,0,0,0,0,0,1,0,0,0,0,0,0,0,0,0,0,0,0,0,0,700,50,50,0,0,0,6,30,81.7
DR-3-2011,,3,0,0,0,0,0,0,0,7.858099063,0,0,0,0,0,0,0,0,0,0,0,0,0,1,0,0,0,0,500,2,650,4,100,0,0,0,0,0,0,0,0,0,1,0,0,0,0,0,0,0,0,0,0,0,0,0,0,550,50,50,0,0,0,6,30,37.6
DR-3-2011,,7,0,0,0,0,0,0,0,7.858099063,0,0,0,0,0,0,0,0,0,0,0,0,0,1,0,0,0,0,500,2,650,4,100,0,0,0,0,0,0,0,0,0,1,0,0,0,0,0,0,0,0,0,0,0,0,0,0,600,50,50,0,0,0,6,30,54.3
DR-3-2011,,11,0,0,0,0,0,0,0,7.858099063,0,0,0,0,0,0,0,0,0,0,0,0,0,1,0,0,0,0,500,2,650,4,100,0,0,0,0,0,0,0,0,0,1,0,0,0,0,0,0,0,0,0,0,0,0,0,0,650,50,50,0,0,0,6,30,70.5
DR-3-2011,,15,0,0,0,0,0,0,0,7.858099063,0,0,0,0,0,0,0,0,0,0,0,0,0,1,0,0,0,0,500,2,650,4,100,0,0,0,0,0,0,0,0,0,1,0,0,0,0,0,0,0,0,0,0,0,0,0,0,700,50,50,0,0,0,6,30,80.1
DR-3-2011,,4,0,0,0,0,0,0,0,11.78714859,0,0,0,0,0,0,0,0,0,0,0,0,0,1,0,0,0,0,500,2,650,4,100,0,0,0,0,0,0,0,0,0,1,0,0,0,0,0,0,0,0,0,0,0,0,0,0,550,50,50,0,0,0,6,30,17.5
DR-3-2011,,8,0,0,0,0,0,0,0,11.78714859,0,0,0,0,0,0,0,0,0,0,0,0,0,1,0,0,0,0,500,2,650,4,100,0,0,0,0,0,0,0,0,0,1,0,0,0,0,0,0,0,0,0,0,0,0,0,0,600,50,50,0,0,0,6,30,25.5
DR-3-2011,,12,0,0,0,0,0,0,0,11.78714859,0,0,0,0,0,0,0,0,0,0,0,0,0,1,0,0,0,0,500,2,650,4,100,0,0,0,0,0,0,0,0,0,1,0,0,0,0,0,0,0,0,0,0,0,0,0,0,650,50,50,0,0,0,6,30,37.2
DR-3-2011,,16,0,0,0,0,0,0,0,11.78714859,0,0,0,0,0,0,0,0,0,0,0,0,0,1,0,0,0,0,500,2,650,4,100,0,0,0,0,0,0,0,0,0,1,0,0,0,0,0,0,0,0,0,0,0,0,0,0,700,50,50,0,0,0,6,30,45.7
DR-3-2011,,17,0,0,0,0,0,0,0,3.929049531,0,0,0,0,0,0,0,0,0,0,0,0,0,1,0,0,0,0,500,2,650,4,100,0,0,0,0,0,0,0,0,0,1,0,0,0,0,0,0,0,0,0,0,0,0,0,0,700,50,50,0,0,0,6,0.5,80.22
DR-3-2011,,18,0,0,0,0,0,0,0,3.929049531,0,0,0,0,0,0,0,0,0,0,0,0,0,1,0,0,0,0,500,2,650,4,100,0,0,0,0,0,0,0,0,0,1,0,0,0,0,0,0,0,0,0,0,0,0,0,0,700,50,50,0,0,0,6,10,78.3863
DR-3-2011,,19,0,0,0,0,0,0,0,3.929049531,0,0,0,0,0,0,0,0,0,0,0,0,0,1,0,0,0,0,500,2,650,4,100,0,0,0,0,0,0,0,0,0,1,0,0,0,0,0,0,0,0,0,0,0,0,0,0,700,50,50,0,0,0,6,20,79.1198
DR-3-2011,,20,0,0,0,0,0,0,0,3.929049531,0,0,0,0,0,0,0,0,0,0,0,0,0,1,0,0,0,0,500,2,650,4,100,0,0,0,0,0,0,0,0,0,1,0,0,0,0,0,0,0,0,0,0,0,0,0,0,700,50,50,0,0,0,6,30,78.2641
DR-3-2011,,21,0,0,0,0,0,0,0,3.929049531,0,0,0,0,0,0,0,0,0,0,0,0,0,1,0,0,0,0,500,2,650,4,100,0,0,0,0,0,0,0,0,0,1,0,0,0,0,0,0,0,0,0,0,0,0,0,0,700,50,50,0,0,0,6,40,80.4645
DR-3-2011,,22,0,0,0,0,0,0,0,3.929049531,0,0,0,0,0,0,0,0,0,0,0,0,0,1,0,0,0,0,500,2,650,4,100,0,0,0,0,0,0,0,0,0,1,0,0,0,0,0,0,0,0,0,0,0,0,0,0,700,50,50,0,0,0,6,60,79.4866
DR-3-2011,,23,0,0,0,0,0,0,0,3.929049531,0,0,0,0,0,0,0,0,0,0,0,0,0,1,0,0,0,0,500,2,650,4,100,0,0,0,0,0,0,0,0,0,1,0,0,0,0,0,0,0,0,0,0,0,0,0,0,700,50,50,0,0,0,6,70,78.7531
DR-3-2011,,24,0,0,0,0,0,0,0,3.929049531,0,0,0,0,0,0,0,0,0,0,0,0,0,1,0,0,0,0,500,2,650,4,100,0,0,0,0,0,0,0,0,0,1,0,0,0,0,0,0,0,0,0,0,0,0,0,0,700,50,50,0,0,0,6,80,78.8753
DR-3-2011,,25,0,0,0,0,0,0,0,3.929049531,0,0,0,0,0,0,0,0,0,0,0,0,0,1,0,0,0,0,500,2,650,4,100,0,0,0,0,0,0,0,0,0,1,0,0,0,0,0,0,0,0,0,0,0,0,0,0,700,50,50,0,0,0,6,90,78.2641
DR-3-2011,,26,0,0,0,0,0,0,0,3.929049531,0,0,0,0,0,0,0,0,0,0,0,0,0,1,0,0,0,0,500,2,650,4,100,0,0,0,0,0,0,0,0,0,1,0,0,0,0,0,0,0,0,0,0,0,0,0,0,700,50,50,0,0,0,6,100,78.9976
DR-3-2011,,27,0,0,0,0,0,0,0,3.929049531,0,0,0,0,0,0,0,0,0,0,0,0,0,1,0,0,0,0,500,2,650,4,100,0,0,0,0,0,0,0,0,0,1,0,0,0,0,0,0,0,0,0,0,0,0,0,0,700,50,50,0,0,0,6,110,78.6308
DR-3-2011,,28,0,0,0,0,0,0,0,3.929049531,0,0,0,0,0,0,0,0,0,0,0,0,0,1,0,0,0,0,500,2,650,4,100,0,0,0,0,0,0,0,0,0,1,0,0,0,0,0,0,0,0,0,0,0,0,0,0,700,50,50,0,0,0,6,120,80.3423
DR-3-2011,,29,0,0,0,0,0,0,0,3.929049531,0,0,0,0,0,0,0,0,0,0,0,0,0,1,0,0,0,0,500,2,650,4,100,0,0,0,0,0,0,0,0,0,1,0,0,0,0,0,0,0,0,0,0,0,0,0,0,700,50,50,0,0,0,6,130,79.8533
DR-3-2011,,30,0,0,0,0,0,0,0,3.929049531,0,0,0,0,0,0,0,0,0,0,0,0,0,1,0,0,0,0,500,2,650,4,100,0,0,0,0,0,0,0,0,0,1,0,0,0,0,0,0,0,0,0,0,0,0,0,0,700,50,50,0,0,0,6,140,78.9976
DR-3-2011,,31,0,0,0,0,0,0,0,3.929049531,0,0,0,0,0,0,0,0,0,0,0,0,0,1,0,0,0,0,500,2,650,4,100,0,0,0,0,0,0,0,0,0,1,0,0,0,0,0,0,0,0,0,0,0,0,0,0,700,50,50,0,0,0,6,150,79.4866
DR-3-2011,,32,0,0,0,0,0,0,0,3.929049531,0,0,0,0,0,0,0,0,0,0,0,0,0,1,0,0,0,0,500,2,650,4,100,0,0,0,0,0,0,0,0,0,1,0,0,0,0,0,0,0,0,0,0,0,0,0,0,700,50,50,0,0,0,6,160,80.3423
DR-3-2011,,33,0,0,0,0,0,0,0,3.929049531,0,0,0,0,0,0,0,0,0,0,0,0,0,1,0,0,0,0,500,2,650,4,100,0,0,0,0,0,0,0,0,0,1,0,0,0,0,0,0,0,0,0,0,0,0,0,0,700,50,50,0,0,0,6,170,78.0196
DR-3-2011,,34,0,0,0,0,0,0,0,3.929049531,0,0,0,0,0,0,0,0,0,0,0,0,0,1,0,0,0,0,500,2,650,4,100,0,0,0,0,0,0,0,0,0,1,0,0,0,0,0,0,0,0,0,0,0,0,0,0,700,50,50,0,0,0,6,180,79.3643
DR-3-2011,,35,0,0,0,0,0,0,0,3.929049531,0,0,0,0,0,0,0,0,0,0,0,0,0,1,0,0,0,0,500,2,650,4,100,0,0,0,0,0,0,0,0,0,1,0,0,0,0,0,0,0,0,0,0,0,0,0,0,700,50,50,0,0,0,6,190,79.1198
DR-3-2011,,36,0,0,0,0,0,0,0,3.929049531,0,0,0,0,0,0,0,0,0,0,0,0,0,1,0,0,0,0,500,2,650,4,100,0,0,0,0,0,0,0,0,0,1,0,0,0,0,0,0,0,0,0,0,0,0,0,0,700,50,50,0,0,0,6,200,79.6088
DR-3-2011,,37,0,0,0,0,0,0,0,3.929049531,0,0,0,0,0,0,0,0,0,0,0,0,0,1,0,0,0,0,500,2,650,4,100,0,0,0,0,0,0,0,0,0,1,0,0,0,0,0,0,0,0,0,0,0,0,0,0,700,50,50,0,0,0,6,210,78.8753
DR-3-2011,,38,0,0,0,0,0,0,0,3.929049531,0,0,0,0,0,0,0,0,0,0,0,0,0,1,0,0,0,0,500,2,650,4,100,0,0,0,0,0,0,0,0,0,1,0,0,0,0,0,0,0,0,0,0,0,0,0,0,700,50,50,0,0,0,6,220,78.8753
DR-3-2011,,39,0,0,0,0,0,0,0,3.929049531,0,0,0,0,0,0,0,0,0,0,0,0,0,1,0,0,0,0,500,2,650,4,100,0,0,0,0,0,0,0,0,0,1,0,0,0,0,0,0,0,0,0,0,0,0,0,0,700,50,50,0,0,0,6,230,78.9976
DR-3-2011,,40,0,0,0,0,0,0,0,3.929049531,0,0,0,0,0,0,0,0,0,0,0,0,0,1,0,0,0,0,500,2,650,4,100,0,0,0,0,0,0,0,0,0,1,0,0,0,0,0,0,0,0,0,0,0,0,0,0,700,50,50,0,0,0,6,240,78.1418
DR-3-2011,,41,0,0,0,0,0,0,0,3.929049531,0,0,0,0,0,0,0,0,0,0,0,0,0,1,0,0,0,0,500,2,650,4,100,0,0,0,0,0,0,0,0,0,1,0,0,0,0,0,0,0,0,0,0,0,0,0,0,700,50,50,0,0,0,6,250,78.9976
DR-3-2011,,42,0,0,0,0,0,0,0,3.929049531,0,0,0,0,0,0,0,0,0,0,0,0,0,1,0,0,0,0,500,2,650,4,100,0,0,0,0,0,0,0,0,0,1,0,0,0,0,0,0,0,0,0,0,0,0,0,0,700,50,50,0,0,0,6,260,78.6308
DR-3-2011,,43,0,0,0,0,0,0,0,3.929049531,0,0,0,0,0,0,0,0,0,0,0,0,0,1,0,0,0,0,500,2,650,4,100,0,0,0,0,0,0,0,0,0,1,0,0,0,0,0,0,0,0,0,0,0,0,0,0,700,50,50,0,0,0,6,270,79.1198
DR-3-2011,,44,0,0,0,0,0,0,0,3.929049531,0,0,0,0,0,0,0,0,0,0,0,0,0,1,0,0,0,0,500,2,650,4,100,0,0,0,0,0,0,0,0,0,1,0,0,0,0,0,0,0,0,0,0,0,0,0,0,700,50,50,0,0,0,6,280,79.7311
DR-3-2011,,45,0,0,0,0,0,0,0,3.929049531,0,0,0,0,0,0,0,0,0,0,0,0,0,1,0,0,0,0,500,2,650,4,100,0,0,0,0,0,0,0,0,0,1,0,0,0,0,0,0,0,0,0,0,0,0,0,0,700,50,50,0,0,0,6,290,79.8533
DR-3-2011,,46,0,0,0,0,0,0,0,3.929049531,0,0,0,0,0,0,0,0,0,0,0,0,0,1,0,0,0,0,500,2,650,4,100,0,0,0,0,0,0,0,0,0,1,0,0,0,0,0,0,0,0,0,0,0,0,0,0,700,50,50,0,0,0,6,300,78.1418
DR-3-2011,,47,0,0,0,0,0,0,0,5.500669344,0,0,0,0,0,0,0,0,0,0,0,0,0,1,0,0,0,0,500,2,650,4,100,0,0,0,0,0,0,0,0,0,1,0,0,0,0,0,0,0,0,0,0,0,0,0,0,700,50,50,0,0,0,6,0.5,79.3643
DR-3-2011,,48,0,0,0,0,0,0,0,5.500669344,0,0,0,0,0,0,0,0,0,0,0,0,0,1,0,0,0,0,500,2,650,4,100,0,0,0,0,0,0,0,0,0,1,0,0,0,0,0,0,0,0,0,0,0,0,0,0,700,50,50,0,0,0,6,10,79.9756
DR-3-2011,,49,0,0,0,0,0,0,0,5.500669344,0,0,0,0,0,0,0,0,0,0,0,0,0,1,0,0,0,0,500,2,650,4,100,0,0,0,0,0,0,0,0,0,1,0,0,0,0,0,0,0,0,0,0,0,0,0,0,700,50,50,0,0,0,6,20,81.198
DR-3-2011,,50,0,0,0,0,0,0,0,5.500669344,0,0,0,0,0,0,0,0,0,0,0,0,0,1,0,0,0,0,500,2,650,4,100,0,0,0,0,0,0,0,0,0,1,0,0,0,0,0,0,0,0,0,0,0,0,0,0,700,50,50,0,0,0,6,30,82.176
DR-3-2011,,51,0,0,0,0,0,0,0,5.500669344,0,0,0,0,0,0,0,0,0,0,0,0,0,1,0,0,0,0,500,2,650,4,100,0,0,0,0,0,0,0,0,0,1,0,0,0,0,0,0,0,0,0,0,0,0,0,0,700,50,50,0,0,0,6,40,81.687
DR-3-2011,,52,0,0,0,0,0,0,0,5.500669344,0,0,0,0,0,0,0,0,0,0,0,0,0,1,0,0,0,0,500,2,650,4,100,0,0,0,0,0,0,0,0,0,1,0,0,0,0,0,0,0,0,0,0,0,0,0,0,700,50,50,0,0,0,6,60,80.3423
DR-3-2011,,53,0,0,0,0,0,0,0,5.500669344,0,0,0,0,0,0,0,0,0,0,0,0,0,1,0,0,0,0,500,2,650,4,100,0,0,0,0,0,0,0,0,0,1,0,0,0,0,0,0,0,0,0,0,0,0,0,0,700,50,50,0,0,0,6,70,81.5648
DR-3-2011,,54,0,0,0,0,0,0,0,5.500669344,0,0,0,0,0,0,0,0,0,0,0,0,0,1,0,0,0,0,500,2,650,4,100,0,0,0,0,0,0,0,0,0,1,0,0,0,0,0,0,0,0,0,0,0,0,0,0,700,50,50,0,0,0,6,80,82.2983
DR-3-2011,,55,0,0,0,0,0,0,0,5.500669344,0,0,0,0,0,0,0,0,0,0,0,0,0,1,0,0,0,0,500,2,650,4,100,0,0,0,0,0,0,0,0,0,1,0,0,0,0,0,0,0,0,0,0,0,0,0,0,700,50,50,0,0,0,6,90,81.0758
DR-3-2011,,56,0,0,0,0,0,0,0,5.500669344,0,0,0,0,0,0,0,0,0,0,0,0,0,1,0,0,0,0,500,2,650,4,100,0,0,0,0,0,0,0,0,0,1,0,0,0,0,0,0,0,0,0,0,0,0,0,0,700,50,50,0,0,0,6,100,80.4645
DR-3-2011,,57,0,0,0,0,0,0,0,5.500669344,0,0,0,0,0,0,0,0,0,0,0,0,0,1,0,0,0,0,500,2,650,4,100,0,0,0,0,0,0,0,0,0,1,0,0,0,0,0,0,0,0,0,0,0,0,0,0,700,50,50,0,0,0,6,110,80.9535
DR-3-2011,,58,0,0,0,0,0,0,0,5.500669344,0,0,0,0,0,0,0,0,0,0,0,0,0,1,0,0,0,0,500,2,650,4,100,0,0,0,0,0,0,0,0,0,1,0,0,0,0,0,0,0,0,0,0,0,0,0,0,700,50,50,0,0,0,6,120,82.665
DR-3-2011,,59,0,0,0,0,0,0,0,5.500669344,0,0,0,0,0,0,0,0,0,0,0,0,0,1,0,0,0,0,500,2,650,4,100,0,0,0,0,0,0,0,0,0,1,0,0,0,0,0,0,0,0,0,0,0,0,0,0,700,50,50,0,0,0,6,130,81.8093
DR-3-2011,,60,0,0,0,0,0,0,0,5.500669344,0,0,0,0,0,0,0,0,0,0,0,0,0,1,0,0,0,0,500,2,650,4,100,0,0,0,0,0,0,0,0,0,1,0,0,0,0,0,0,0,0,0,0,0,0,0,0,700,50,50,0,0,0,6,140,80.709
DR-3-2011,,61,0,0,0,0,0,0,0,5.500669344,0,0,0,0,0,0,0,0,0,0,0,0,0,1,0,0,0,0,500,2,650,4,100,0,0,0,0,0,0,0,0,0,1,0,0,0,0,0,0,0,0,0,0,0,0,0,0,700,50,50,0,0,0,6,150,81.8093
DR-3-2011,,62,0,0,0,0,0,0,0,5.500669344,0,0,0,0,0,0,0,0,0,0,0,0,0,1,0,0,0,0,500,2,650,4,100,0,0,0,0,0,0,0,0,0,1,0,0,0,0,0,0,0,0,0,0,0,0,0,0,700,50,50,0,0,0,6,160,82.665
DR-3-2011,,63,0,0,0,0,0,0,0,5.500669344,0,0,0,0,0,0,0,0,0,0,0,0,0,1,0,0,0,0,500,2,650,4,100,0,0,0,0,0,0,0,0,0,1,0,0,0,0,0,0,0,0,0,0,0,0,0,0,700,50,50,0,0,0,6,170,82.7873
DR-3-2011,,64,0,0,0,0,0,0,0,5.500669344,0,0,0,0,0,0,0,0,0,0,0,0,0,1,0,0,0,0,500,2,650,4,100,0,0,0,0,0,0,0,0,0,1,0,0,0,0,0,0,0,0,0,0,0,0,0,0,700,50,50,0,0,0,6,180,81.0758
DR-3-2011,,65,0,0,0,0,0,0,0,5.500669344,0,0,0,0,0,0,0,0,0,0,0,0,0,1,0,0,0,0,500,2,650,4,100,0,0,0,0,0,0,0,0,0,1,0,0,0,0,0,0,0,0,0,0,0,0,0,0,700,50,50,0,0,0,6,190,80.22
DR-3-2011,,66,0,0,0,0,0,0,0,5.500669344,0,0,0,0,0,0,0,0,0,0,0,0,0,1,0,0,0,0,500,2,650,4,100,0,0,0,0,0,0,0,0,0,1,0,0,0,0,0,0,0,0,0,0,0,0,0,0,700,50,50,0,0,0,6,200,81.3203
DR-3-2011,,67,0,0,0,0,0,0,0,5.500669344,0,0,0,0,0,0,0,0,0,0,0,0,0,1,0,0,0,0,500,2,650,4,100,0,0,0,0,0,0,0,0,0,1,0,0,0,0,0,0,0,0,0,0,0,0,0,0,700,50,50,0,0,0,6,210,81.3203
DR-3-2011,,68,0,0,0,0,0,0,0,5.500669344,0,0,0,0,0,0,0,0,0,0,0,0,0,1,0,0,0,0,500,2,650,4,100,0,0,0,0,0,0,0,0,0,1,0,0,0,0,0,0,0,0,0,0,0,0,0,0,700,50,50,0,0,0,6,220,82.7873
DR-3-2011,,69,0,0,0,0,0,0,0,5.500669344,0,0,0,0,0,0,0,0,0,0,0,0,0,1,0,0,0,0,500,2,650,4,100,0,0,0,0,0,0,0,0,0,1,0,0,0,0,0,0,0,0,0,0,0,0,0,0,700,50,50,0,0,0,6,230,81.8093
DR-3-2011,,70,0,0,0,0,0,0,0,5.500669344,0,0,0,0,0,0,0,0,0,0,0,0,0,1,0,0,0,0,500,2,650,4,100,0,0,0,0,0,0,0,0,0,1,0,0,0,0,0,0,0,0,0,0,0,0,0,0,700,50,50,0,0,0,6,240,81.9315
DR-3-2011,,71,0,0,0,0,0,0,0,5.500669344,0,0,0,0,0,0,0,0,0,0,0,0,0,1,0,0,0,0,500,2,650,4,100,0,0,0,0,0,0,0,0,0,1,0,0,0,0,0,0,0,0,0,0,0,0,0,0,700,50,50,0,0,0,6,250,81.687
DR-3-2011,,72,0,0,0,0,0,0,0,5.500669344,0,0,0,0,0,0,0,0,0,0,0,0,0,1,0,0,0,0,500,2,650,4,100,0,0,0,0,0,0,0,0,0,1,0,0,0,0,0,0,0,0,0,0,0,0,0,0,700,50,50,0,0,0,6,260,82.176
DR-3-2011,,73,0,0,0,0,0,0,0,5.500669344,0,0,0,0,0,0,0,0,0,0,0,0,0,1,0,0,0,0,500,2,650,4,100,0,0,0,0,0,0,0,0,0,1,0,0,0,0,0,0,0,0,0,0,0,0,0,0,700,50,50,0,0,0,6,270,80.709
DR-3-2011,,74,0,0,0,0,0,0,0,5.500669344,0,0,0,0,0,0,0,0,0,0,0,0,0,1,0,0,0,0,500,2,650,4,100,0,0,0,0,0,0,0,0,0,1,0,0,0,0,0,0,0,0,0,0,0,0,0,0,700,50,50,0,0,0,6,280,81.8093
DR-3-2011,,75,0,0,0,0,0,0,0,5.500669344,0,0,0,0,0,0,0,0,0,0,0,0,0,1,0,0,0,0,500,2,650,4,100,0,0,0,0,0,0,0,0,0,1,0,0,0,0,0,0,0,0,0,0,0,0,0,0,700,50,50,0,0,0,6,290,82.5428
DR-3-2011,,76,0,0,0,0,0,0,0,5.500669344,0,0,0,0,0,0,0,0,0,0,0,0,0,1,0,0,0,0,500,2,650,4,100,0,0,0,0,0,0,0,0,0,1,0,0,0,0,0,0,0,0,0,0,0,0,0,0,700,50,50,0,0,0,6,300,81.687
DR-3-2011,,77,0,0,0,0,0,0,0,7.858099063,0,0,0,0,0,0,0,0,0,0,0,0,0,1,0,0,0,0,500,2,650,4,100,0,0,0,0,0,0,0,0,0,1,0,0,0,0,0,0,0,0,0,0,0,0,0,0,700,50,50,0,0,0,6,0.5,78.9976
DR-3-2011,,78,0,0,0,0,0,0,0,7.858099063,0,0,0,0,0,0,0,0,0,0,0,0,0,1,0,0,0,0,500,2,650,4,100,0,0,0,0,0,0,0,0,0,1,0,0,0,0,0,0,0,0,0,0,0,0,0,0,700,50,50,0,0,0,6,10,80.9535
DR-3-2011,,79,0,0,0,0,0,0,0,7.858099063,0,0,0,0,0,0,0,0,0,0,0,0,0,1,0,0,0,0,500,2,650,4,100,0,0,0,0,0,0,0,0,0,1,0,0,0,0,0,0,0,0,0,0,0,0,0,0,700,50,50,0,0,0,6,20,78.9976
DR-3-2011,,80,0,0,0,0,0,0,0,7.858099063,0,0,0,0,0,0,0,0,0,0,0,0,0,1,0,0,0,0,500,2,650,4,100,0,0,0,0,0,0,0,0,0,1,0,0,0,0,0,0,0,0,0,0,0,0,0,0,700,50,50,0,0,0,6,30,78.9976
DR-3-2011,,81,0,0,0,0,0,0,0,7.858099063,0,0,0,0,0,0,0,0,0,0,0,0,0,1,0,0,0,0,500,2,650,4,100,0,0,0,0,0,0,0,0,0,1,0,0,0,0,0,0,0,0,0,0,0,0,0,0,700,50,50,0,0,0,6,40,79.6088
DR-3-2011,,82,0,0,0,0,0,0,0,7.858099063,0,0,0,0,0,0,0,0,0,0,0,0,0,1,0,0,0,0,500,2,650,4,100,0,0,0,0,0,0,0,0,0,1,0,0,0,0,0,0,0,0,0,0,0,0,0,0,700,50,50,0,0,0,6,60,80.0978
DR-3-2011,,83,0,0,0,0,0,0,0,7.858099063,0,0,0,0,0,0,0,0,0,0,0,0,0,1,0,0,0,0,500,2,650,4,100,0,0,0,0,0,0,0,0,0,1,0,0,0,0,0,0,0,0,0,0,0,0,0,0,700,50,50,0,0,0,6,70,80.709
DR-3-2011,,84,0,0,0,0,0,0,0,7.858099063,0,0,0,0,0,0,0,0,0,0,0,0,0,1,0,0,0,0,500,2,650,4,100,0,0,0,0,0,0,0,0,0,1,0,0,0,0,0,0,0,0,0,0,0,0,0,0,700,50,50,0,0,0,6,80,79.7311
DR-3-2011,,85,0,0,0,0,0,0,0,7.858099063,0,0,0,0,0,0,0,0,0,0,0,0,0,1,0,0,0,0,500,2,650,4,100,0,0,0,0,0,0,0,0,0,1,0,0,0,0,0,0,0,0,0,0,0,0,0,0,700,50,50,0,0,0,6,90,81.0758
DR-3-2011,,86,0,0,0,0,0,0,0,7.858099063,0,0,0,0,0,0,0,0,0,0,0,0,0,1,0,0,0,0,500,2,650,4,100,0,0,0,0,0,0,0,0,0,1,0,0,0,0,0,0,0,0,0,0,0,0,0,0,700,50,50,0,0,0,6,100,81.0758
DR-3-2011,,87,0,0,0,0,0,0,0,7.858099063,0,0,0,0,0,0,0,0,0,0,0,0,0,1,0,0,0,0,500,2,650,4,100,0,0,0,0,0,0,0,0,0,1,0,0,0,0,0,0,0,0,0,0,0,0,0,0,700,50,50,0,0,0,6,110,81.3203
DR-3-2011,,88,0,0,0,0,0,0,0,7.858099063,0,0,0,0,0,0,0,0,0,0,0,0,0,1,0,0,0,0,500,2,650,4,100,0,0,0,0,0,0,0,0,0,1,0,0,0,0,0,0,0,0,0,0,0,0,0,0,700,50,50,0,0,0,6,120,80.0978
DR-3-2011,,89,0,0,0,0,0,0,0,7.858099063,0,0,0,0,0,0,0,0,0,0,0,0,0,1,0,0,0,0,500,2,650,4,100,0,0,0,0,0,0,0,0,0,1,0,0,0,0,0,0,0,0,0,0,0,0,0,0,700,50,50,0,0,0,6,130,81.8093
DR-3-2011,,90,0,0,0,0,0,0,0,7.858099063,0,0,0,0,0,0,0,0,0,0,0,0,0,1,0,0,0,0,500,2,650,4,100,0,0,0,0,0,0,0,0,0,1,0,0,0,0,0,0,0,0,0,0,0,0,0,0,700,50,50,0,0,0,6,140,80.4645
DR-3-2011,,91,0,0,0,0,0,0,0,7.858099063,0,0,0,0,0,0,0,0,0,0,0,0,0,1,0,0,0,0,500,2,650,4,100,0,0,0,0,0,0,0,0,0,1,0,0,0,0,0,0,0,0,0,0,0,0,0,0,700,50,50,0,0,0,6,150,81.0758
DR-3-2011,,92,0,0,0,0,0,0,0,7.858099063,0,0,0,0,0,0,0,0,0,0,0,0,0,1,0,0,0,0,500,2,650,4,100,0,0,0,0,0,0,0,0,0,1,0,0,0,0,0,0,0,0,0,0,0,0,0,0,700,50,50,0,0,0,6,160,80.8313
DR-3-2011,,93,0,0,0,0,0,0,0,7.858099063,0,0,0,0,0,0,0,0,0,0,0,0,0,1,0,0,0,0,500,2,650,4,100,0,0,0,0,0,0,0,0,0,1,0,0,0,0,0,0,0,0,0,0,0,0,0,0,700,50,50,0,0,0,6,170,80.5868
DR-3-2011,,94,0,0,0,0,0,0,0,7.858099063,0,0,0,0,0,0,0,0,0,0,0,0,0,1,0,0,0,0,500,2,650,4,100,0,0,0,0,0,0,0,0,0,1,0,0,0,0,0,0,0,0,0,0,0,0,0,0,700,50,50,0,0,0,6,180,80.3423
DR-3-2011,,95,0,0,0,0,0,0,0,7.858099063,0,0,0,0,0,0,0,0,0,0,0,0,0,1,0,0,0,0,500,2,650,4,100,0,0,0,0,0,0,0,0,0,1,0,0,0,0,0,0,0,0,0,0,0,0,0,0,700,50,50,0,0,0,6,190,79.6088
DR-3-2011,,96,0,0,0,0,0,0,0,7.858099063,0,0,0,0,0,0,0,0,0,0,0,0,0,1,0,0,0,0,500,2,650,4,100,0,0,0,0,0,0,0,0,0,1,0,0,0,0,0,0,0,0,0,0,0,0,0,0,700,50,50,0,0,0,6,200,80.22
DR-3-2011,,97,0,0,0,0,0,0,0,7.858099063,0,0,0,0,0,0,0,0,0,0,0,0,0,1,0,0,0,0,500,2,650,4,100,0,0,0,0,0,0,0,0,0,1,0,0,0,0,0,0,0,0,0,0,0,0,0,0,700,50,50,0,0,0,6,210,81.5648
DR-3-2011,,98,0,0,0,0,0,0,0,7.858099063,0,0,0,0,0,0,0,0,0,0,0,0,0,1,0,0,0,0,500,2,650,4,100,0,0,0,0,0,0,0,0,0,1,0,0,0,0,0,0,0,0,0,0,0,0,0,0,700,50,50,0,0,0,6,220,79.1198
DR-3-2011,,99,0,0,0,0,0,0,0,7.858099063,0,0,0,0,0,0,0,0,0,0,0,0,0,1,0,0,0,0,500,2,650,4,100,0,0,0,0,0,0,0,0,0,1,0,0,0,0,0,0,0,0,0,0,0,0,0,0,700,50,50,0,0,0,6,230,80.8313
DR-3-2011,,100,0,0,0,0,0,0,0,7.858099063,0,0,0,0,0,0,0,0,0,0,0,0,0,1,0,0,0,0,500,2,650,4,100,0,0,0,0,0,0,0,0,0,1,0,0,0,0,0,0,0,0,0,0,0,0,0,0,700,50,50,0,0,0,6,240,81.0758
DR-3-2011,,101,0,0,0,0,0,0,0,7.858099063,0,0,0,0,0,0,0,0,0,0,0,0,0,1,0,0,0,0,500,2,650,4,100,0,0,0,0,0,0,0,0,0,1,0,0,0,0,0,0,0,0,0,0,0,0,0,0,700,50,50,0,0,0,6,250,78.9976
DR-3-2011,,102,0,0,0,0,0,0,0,7.858099063,0,0,0,0,0,0,0,0,0,0,0,0,0,1,0,0,0,0,500,2,650,4,100,0,0,0,0,0,0,0,0,0,1,0,0,0,0,0,0,0,0,0,0,0,0,0,0,700,50,50,0,0,0,6,260,80.4645
DR-3-2011,,103,0,0,0,0,0,0,0,7.858099063,0,0,0,0,0,0,0,0,0,0,0,0,0,1,0,0,0,0,500,2,650,4,100,0,0,0,0,0,0,0,0,0,1,0,0,0,0,0,0,0,0,0,0,0,0,0,0,700,50,50,0,0,0,6,270,81.0758
DR-3-2011,,104,0,0,0,0,0,0,0,7.858099063,0,0,0,0,0,0,0,0,0,0,0,0,0,1,0,0,0,0,500,2,650,4,100,0,0,0,0,0,0,0,0,0,1,0,0,0,0,0,0,0,0,0,0,0,0,0,0,700,50,50,0,0,0,6,280,79.2421
DR-3-2011,,105,0,0,0,0,0,0,0,7.858099063,0,0,0,0,0,0,0,0,0,0,0,0,0,1,0,0,0,0,500,2,650,4,100,0,0,0,0,0,0,0,0,0,1,0,0,0,0,0,0,0,0,0,0,0,0,0,0,700,50,50,0,0,0,6,290,81.8093
DR-3-2011,,106,0,0,0,0,0,0,0,7.858099063,0,0,0,0,0,0,0,0,0,0,0,0,0,1,0,0,0,0,500,2,650,4,100,0,0,0,0,0,0,0,0,0,1,0,0,0,0,0,0,0,0,0,0,0,0,0,0,700,50,50,0,0,0,6,300,81.198
DR-3-2011,,107,0,0,0,0,0,0,0,11.78714859,0,0,0,0,0,0,0,0,0,0,0,0,0,1,0,0,0,0,500,2,650,4,100,0,0,0,0,0,0,0,0,0,1,0,0,0,0,0,0,0,0,0,0,0,0,0,0,700,50,50,0,0,0,6,0.5,41.956
DR-3-2011,,108,0,0,0,0,0,0,0,11.78714859,0,0,0,0,0,0,0,0,0,0,0,0,0,1,0,0,0,0,500,2,650,4,100,0,0,0,0,0,0,0,0,0,1,0,0,0,0,0,0,0,0,0,0,0,0,0,0,700,50,50,0,0,0,6,10,43.3007
DR-3-2011,,109,0,0,0,0,0,0,0,11.78714859,0,0,0,0,0,0,0,0,0,0,0,0,0,1,0,0,0,0,500,2,650,4,100,0,0,0,0,0,0,0,0,0,1,0,0,0,0,0,0,0,0,0,0,0,0,0,0,700,50,50,0,0,0,6,20,44.5232
DR-3-2011,,110,0,0,0,0,0,0,0,11.78714859,0,0,0,0,0,0,0,0,0,0,0,0,0,1,0,0,0,0,500,2,650,4,100,0,0,0,0,0,0,0,0,0,1,0,0,0,0,0,0,0,0,0,0,0,0,0,0,700,50,50,0,0,0,6,30,45.379
DR-3-2011,,111,0,0,0,0,0,0,0,11.78714859,0,0,0,0,0,0,0,0,0,0,0,0,0,1,0,0,0,0,500,2,650,4,100,0,0,0,0,0,0,0,0,0,1,0,0,0,0,0,0,0,0,0,0,0,0,0,0,700,50,50,0,0,0,6,40,43.6675
DR-3-2011,,112,0,0,0,0,0,0,0,11.78714859,0,0,0,0,0,0,0,0,0,0,0,0,0,1,0,0,0,0,500,2,650,4,100,0,0,0,0,0,0,0,0,0,1,0,0,0,0,0,0,0,0,0,0,0,0,0,0,700,50,50,0,0,0,6,60,44.1565
DR-3-2011,,113,0,0,0,0,0,0,0,11.78714859,0,0,0,0,0,0,0,0,0,0,0,0,0,1,0,0,0,0,500,2,650,4,100,0,0,0,0,0,0,0,0,0,1,0,0,0,0,0,0,0,0,0,0,0,0,0,0,700,50,50,0,0,0,6,70,45.868
DR-3-2011,,114,0,0,0,0,0,0,0,11.78714859,0,0,0,0,0,0,0,0,0,0,0,0,0,1,0,0,0,0,500,2,650,4,100,0,0,0,0,0,0,0,0,0,1,0,0,0,0,0,0,0,0,0,0,0,0,0,0,700,50,50,0,0,0,6,80,44.6455
DR-3-2011,,115,0,0,0,0,0,0,0,11.78714859,0,0,0,0,0,0,0,0,0,0,0,0,0,1,0,0,0,0,500,2,650,4,100,0,0,0,0,0,0,0,0,0,1,0,0,0,0,0,0,0,0,0,0,0,0,0,0,700,50,50,0,0,0,6,90,44.89
DR-3-2011,,116,0,0,0,0,0,0,0,11.78714859,0,0,0,0,0,0,0,0,0,0,0,0,0,1,0,0,0,0,500,2,650,4,100,0,0,0,0,0,0,0,0,0,1,0,0,0,0,0,0,0,0,0,0,0,0,0,0,700,50,50,0,0,0,6,100,45.379
DR-3-2011,,117,0,0,0,0,0,0,0,11.78714859,0,0,0,0,0,0,0,0,0,0,0,0,0,1,0,0,0,0,500,2,650,4,100,0,0,0,0,0,0,0,0,0,1,0,0,0,0,0,0,0,0,0,0,0,0,0,0,700,50,50,0,0,0,6,110,43.5452
DR-3-2011,,118,0,0,0,0,0,0,0,11.78714859,0,0,0,0,0,0,0,0,0,0,0,0,0,1,0,0,0,0,500,2,650,4,100,0,0,0,0,0,0,0,0,0,1,0,0,0,0,0,0,0,0,0,0,0,0,0,0,700,50,50,0,0,0,6,120,44.1565
DR-3-2011,,119,0,0,0,0,0,0,0,11.78714859,0,0,0,0,0,0,0,0,0,0,0,0,0,1,0,0,0,0,500,2,650,4,100,0,0,0,0,0,0,0,0,0,1,0,0,0,0,0,0,0,0,0,0,0,0,0,0,700,50,50,0,0,0,6,130,43.0562
DR-3-2011,,120,0,0,0,0,0,0,0,11.78714859,0,0,0,0,0,0,0,0,0,0,0,0,0,1,0,0,0,0,500,2,650,4,100,0,0,0,0,0,0,0,0,0,1,0,0,0,0,0,0,0,0,0,0,0,0,0,0,700,50,50,0,0,0,6,140,44.401
DR-3-2011,,121,0,0,0,0,0,0,0,11.78714859,0,0,0,0,0,0,0,0,0,0,0,0,0,1,0,0,0,0,500,2,650,4,100,0,0,0,0,0,0,0,0,0,1,0,0,0,0,0,0,0,0,0,0,0,0,0,0,700,50,50,0,0,0,6,150,45.6235
DR-3-2011,,122,0,0,0,0,0,0,0,11.78714859,0,0,0,0,0,0,0,0,0,0,0,0,0,1,0,0,0,0,500,2,650,4,100,0,0,0,0,0,0,0,0,0,1,0,0,0,0,0,0,0,0,0,0,0,0,0,0,700,50,50,0,0,0,6,160,45.6235
DR-3-2011,,123,0,0,0,0,0,0,0,11.78714859,0,0,0,0,0,0,0,0,0,0,0,0,0,1,0,0,0,0,500,2,650,4,100,0,0,0,0,0,0,0,0,0,1,0,0,0,0,0,0,0,0,0,0,0,0,0,0,700,50,50,0,0,0,6,170,43.6675
DR-3-2011,,124,0,0,0,0,0,0,0,11.78714859,0,0,0,0,0,0,0,0,0,0,0,0,0,1,0,0,0,0,500,2,650,4,100,0,0,0,0,0,0,0,0,0,1,0,0,0,0,0,0,0,0,0,0,0,0,0,0,700,50,50,0,0,0,6,180,44.1565
DR-3-2011,,125,0,0,0,0,0,0,0,11.78714859,0,0,0,0,0,0,0,0,0,0,0,0,0,1,0,0,0,0,500,2,650,4,100,0,0,0,0,0,0,0,0,0,1,0,0,0,0,0,0,0,0,0,0,0,0,0,0,700,50,50,0,0,0,6,190,45.1345
DR-3-2011,,126,0,0,0,0,0,0,0,11.78714859,0,0,0,0,0,0,0,0,0,0,0,0,0,1,0,0,0,0,500,2,650,4,100,0,0,0,0,0,0,0,0,0,1,0,0,0,0,0,0,0,0,0,0,0,0,0,0,700,50,50,0,0,0,6,200,46.9682
DR-3-2011,,127,0,0,0,0,0,0,0,11.78714859,0,0,0,0,0,0,0,0,0,0,0,0,0,1,0,0,0,0,500,2,650,4,100,0,0,0,0,0,0,0,0,0,1,0,0,0,0,0,0,0,0,0,0,0,0,0,0,700,50,50,0,0,0,6,210,44.401
DR-3-2011,,128,0,0,0,0,0,0,0,11.78714859,0,0,0,0,0,0,0,0,0,0,0,0,0,1,0,0,0,0,500,2,650,4,100,0,0,0,0,0,0,0,0,0,1,0,0,0,0,0,0,0,0,0,0,0,0,0,0,700,50,50,0,0,0,6,220,45.1345
DR-3-2011,,129,0,0,0,0,0,0,0,11.78714859,0,0,0,0,0,0,0,0,0,0,0,0,0,1,0,0,0,0,500,2,650,4,100,0,0,0,0,0,0,0,0,0,1,0,0,0,0,0,0,0,0,0,0,0,0,0,0,700,50,50,0,0,0,6,230,44.1565
DR-3-2011,,130,0,0,0,0,0,0,0,11.78714859,0,0,0,0,0,0,0,0,0,0,0,0,0,1,0,0,0,0,500,2,650,4,100,0,0,0,0,0,0,0,0,0,1,0,0,0,0,0,0,0,0,0,0,0,0,0,0,700,50,50,0,0,0,6,240,45.7457
DR-3-2011,,131,0,0,0,0,0,0,0,11.78714859,0,0,0,0,0,0,0,0,0,0,0,0,0,1,0,0,0,0,500,2,650,4,100,0,0,0,0,0,0,0,0,0,1,0,0,0,0,0,0,0,0,0,0,0,0,0,0,700,50,50,0,0,0,6,250,45.6235
DR-3-2011,,132,0,0,0,0,0,0,0,11.78714859,0,0,0,0,0,0,0,0,0,0,0,0,0,1,0,0,0,0,500,2,650,4,100,0,0,0,0,0,0,0,0,0,1,0,0,0,0,0,0,0,0,0,0,0,0,0,0,700,50,50,0,0,0,6,260,46.1125
DR-3-2011,,133,0,0,0,0,0,0,0,11.78714859,0,0,0,0,0,0,0,0,0,0,0,0,0,1,0,0,0,0,500,2,650,4,100,0,0,0,0,0,0,0,0,0,1,0,0,0,0,0,0,0,0,0,0,0,0,0,0,700,50,50,0,0,0,6,270,45.379
DR-3-2011,,134,0,0,0,0,0,0,0,11.78714859,0,0,0,0,0,0,0,0,0,0,0,0,0,1,0,0,0,0,500,2,650,4,100,0,0,0,0,0,0,0,0,0,1,0,0,0,0,0,0,0,0,0,0,0,0,0,0,700,50,50,0,0,0,6,280,43.6675
DR-3-2011,,135,0,0,0,0,0,0,0,11.78714859,0,0,0,0,0,0,0,0,0,0,0,0,0,1,0,0,0,0,500,2,650,4,100,0,0,0,0,0,0,0,0,0,1,0,0,0,0,0,0,0,0,0,0,0,0,0,0,700,50,50,0,0,0,6,290,44.1565
DR-3-2011,,136,0,0,0,0,0,0,0,11.78714859,0,0,0,0,0,0,0,0,0,0,0,0,0,1,0,0,0,0,500,2,650,4,100,0,0,0,0,0,0,0,0,0,1,0,0,0,0,0,0,0,0,0,0,0,0,0,0,700,50,50,0,0,0,6,300,45.6235
DR-3-2011,,137,0,0,0,0,0,0,0,3.929049531,0,0,0,0,0,0,0,0,0,0,0,0,0,1,0,0,0,0,500,2,650,4,100,0,0,0,0,0,0,0,0,0,1,0,0,0,0,0,0,0,0,0,0,0,0,0,0,700,50,50,0,0,0,10,30,93.1
DR-3-2011,,138,0,0,0,0,0,0,0,3.929049531,0,0,0,0,0,0,0,0,0,0,0,0,0,1,0,0,0,0,500,2,650,4,100,0,0,0,0,0,0,0,0,0,1,0,0,0,0,0,0,0,0,0,0,0,0,0,0,700,50,50,0,0,0,6.666666667,30,88.9
DR-3-2011,,139,0,0,0,0,0,0,0,3.929049531,0,0,0,0,0,0,0,0,0,0,0,0,0,1,0,0,0,0,500,2,650,4,100,0,0,0,0,0,0,0,0,0,1,0,0,0,0,0,0,0,0,0,0,0,0,0,0,700,50,50,0,0,0,5,30,81.6
DR-3-2011,,140,0,0,0,0,0,0,0,3.929049531,0,0,0,0,0,0,0,0,0,0,0,0,0,1,0,0,0,0,500,2,650,4,100,0,0,0,0,0,0,0,0,0,1,0,0,0,0,0,0,0,0,0,0,0,0,0,0,700,50,50,0,0,0,4,30,78.6
DR-3-2011,,141,0,0,0,0,0,0,0,3.929049531,0,0,0,0,0,0,0,0,0,0,0,0,0,1,0,0,0,0,500,2,650,4,100,0,0,0,0,0,0,0,0,0,1,0,0,0,0,0,0,0,0,0,0,0,0,0,0,700,50,50,0,0,0,3.333333333,30,74.5
DR-3-2011,,142,0,0,0,0,0,0,0,3.929049531,0,0,0,0,0,0,0,0,0,0,0,0,0,1,0,0,0,0,500,2,650,4,100,0,0,0,0,0,0,0,0,0,1,0,0,0,0,0,0,0,0,0,0,0,0,0,0,700,50,50,0,0,0,2.857142857,30,72.3
DR-3-2011,,143,0,0,0,0,0,0,0,3.929049531,0,0,0,0,0,0,0,0,0,0,0,0,0,1,0,0,0,0,500,2,650,4,100,0,0,0,0,0,0,0,0,0,1,0,0,0,0,0,0,0,0,0,0,0,0,0,0,700,50,50,0,0,0,2.5,30,69.3
DR-3-2011,,144,0,0,0,0,0,0,0,3.929049531,0,0,0,0,0,0,0,0,0,0,0,0,0,1,0,0,0,0,500,2,650,4,100,0,0,0,0,0,0,0,0,0,1,0,0,0,0,0,0,0,0,0,0,0,0,0,0,700,25,75,0,0,0,6,30,97.2
DR-3-2011,,145,0,0,0,0,0,0,0,3.929049531,0,0,0,0,0,0,0,0,0,0,0,0,0,1,0,0,0,0,500,2,650,4,100,0,0,0,0,0,0,0,0,0,1,0,0,0,0,0,0,0,0,0,0,0,0,0,0,700,33.33333333,66.66666667,0,0,0,6,30,89.3
DR-3-2011,,146,0,0,0,0,0,0,0,3.929049531,0,0,0,0,0,0,0,0,0,0,0,0,0,1,0,0,0,0,500,2,650,4,100,0,0,0,0,0,0,0,0,0,1,0,0,0,0,0,0,0,0,0,0,0,0,0,0,700,50,50,0,0,0,6,30,81.6
DR-3-2011,,147,0,0,0,0,0,0,0,3.929049531,0,0,0,0,0,0,0,0,0,0,0,0,0,1,0,0,0,0,500,2,650,4,100,0,0,0,0,0,0,0,0,0,1,0,0,0,0,0,0,0,0,0,0,0,0,0,0,700,66.66666667,33.33333333,0,0,0,6,30,67.5
DR-3-2012,"DR-3-2012 CO2 reforming of methane over nickel catalysts supported on
nanocrystalline MgAl2O4 with high surface area
Narges Hadian2, Mehran Rezaei1,2∗, Zeinab Mosayebi2, Fereshteh Meshkani1",1,0,0,0,0,0,0,0,5,0,0,0,0,0,0,0,0,0,0,0,0,0,1,0,0,0,0,600,4,600,2,100,0,0,0,0,0,0,0,0,0,0,1,0,0,0,0,0,0,0,0,0,0,0,0,0,550,50,50,0,0,0,3.333333333,30,21.9512
DR-3-2012,,2,0,0,0,0,0,0,0,5,0,0,0,0,0,0,0,0,0,0,0,0,0,1,0,0,0,0,600,4,600,2,100,0,0,0,0,0,0,0,0,0,0,1,0,0,0,0,0,0,0,0,0,0,0,0,0,600,50,50,0,0,0,3.333333333,30,35.1039
DR-3-2012,,3,0,0,0,0,0,0,0,5,0,0,0,0,0,0,0,0,0,0,0,0,0,1,0,0,0,0,600,4,600,2,100,0,0,0,0,0,0,0,0,0,0,1,0,0,0,0,0,0,0,0,0,0,0,0,0,650,50,50,0,0,0,3.333333333,30,49.0154
DR-3-2012,,4,0,0,0,0,0,0,0,5,0,0,0,0,0,0,0,0,0,0,0,0,0,1,0,0,0,0,600,4,600,2,100,0,0,0,0,0,0,0,0,0,0,1,0,0,0,0,0,0,0,0,0,0,0,0,0,700,50,50,0,0,0,3.333333333,30,63.1165
DR-3-2012,,5,0,0,0,0,0,0,0,7,0,0,0,0,0,0,0,0,0,0,0,0,0,1,0,0,0,0,600,4,600,2,100,0,0,0,0,0,0,0,0,0,0,1,0,0,0,0,0,0,0,0,0,0,0,0,0,550,50,50,0,0,0,3.333333333,30,27.0732
DR-3-2012,,6,0,0,0,0,0,0,0,7,0,0,0,0,0,0,0,0,0,0,0,0,0,1,0,0,0,0,600,4,600,2,100,0,0,0,0,0,0,0,0,0,0,1,0,0,0,0,0,0,0,0,0,0,0,0,0,600,50,50,0,0,0,3.333333333,30,40.9846
DR-3-2012,,7,0,0,0,0,0,0,0,7,0,0,0,0,0,0,0,0,0,0,0,0,0,1,0,0,0,0,600,4,600,2,100,0,0,0,0,0,0,0,0,0,0,1,0,0,0,0,0,0,0,0,0,0,0,0,0,650,50,50,0,0,0,3.333333333,30,56.224
DR-3-2012,,8,0,0,0,0,0,0,0,7,0,0,0,0,0,0,0,0,0,0,0,0,0,1,0,0,0,0,600,4,600,2,100,0,0,0,0,0,0,0,0,0,0,1,0,0,0,0,0,0,0,0,0,0,0,0,0,700,50,50,0,0,0,3.333333333,30,71.084
DR-3-2012,,9,0,0,0,0,0,0,0,10,0,0,0,0,0,0,0,0,0,0,0,0,0,1,0,0,0,0,600,4,600,2,100,0,0,0,0,0,0,0,0,0,0,1,0,0,0,0,0,0,0,0,0,0,0,0,0,550,50,50,0,0,0,3.333333333,30,23.4685
DR-3-2012,,10,0,0,0,0,0,0,0,10,0,0,0,0,0,0,0,0,0,0,0,0,0,1,0,0,0,0,600,4,600,2,100,0,0,0,0,0,0,0,0,0,0,1,0,0,0,0,0,0,0,0,0,0,0,0,0,600,50,50,0,0,0,3.333333333,30,37.3803
DR-3-2012,,11,0,0,0,0,0,0,0,10,0,0,0,0,0,0,0,0,0,0,0,0,0,1,0,0,0,0,600,4,600,2,100,0,0,0,0,0,0,0,0,0,0,1,0,0,0,0,0,0,0,0,0,0,0,0,0,650,50,50,0,0,0,3.333333333,30,52.2403
DR-3-2012,,12,0,0,0,0,0,0,0,10,0,0,0,0,0,0,0,0,0,0,0,0,0,1,0,0,0,0,600,4,600,2,100,0,0,0,0,0,0,0,0,0,0,1,0,0,0,0,0,0,0,0,0,0,0,0,0,700,50,50,0,0,0,3.333333333,30,66.3415
DR-3-2012,,13,0,0,0,0,0,0,0,15,0,0,0,0,0,0,0,0,0,0,0,0,0,1,0,0,0,0,600,4,600,2,100,0,0,0,0,0,0,0,0,0,0,1,0,0,0,0,0,0,0,0,0,0,0,0,0,550,50,50,0,0,0,3.333333333,30,25.1758
DR-3-2012,,14,0,0,0,0,0,0,0,15,0,0,0,0,0,0,0,0,0,0,0,0,0,1,0,0,0,0,600,4,600,2,100,0,0,0,0,0,0,0,0,0,0,1,0,0,0,0,0,0,0,0,0,0,0,0,0,600,50,50,0,0,0,3.333333333,30,39.0876
DR-3-2012,,15,0,0,0,0,0,0,0,15,0,0,0,0,0,0,0,0,0,0,0,0,0,1,0,0,0,0,600,4,600,2,100,0,0,0,0,0,0,0,0,0,0,1,0,0,0,0,0,0,0,0,0,0,0,0,0,650,50,50,0,0,0,3.333333333,30,54.3266
DR-3-2012,,16,0,0,0,0,0,0,0,15,0,0,0,0,0,0,0,0,0,0,0,0,0,1,0,0,0,0,600,4,600,2,100,0,0,0,0,0,0,0,0,0,0,1,0,0,0,0,0,0,0,0,0,0,0,0,0,700,50,50,0,0,0,3.333333333,30,68.2385
DR-3-2012,,17,0,0,0,0,0,0,0,5,0,0,0,0,0,0,0,0,0,0,0,0,0,1,0,0,0,0,600,4,600,2,100,0,0,0,0,0,0,0,0,0,0,1,0,0,0,0,0,0,0,0,0,0,0,0,0,700,50,50,0,0,0,3.333333333,0.516351,62.3243
DR-3-2012,,18,0,0,0,0,0,0,0,5,0,0,0,0,0,0,0,0,0,0,0,0,0,1,0,0,0,0,600,4,600,2,100,0,0,0,0,0,0,0,0,0,0,1,0,0,0,0,0,0,0,0,0,0,0,0,0,700,50,50,0,0,0,3.333333333,15,62.4054
DR-3-2012,,19,0,0,0,0,0,0,0,5,0,0,0,0,0,0,0,0,0,0,0,0,0,1,0,0,0,0,600,4,600,2,100,0,0,0,0,0,0,0,0,0,0,1,0,0,0,0,0,0,0,0,0,0,0,0,0,700,50,50,0,0,0,3.333333333,30,61.8378
DR-3-2012,,20,0,0,0,0,0,0,0,5,0,0,0,0,0,0,0,0,0,0,0,0,0,1,0,0,0,0,600,4,600,2,100,0,0,0,0,0,0,0,0,0,0,1,0,0,0,0,0,0,0,0,0,0,0,0,0,700,50,50,0,0,0,3.333333333,45,62.4054
DR-3-2012,,21,0,0,0,0,0,0,0,5,0,0,0,0,0,0,0,0,0,0,0,0,0,1,0,0,0,0,600,4,600,2,100,0,0,0,0,0,0,0,0,0,0,1,0,0,0,0,0,0,0,0,0,0,0,0,0,700,50,50,0,0,0,3.333333333,60,62.8919
DR-3-2012,,22,0,0,0,0,0,0,0,5,0,0,0,0,0,0,0,0,0,0,0,0,0,1,0,0,0,0,600,4,600,2,100,0,0,0,0,0,0,0,0,0,0,1,0,0,0,0,0,0,0,0,0,0,0,0,0,700,50,50,0,0,0,3.333333333,75,61.2703
DR-3-2012,,23,0,0,0,0,0,0,0,5,0,0,0,0,0,0,0,0,0,0,0,0,0,1,0,0,0,0,600,4,600,2,100,0,0,0,0,0,0,0,0,0,0,1,0,0,0,0,0,0,0,0,0,0,0,0,0,700,50,50,0,0,0,3.333333333,90,62.4865
DR-3-2012,,24,0,0,0,0,0,0,0,5,0,0,0,0,0,0,0,0,0,0,0,0,0,1,0,0,0,0,600,4,600,2,100,0,0,0,0,0,0,0,0,0,0,1,0,0,0,0,0,0,0,0,0,0,0,0,0,700,50,50,0,0,0,3.333333333,105,64.027
DR-3-2012,,25,0,0,0,0,0,0,0,5,0,0,0,0,0,0,0,0,0,0,0,0,0,1,0,0,0,0,600,4,600,2,100,0,0,0,0,0,0,0,0,0,0,1,0,0,0,0,0,0,0,0,0,0,0,0,0,700,50,50,0,0,0,3.333333333,120,64.1892
DR-3-2012,,26,0,0,0,0,0,0,0,5,0,0,0,0,0,0,0,0,0,0,0,0,0,1,0,0,0,0,600,4,600,2,100,0,0,0,0,0,0,0,0,0,0,1,0,0,0,0,0,0,0,0,0,0,0,0,0,700,50,50,0,0,0,3.333333333,135,63.7027
DR-3-2012,,27,0,0,0,0,0,0,0,5,0,0,0,0,0,0,0,0,0,0,0,0,0,1,0,0,0,0,600,4,600,2,100,0,0,0,0,0,0,0,0,0,0,1,0,0,0,0,0,0,0,0,0,0,0,0,0,700,50,50,0,0,0,3.333333333,150,63.1351
DR-3-2012,,28,0,0,0,0,0,0,0,5,0,0,0,0,0,0,0,0,0,0,0,0,0,1,0,0,0,0,600,4,600,2,100,0,0,0,0,0,0,0,0,0,0,1,0,0,0,0,0,0,0,0,0,0,0,0,0,700,50,50,0,0,0,3.333333333,165,64.1892
DR-3-2012,,29,0,0,0,0,0,0,0,5,0,0,0,0,0,0,0,0,0,0,0,0,0,1,0,0,0,0,600,4,600,2,100,0,0,0,0,0,0,0,0,0,0,1,0,0,0,0,0,0,0,0,0,0,0,0,0,700,50,50,0,0,0,3.333333333,180,63.8649
DR-3-2012,,30,0,0,0,0,0,0,0,5,0,0,0,0,0,0,0,0,0,0,0,0,0,1,0,0,0,0,600,4,600,2,100,0,0,0,0,0,0,0,0,0,0,1,0,0,0,0,0,0,0,0,0,0,0,0,0,700,50,50,0,0,0,3.333333333,195,63.7027
DR-3-2012,,31,0,0,0,0,0,0,0,5,0,0,0,0,0,0,0,0,0,0,0,0,0,1,0,0,0,0,600,4,600,2,100,0,0,0,0,0,0,0,0,0,0,1,0,0,0,0,0,0,0,0,0,0,0,0,0,700,50,50,0,0,0,3.333333333,210,62.8108
DR-3-2012,,32,0,0,0,0,0,0,0,5,0,0,0,0,0,0,0,0,0,0,0,0,0,1,0,0,0,0,600,4,600,2,100,0,0,0,0,0,0,0,0,0,0,1,0,0,0,0,0,0,0,0,0,0,0,0,0,700,50,50,0,0,0,3.333333333,225,64.3514
DR-3-2012,,33,0,0,0,0,0,0,0,5,0,0,0,0,0,0,0,0,0,0,0,0,0,1,0,0,0,0,600,4,600,2,100,0,0,0,0,0,0,0,0,0,0,1,0,0,0,0,0,0,0,0,0,0,0,0,0,700,50,50,0,0,0,3.333333333,240,64.027
DR-3-2012,,34,0,0,0,0,0,0,0,5,0,0,0,0,0,0,0,0,0,0,0,0,0,1,0,0,0,0,600,4,600,2,100,0,0,0,0,0,0,0,0,0,0,1,0,0,0,0,0,0,0,0,0,0,0,0,0,700,50,50,0,0,0,3.333333333,255,64.3514
DR-3-2012,,35,0,0,0,0,0,0,0,5,0,0,0,0,0,0,0,0,0,0,0,0,0,1,0,0,0,0,600,4,600,2,100,0,0,0,0,0,0,0,0,0,0,1,0,0,0,0,0,0,0,0,0,0,0,0,0,700,50,50,0,0,0,3.333333333,270,64.1081
DR-3-2012,,36,0,0,0,0,0,0,0,5,0,0,0,0,0,0,0,0,0,0,0,0,0,1,0,0,0,0,600,4,600,2,100,0,0,0,0,0,0,0,0,0,0,1,0,0,0,0,0,0,0,0,0,0,0,0,0,700,50,50,0,0,0,3.333333333,285,63.9459
DR-3-2012,,37,0,0,0,0,0,0,0,5,0,0,0,0,0,0,0,0,0,0,0,0,0,1,0,0,0,0,600,4,600,2,100,0,0,0,0,0,0,0,0,0,0,1,0,0,0,0,0,0,0,0,0,0,0,0,0,700,50,50,0,0,0,3.333333333,300,64.027
DR-3-2012,,38,0,0,0,0,0,0,0,7,0,0,0,0,0,0,0,0,0,0,0,0,0,1,0,0,0,0,600,4,600,2,100,0,0,0,0,0,0,0,0,0,0,1,0,0,0,0,0,0,0,0,0,0,0,0,0,700,50,50,0,0,0,3.333333333,0.516351,70.1081
DR-3-2012,,39,0,0,0,0,0,0,0,7,0,0,0,0,0,0,0,0,0,0,0,0,0,1,0,0,0,0,600,4,600,2,100,0,0,0,0,0,0,0,0,0,0,1,0,0,0,0,0,0,0,0,0,0,0,0,0,700,50,50,0,0,0,3.333333333,15,70.2703
DR-3-2012,,40,0,0,0,0,0,0,0,7,0,0,0,0,0,0,0,0,0,0,0,0,0,1,0,0,0,0,600,4,600,2,100,0,0,0,0,0,0,0,0,0,0,1,0,0,0,0,0,0,0,0,0,0,0,0,0,700,50,50,0,0,0,3.333333333,30,71.7297
