Repository: hych0/CH4Conversion

File: CH4Conv.csv (part 12 of 25)
,,,Base Metal (wt %),,,,,,,,,,,,,,,,,,,,,,,,,,,,Reduction Conditions,,,Support type,,,,,,,,,,,,,,,,,,,,,,,,Operating Conditions,,,,,,,,Output
Code of papers,Reference,Data,Co,Ba-promoter,Ca-promoter,Cu-promoter,Ce,Mn,La,Ni,Pt,Mg,Ir,Au,K,Li,Ru,Rh,Pd,Sr-promoter,Y-promoter,Zr,Incipient to wetness impregnation,Wet impregnation,Co-impregnation,Co-precipitation,Sol-gel,Sequential impregnation, calcTemperature (oC),calc Time (h),red Temperature  (oC),red Time (h),red H2 %,γ-Al2O3(Gamma),α-Al2O3(Alpha),Mesoporous Al2O3 (MAl),La2O3,SBA-15,BaO,BaTiO3,CaO,MgO,Nanocrystalline MgO,MgAl2O4(nanocry),CeO2,SiO2,Si3N4,TiO2,PrO2,V2O5,ZrO2,Mesoporous nanocrystalline ZrO2,MnO,MCM-41,Y2O3,ZSM-5,H-ZSM-5,react Temperature (C),reac CH4 %vol,reac CO2 %vol,reac Ar %vol,reac N2 %vol,reac He %vol,GHSV (mgmin/mL),Time on stream (min),% CH4 Conversion
DR-8-2012,"DR-8-2012 Ordered mesoporous alumina supported nickel based
catalysts for carbon dioxide reforming of methane
DR-3-2012,,41,0,0,0,0,0,0,0,7,0,0,0,0,0,0,0,0,0,0,0,0,0,1,0,0,0,0,600,4,600,2,100,0,0,0,0,0,0,0,0,0,0,1,0,0,0,0,0,0,0,0,0,0,0,0,0,700,50,50,0,0,0,3.333333333,45,71.1622
DR-3-2012,,42,0,0,0,0,0,0,0,7,0,0,0,0,0,0,0,0,0,0,0,0,0,1,0,0,0,0,600,4,600,2,100,0,0,0,0,0,0,0,0,0,0,1,0,0,0,0,0,0,0,0,0,0,0,0,0,700,50,50,0,0,0,3.333333333,60,71.7297
DR-3-2012,,43,0,0,0,0,0,0,0,7,0,0,0,0,0,0,0,0,0,0,0,0,0,1,0,0,0,0,600,4,600,2,100,0,0,0,0,0,0,0,0,0,0,1,0,0,0,0,0,0,0,0,0,0,0,0,0,700,50,50,0,0,0,3.333333333,75,71.6486
DR-3-2012,,44,0,0,0,0,0,0,0,7,0,0,0,0,0,0,0,0,0,0,0,0,0,1,0,0,0,0,600,4,600,2,100,0,0,0,0,0,0,0,0,0,0,1,0,0,0,0,0,0,0,0,0,0,0,0,0,700,50,50,0,0,0,3.333333333,90,70.8378
DR-3-2012,,45,0,0,0,0,0,0,0,7,0,0,0,0,0,0,0,0,0,0,0,0,0,1,0,0,0,0,600,4,600,2,100,0,0,0,0,0,0,0,0,0,0,1,0,0,0,0,0,0,0,0,0,0,0,0,0,700,50,50,0,0,0,3.333333333,105,71.4865
DR-3-2012,,46,0,0,0,0,0,0,0,7,0,0,0,0,0,0,0,0,0,0,0,0,0,1,0,0,0,0,600,4,600,2,100,0,0,0,0,0,0,0,0,0,0,1,0,0,0,0,0,0,0,0,0,0,0,0,0,700,50,50,0,0,0,3.333333333,120,71.8108
DR-3-2012,,47,0,0,0,0,0,0,0,7,0,0,0,0,0,0,0,0,0,0,0,0,0,1,0,0,0,0,600,4,600,2,100,0,0,0,0,0,0,0,0,0,0,1,0,0,0,0,0,0,0,0,0,0,0,0,0,700,50,50,0,0,0,3.333333333,135,72.4595
DR-3-2012,,48,0,0,0,0,0,0,0,7,0,0,0,0,0,0,0,0,0,0,0,0,0,1,0,0,0,0,600,4,600,2,100,0,0,0,0,0,0,0,0,0,0,1,0,0,0,0,0,0,0,0,0,0,0,0,0,700,50,50,0,0,0,3.333333333,150,70.2703
DR-3-2012,,49,0,0,0,0,0,0,0,7,0,0,0,0,0,0,0,0,0,0,0,0,0,1,0,0,0,0,600,4,600,2,100,0,0,0,0,0,0,0,0,0,0,1,0,0,0,0,0,0,0,0,0,0,0,0,0,700,50,50,0,0,0,3.333333333,165,70.2703
DR-3-2012,,50,0,0,0,0,0,0,0,7,0,0,0,0,0,0,0,0,0,0,0,0,0,1,0,0,0,0,600,4,600,2,100,0,0,0,0,0,0,0,0,0,0,1,0,0,0,0,0,0,0,0,0,0,0,0,0,700,50,50,0,0,0,3.333333333,180,69.8649
DR-3-2012,,51,0,0,0,0,0,0,0,7,0,0,0,0,0,0,0,0,0,0,0,0,0,1,0,0,0,0,600,4,600,2,100,0,0,0,0,0,0,0,0,0,0,1,0,0,0,0,0,0,0,0,0,0,0,0,0,700,50,50,0,0,0,3.333333333,195,70.6757
DR-3-2012,,52,0,0,0,0,0,0,0,7,0,0,0,0,0,0,0,0,0,0,0,0,0,1,0,0,0,0,600,4,600,2,100,0,0,0,0,0,0,0,0,0,0,1,0,0,0,0,0,0,0,0,0,0,0,0,0,700,50,50,0,0,0,3.333333333,210,70.8378
DR-3-2012,,53,0,0,0,0,0,0,0,7,0,0,0,0,0,0,0,0,0,0,0,0,0,1,0,0,0,0,600,4,600,2,100,0,0,0,0,0,0,0,0,0,0,1,0,0,0,0,0,0,0,0,0,0,0,0,0,700,50,50,0,0,0,3.333333333,225,70.3514
DR-3-2012,,54,0,0,0,0,0,0,0,7,0,0,0,0,0,0,0,0,0,0,0,0,0,1,0,0,0,0,600,4,600,2,100,0,0,0,0,0,0,0,0,0,0,1,0,0,0,0,0,0,0,0,0,0,0,0,0,700,50,50,0,0,0,3.333333333,240,70.1892
DR-3-2012,,55,0,0,0,0,0,0,0,7,0,0,0,0,0,0,0,0,0,0,0,0,0,1,0,0,0,0,600,4,600,2,100,0,0,0,0,0,0,0,0,0,0,1,0,0,0,0,0,0,0,0,0,0,0,0,0,700,50,50,0,0,0,3.333333333,255,70.1081
DR-3-2012,,56,0,0,0,0,0,0,0,7,0,0,0,0,0,0,0,0,0,0,0,0,0,1,0,0,0,0,600,4,600,2,100,0,0,0,0,0,0,0,0,0,0,1,0,0,0,0,0,0,0,0,0,0,0,0,0,700,50,50,0,0,0,3.333333333,270,71
DR-3-2012,,57,0,0,0,0,0,0,0,7,0,0,0,0,0,0,0,0,0,0,0,0,0,1,0,0,0,0,600,4,600,2,100,0,0,0,0,0,0,0,0,0,0,1,0,0,0,0,0,0,0,0,0,0,0,0,0,700,50,50,0,0,0,3.333333333,285,71.2432
DR-3-2012,,58,0,0,0,0,0,0,0,7,0,0,0,0,0,0,0,0,0,0,0,0,0,1,0,0,0,0,600,4,600,2,100,0,0,0,0,0,0,0,0,0,0,1,0,0,0,0,0,0,0,0,0,0,0,0,0,700,50,50,0,0,0,3.333333333,300,71
DR-3-2012,,59,0,0,0,0,0,0,0,10,0,0,0,0,0,0,0,0,0,0,0,0,0,1,0,0,0,0,600,4,600,2,100,0,0,0,0,0,0,0,0,0,0,1,0,0,0,0,0,0,0,0,0,0,0,0,0,700,50,50,0,0,0,3.333333333,0.516351,65.7297
DR-3-2012,,60,0,0,0,0,0,0,0,10,0,0,0,0,0,0,0,0,0,0,0,0,0,1,0,0,0,0,600,4,600,2,100,0,0,0,0,0,0,0,0,0,0,1,0,0,0,0,0,0,0,0,0,0,0,0,0,700,50,50,0,0,0,3.333333333,15,66.8649
DR-3-2012,,61,0,0,0,0,0,0,0,10,0,0,0,0,0,0,0,0,0,0,0,0,0,1,0,0,0,0,600,4,600,2,100,0,0,0,0,0,0,0,0,0,0,1,0,0,0,0,0,0,0,0,0,0,0,0,0,700,50,50,0,0,0,3.333333333,30,67.6757
DR-3-2012,,62,0,0,0,0,0,0,0,10,0,0,0,0,0,0,0,0,0,0,0,0,0,1,0,0,0,0,600,4,600,2,100,0,0,0,0,0,0,0,0,0,0,1,0,0,0,0,0,0,0,0,0,0,0,0,0,700,50,50,0,0,0,3.333333333,45,66.7027
DR-3-2012,,63,0,0,0,0,0,0,0,10,0,0,0,0,0,0,0,0,0,0,0,0,0,1,0,0,0,0,600,4,600,2,100,0,0,0,0,0,0,0,0,0,0,1,0,0,0,0,0,0,0,0,0,0,0,0,0,700,50,50,0,0,0,3.333333333,60,64.9189
DR-3-2012,,64,0,0,0,0,0,0,0,10,0,0,0,0,0,0,0,0,0,0,0,0,0,1,0,0,0,0,600,4,600,2,100,0,0,0,0,0,0,0,0,0,0,1,0,0,0,0,0,0,0,0,0,0,0,0,0,700,50,50,0,0,0,3.333333333,75,66.3784
DR-3-2012,,65,0,0,0,0,0,0,0,10,0,0,0,0,0,0,0,0,0,0,0,0,0,1,0,0,0,0,600,4,600,2,100,0,0,0,0,0,0,0,0,0,0,1,0,0,0,0,0,0,0,0,0,0,0,0,0,700,50,50,0,0,0,3.333333333,90,67.4324
DR-3-2012,,66,0,0,0,0,0,0,0,10,0,0,0,0,0,0,0,0,0,0,0,0,0,1,0,0,0,0,600,4,600,2,100,0,0,0,0,0,0,0,0,0,0,1,0,0,0,0,0,0,0,0,0,0,0,0,0,700,50,50,0,0,0,3.333333333,105,67.4324
DR-3-2012,,67,0,0,0,0,0,0,0,10,0,0,0,0,0,0,0,0,0,0,0,0,0,1,0,0,0,0,600,4,600,2,100,0,0,0,0,0,0,0,0,0,0,1,0,0,0,0,0,0,0,0,0,0,0,0,0,700,50,50,0,0,0,3.333333333,120,66.2973
DR-3-2012,,68,0,0,0,0,0,0,0,10,0,0,0,0,0,0,0,0,0,0,0,0,0,1,0,0,0,0,600,4,600,2,100,0,0,0,0,0,0,0,0,0,0,1,0,0,0,0,0,0,0,0,0,0,0,0,0,700,50,50,0,0,0,3.333333333,135,65
DR-3-2012,,69,0,0,0,0,0,0,0,10,0,0,0,0,0,0,0,0,0,0,0,0,0,1,0,0,0,0,600,4,600,2,100,0,0,0,0,0,0,0,0,0,0,1,0,0,0,0,0,0,0,0,0,0,0,0,0,700,50,50,0,0,0,3.333333333,150,65.0811
DR-3-2012,,70,0,0,0,0,0,0,0,10,0,0,0,0,0,0,0,0,0,0,0,0,0,1,0,0,0,0,600,4,600,2,100,0,0,0,0,0,0,0,0,0,0,1,0,0,0,0,0,0,0,0,0,0,0,0,0,700,50,50,0,0,0,3.333333333,165,66.4595
DR-3-2012,,71,0,0,0,0,0,0,0,10,0,0,0,0,0,0,0,0,0,0,0,0,0,1,0,0,0,0,600,4,600,2,100,0,0,0,0,0,0,0,0,0,0,1,0,0,0,0,0,0,0,0,0,0,0,0,0,700,50,50,0,0,0,3.333333333,180,66.7838
DR-3-2012,,72,0,0,0,0,0,0,0,10,0,0,0,0,0,0,0,0,0,0,0,0,0,1,0,0,0,0,600,4,600,2,100,0,0,0,0,0,0,0,0,0,0,1,0,0,0,0,0,0,0,0,0,0,0,0,0,700,50,50,0,0,0,3.333333333,195,66.6216
DR-3-2012,,73,0,0,0,0,0,0,0,10,0,0,0,0,0,0,0,0,0,0,0,0,0,1,0,0,0,0,600,4,600,2,100,0,0,0,0,0,0,0,0,0,0,1,0,0,0,0,0,0,0,0,0,0,0,0,0,700,50,50,0,0,0,3.333333333,210,66.9459
DR-3-2012,,74,0,0,0,0,0,0,0,10,0,0,0,0,0,0,0,0,0,0,0,0,0,1,0,0,0,0,600,4,600,2,100,0,0,0,0,0,0,0,0,0,0,1,0,0,0,0,0,0,0,0,0,0,0,0,0,700,50,50,0,0,0,3.333333333,225,66.9459
DR-3-2012,,75,0,0,0,0,0,0,0,10,0,0,0,0,0,0,0,0,0,0,0,0,0,1,0,0,0,0,600,4,600,2,100,0,0,0,0,0,0,0,0,0,0,1,0,0,0,0,0,0,0,0,0,0,0,0,0,700,50,50,0,0,0,3.333333333,240,66.7838
DR-3-2012,,76,0,0,0,0,0,0,0,10,0,0,0,0,0,0,0,0,0,0,0,0,0,1,0,0,0,0,600,4,600,2,100,0,0,0,0,0,0,0,0,0,0,1,0,0,0,0,0,0,0,0,0,0,0,0,0,700,50,50,0,0,0,3.333333333,255,67.027
DR-3-2012,,77,0,0,0,0,0,0,0,10,0,0,0,0,0,0,0,0,0,0,0,0,0,1,0,0,0,0,600,4,600,2,100,0,0,0,0,0,0,0,0,0,0,1,0,0,0,0,0,0,0,0,0,0,0,0,0,700,50,50,0,0,0,3.333333333,270,66.7838
DR-3-2012,,78,0,0,0,0,0,0,0,10,0,0,0,0,0,0,0,0,0,0,0,0,0,1,0,0,0,0,600,4,600,2,100,0,0,0,0,0,0,0,0,0,0,1,0,0,0,0,0,0,0,0,0,0,0,0,0,700,50,50,0,0,0,3.333333333,285,66.7027
DR-3-2012,,79,0,0,0,0,0,0,0,10,0,0,0,0,0,0,0,0,0,0,0,0,0,1,0,0,0,0,600,4,600,2,100,0,0,0,0,0,0,0,0,0,0,1,0,0,0,0,0,0,0,0,0,0,0,0,0,700,50,50,0,0,0,3.333333333,300,67.027
DR-3-2012,,80,0,0,0,0,0,0,0,15,0,0,0,0,0,0,0,0,0,0,0,0,0,1,0,0,0,0,600,4,600,2,100,0,0,0,0,0,0,0,0,0,0,1,0,0,0,0,0,0,0,0,0,0,0,0,0,700,50,50,0,0,0,3.333333333,0.516351,68.2432
DR-3-2012,,81,0,0,0,0,0,0,0,15,0,0,0,0,0,0,0,0,0,0,0,0,0,1,0,0,0,0,600,4,600,2,100,0,0,0,0,0,0,0,0,0,0,1,0,0,0,0,0,0,0,0,0,0,0,0,0,700,50,50,0,0,0,3.333333333,15,68.0811
DR-3-2012,,82,0,0,0,0,0,0,0,15,0,0,0,0,0,0,0,0,0,0,0,0,0,1,0,0,0,0,600,4,600,2,100,0,0,0,0,0,0,0,0,0,0,1,0,0,0,0,0,0,0,0,0,0,0,0,0,700,50,50,0,0,0,3.333333333,30,68.3243
DR-3-2012,,83,0,0,0,0,0,0,0,15,0,0,0,0,0,0,0,0,0,0,0,0,0,1,0,0,0,0,600,4,600,2,100,0,0,0,0,0,0,0,0,0,0,1,0,0,0,0,0,0,0,0,0,0,0,0,0,700,50,50,0,0,0,3.333333333,45,68.4054
DR-3-2012,,84,0,0,0,0,0,0,0,15,0,0,0,0,0,0,0,0,0,0,0,0,0,1,0,0,0,0,600,4,600,2,100,0,0,0,0,0,0,0,0,0,0,1,0,0,0,0,0,0,0,0,0,0,0,0,0,700,50,50,0,0,0,3.333333333,60,68.8919
DR-3-2012,,85,0,0,0,0,0,0,0,15,0,0,0,0,0,0,0,0,0,0,0,0,0,1,0,0,0,0,600,4,600,2,100,0,0,0,0,0,0,0,0,0,0,1,0,0,0,0,0,0,0,0,0,0,0,0,0,700,50,50,0,0,0,3.333333333,75,69.2973
DR-3-2012,,86,0,0,0,0,0,0,0,15,0,0,0,0,0,0,0,0,0,0,0,0,0,1,0,0,0,0,600,4,600,2,100,0,0,0,0,0,0,0,0,0,0,1,0,0,0,0,0,0,0,0,0,0,0,0,0,700,50,50,0,0,0,3.333333333,90,68.973
DR-3-2012,,87,0,0,0,0,0,0,0,15,0,0,0,0,0,0,0,0,0,0,0,0,0,1,0,0,0,0,600,4,600,2,100,0,0,0,0,0,0,0,0,0,0,1,0,0,0,0,0,0,0,0,0,0,0,0,0,700,50,50,0,0,0,3.333333333,105,69.8649
DR-3-2012,,88,0,0,0,0,0,0,0,15,0,0,0,0,0,0,0,0,0,0,0,0,0,1,0,0,0,0,600,4,600,2,100,0,0,0,0,0,0,0,0,0,0,1,0,0,0,0,0,0,0,0,0,0,0,0,0,700,50,50,0,0,0,3.333333333,120,69.2162
DR-3-2012,,89,0,0,0,0,0,0,0,15,0,0,0,0,0,0,0,0,0,0,0,0,0,1,0,0,0,0,600,4,600,2,100,0,0,0,0,0,0,0,0,0,0,1,0,0,0,0,0,0,0,0,0,0,0,0,0,700,50,50,0,0,0,3.333333333,135,69.9459
DR-3-2012,,90,0,0,0,0,0,0,0,15,0,0,0,0,0,0,0,0,0,0,0,0,0,1,0,0,0,0,600,4,600,2,100,0,0,0,0,0,0,0,0,0,0,1,0,0,0,0,0,0,0,0,0,0,0,0,0,700,50,50,0,0,0,3.333333333,150,68.4865
DR-3-2012,,91,0,0,0,0,0,0,0,15,0,0,0,0,0,0,0,0,0,0,0,0,0,1,0,0,0,0,600,4,600,2,100,0,0,0,0,0,0,0,0,0,0,1,0,0,0,0,0,0,0,0,0,0,0,0,0,700,50,50,0,0,0,3.333333333,165,70.027
DR-3-2012,,92,0,0,0,0,0,0,0,15,0,0,0,0,0,0,0,0,0,0,0,0,0,1,0,0,0,0,600,4,600,2,100,0,0,0,0,0,0,0,0,0,0,1,0,0,0,0,0,0,0,0,0,0,0,0,0,700,50,50,0,0,0,3.333333333,180,68.973
DR-3-2012,,93,0,0,0,0,0,0,0,15,0,0,0,0,0,0,0,0,0,0,0,0,0,1,0,0,0,0,600,4,600,2,100,0,0,0,0,0,0,0,0,0,0,1,0,0,0,0,0,0,0,0,0,0,0,0,0,700,50,50,0,0,0,3.333333333,195,70.7568
DR-3-2012,,94,0,0,0,0,0,0,0,15,0,0,0,0,0,0,0,0,0,0,0,0,0,1,0,0,0,0,600,4,600,2,100,0,0,0,0,0,0,0,0,0,0,1,0,0,0,0,0,0,0,0,0,0,0,0,0,700,50,50,0,0,0,3.333333333,210,69.6216
DR-3-2012,,95,0,0,0,0,0,0,0,15,0,0,0,0,0,0,0,0,0,0,0,0,0,1,0,0,0,0,600,4,600,2,100,0,0,0,0,0,0,0,0,0,0,1,0,0,0,0,0,0,0,0,0,0,0,0,0,700,50,50,0,0,0,3.333333333,225,68.973
DR-3-2012,,96,0,0,0,0,0,0,0,15,0,0,0,0,0,0,0,0,0,0,0,0,0,1,0,0,0,0,600,4,600,2,100,0,0,0,0,0,0,0,0,0,0,1,0,0,0,0,0,0,0,0,0,0,0,0,0,700,50,50,0,0,0,3.333333333,240,70.027
DR-3-2012,,97,0,0,0,0,0,0,0,15,0,0,0,0,0,0,0,0,0,0,0,0,0,1,0,0,0,0,600,4,600,2,100,0,0,0,0,0,0,0,0,0,0,1,0,0,0,0,0,0,0,0,0,0,0,0,0,700,50,50,0,0,0,3.333333333,255,69.7838
DR-3-2012,,98,0,0,0,0,0,0,0,15,0,0,0,0,0,0,0,0,0,0,0,0,0,1,0,0,0,0,600,4,600,2,100,0,0,0,0,0,0,0,0,0,0,1,0,0,0,0,0,0,0,0,0,0,0,0,0,700,50,50,0,0,0,3.333333333,270,69.6216
DR-3-2012,,99,0,0,0,0,0,0,0,15,0,0,0,0,0,0,0,0,0,0,0,0,0,1,0,0,0,0,600,4,600,2,100,0,0,0,0,0,0,0,0,0,0,1,0,0,0,0,0,0,0,0,0,0,0,0,0,700,50,50,0,0,0,3.333333333,285,70.1081
DR-3-2012,,100,0,0,0,0,0,0,0,15,0,0,0,0,0,0,0,0,0,0,0,0,0,1,0,0,0,0,600,4,600,2,100,0,0,0,0,0,0,0,0,0,0,1,0,0,0,0,0,0,0,0,0,0,0,0,0,700,50,50,0,0,0,3.333333333,300,69.0541
DR-3-2012,,101,0,0,0,0,0,0,0,5,0,0,0,0,0,0,0,0,0,0,0,0,0,1,0,0,0,0,600,4,600,2,100,0,0,0,0,0,0,0,0,0,0,1,0,0,0,0,0,0,0,0,0,0,0,0,0,700,66.66666667,33.33333333,0,0,0,3.333333333,30,48.8761
DR-3-2012,,102,0,0,0,0,0,0,0,5,0,0,0,0,0,0,0,0,0,0,0,0,0,1,0,0,0,0,600,4,600,2,100,0,0,0,0,0,0,0,0,0,0,1,0,0,0,0,0,0,0,0,0,0,0,0,0,700,50,50,0,0,0,3.333333333,30,59.8271
DR-3-2012,,103,0,0,0,0,0,0,0,5,0,0,0,0,0,0,0,0,0,0,0,0,0,1,0,0,0,0,600,4,600,2,100,0,0,0,0,0,0,0,0,0,0,1,0,0,0,0,0,0,0,0,0,0,0,0,0,700,40,60,0,0,0,3.333333333,30,68.2421
DR-3-2012,,104,0,0,0,0,0,0,0,5,0,0,0,0,0,0,0,0,0,0,0,0,0,1,0,0,0,0,600,4,600,2,100,0,0,0,0,0,0,0,0,0,0,1,0,0,0,0,0,0,0,0,0,0,0,0,0,700,33.33333333,66.66666667,0,0,0,3.333333333,30,75.7349
DR-3-2012,,105,0,0,0,0,0,0,0,5,0,0,0,0,0,0,0,0,0,0,0,0,0,1,0,0,0,0,600,4,600,2,100,0,0,0,0,0,0,0,0,0,0,1,0,0,0,0,0,0,0,0,0,0,0,0,0,700,50,50,0,0,0,6.666666667,30,74.672
DR-3-2012,,106,0,0,0,0,0,0,0,5,0,0,0,0,0,0,0,0,0,0,0,0,0,1,0,0,0,0,600,4,600,2,100,0,0,0,0,0,0,0,0,0,0,1,0,0,0,0,0,0,0,0,0,0,0,0,0,700,50,50,0,0,0,5,30,72.3244
DR-3-2012,,107,0,0,0,0,0,0,0,5,0,0,0,0,0,0,0,0,0,0,0,0,0,1,0,0,0,0,600,4,600,2,100,0,0,0,0,0,0,0,0,0,0,1,0,0,0,0,0,0,0,0,0,0,0,0,0,700,50,50,0,0,0,4,30,71.0824
DR-3-2012,,108,0,0,0,0,0,0,0,5,0,0,0,0,0,0,0,0,0,0,0,0,0,1,0,0,0,0,600,4,600,2,100,0,0,0,0,0,0,0,0,0,0,1,0,0,0,0,0,0,0,0,0,0,0,0,0,700,50,50,0,0,0,3.333333333,30,69.9878
DR-3-2012,,109,0,0,0,0,0,0,0,5,0,0,0,0,0,0,0,0,0,0,0,0,0,1,0,0,0,0,600,4,600,2,100,0,0,0,0,0,0,0,0,0,0,1,0,0,0,0,0,0,0,0,0,0,0,0,0,700,50,50,0,0,0,2.857142857,30,67.8613
DR-3-2012,,110,0,0,0,0,0,0,0,5,0,0,0,0,0,0,0,0,0,0,0,0,0,1,0,0,0,0,600,4,600,2,100,0,0,0,0,0,0,0,0,0,0,1,0,0,0,0,0,0,0,0,0,0,0,0,0,700,50,50,0,0,0,2.5,30,65.2188
DR-3-2012,,111,0,0,0,0,0,0,0,5,0,0,0,0,0,0,0,0,0,0,0,0,0,1,0,0,0,0,600,4,600,2,100,0,0,0,0,0,0,0,0,0,0,1,0,0,0,0,0,0,0,0,0,0,0,0,0,700,50,50,0,0,0,2.222222222,30,64.7138
DR-9-2009,"DR-9-2009 Effect of the Y2O3–ZrO2 support composition on nickel catalyst evaluated in dry
reforming of methane
Jorge D.A. Bellido, Elisabete M. Assaf *",1,0,0,0,0,0,0,0,5,0,0,0,0,0,0,0,0,0,0,0,0,0,1,0,0,0,0,800,2,750,3,100,0,0,0,0,0,0,0,0,0,0,0,0,0,0,0,0,0,1,0,0,0,0,0,0,800,50,50,0,0,0,1.666666667,10,11.639
DR-9-2009,,2,0,0,0,0,0,0,0,5,0,0,0,0,0,0,0,0,0,0,0,0,0,1,0,0,0,0,800,2,750,3,100,0,0,0,0,0,0,0,0,0,0,0,0,0,0,0,0,0,1,0,0,0,0,0,0,800,50,50,0,0,0,1.666666667,20,10.9264
DR-9-2009,,3,0,0,0,0,0,0,0,5,0,0,0,0,0,0,0,0,0,0,0,0,0,1,0,0,0,0,800,2,750,3,100,0,0,0,0,0,0,0,0,0,0,0,0,0,0,0,0,0,1,0,0,0,0,0,0,800,50,50,0,0,0,1.666666667,30,10.9264
DR-9-2009,,4,0,0,0,0,0,0,0,5,0,0,0,0,0,0,0,0,0,0,0,0,0,1,0,0,0,0,800,2,750,3,100,0,0,0,0,0,0,0,0,0,0,0,0,0,0,0,0,0,1,0,0,0,0,0,0,800,50,50,0,0,0,1.666666667,40,10.9264
DR-9-2009,,5,0,0,0,0,0,0,0,5,0,0,0,0,0,0,0,0,0,0,0,0,0,1,0,0,0,0,800,2,750,3,100,0,0,0,0,0,0,0,0,0,0,0,0,0,0,0,0,0,1,0,0,0,0,0,0,800,50,50,0,0,0,1.666666667,50,11.639
DR-9-2009,,6,0,0,0,0,0,0,0,5,0,0,0,0,0,0,0,0,0,0,0,0,0,1,0,0,0,0,800,2,750,3,100,0,0,0,0,0,0,0,0,0,0,0,0,0,0,0,0,0,1,0,0,0,0,0,0,800,50,50,0,0,0,1.666666667,60,12.114
DR-9-2009,,7,0,0,0,0,0,0,0,5,0,0,0,0,0,0,0,0,0,0,0,0,0,1,0,0,0,0,800,2,750,3,100,0,0,0,0,0,0,0,0,0,0,0,0,0,0,0,0,0,1,0,0,0,0,0,0,800,50,50,0,0,0,1.666666667,70,12.114
DR-9-2009,,8,0,0,0,0,0,0,0,5,0,0,0,0,0,0,0,0,0,0,0,0,0,1,0,0,0,0,800,2,750,3,100,0,0,0,0,0,0,0,0,0,0,0,0,0,0,0,0,0,1,0,0,0,0,0,0,800,50,50,0,0,0,1.666666667,80,11.4014
DR-9-2009,,9,0,0,0,0,0,0,0,5,0,0,0,0,0,0,0,0,0,0,0,0,0,1,0,0,0,0,800,2,750,3,100,0,0,0,0,0,0,0,0,0,0,0,0,0,0,0,0,0,1,0,0,0,0,0,0,800,50,50,0,0,0,1.666666667,90,11.4014
DR-9-2009,,10,0,0,0,0,0,0,0,5,0,0,0,0,0,0,0,0,0,0,0,0,0,1,0,0,0,0,800,2,750,3,100,0,0,0,0,0,0,0,0,0,0,0,0,0,0,0,0,0,1,0,0,0,0,0,0,800,50,50,0,0,0,1.666666667,100,10.9264
DR-9-2009,,11,0,0,0,0,0,0,0,5,0,0,0,0,0,0,0,0,0,0,0,0,0,1,0,0,0,0,800,2,750,3,100,0,0,0,0,0,0,0,0,0,0,0,0,0,0,0,0,0,1,0,0,0,0,0,0,800,50,50,0,0,0,1.666666667,110,11.1639
DR-9-2009,,12,0,0,0,0,0,0,0,5,0,0,0,0,0,0,0,0,0,0,0,0,0,1,0,0,0,0,800,2,750,3,100,0,0,0,0,0,0,0,0,0,0,0,0,0,0,0,0,0,1,0,0,0,0,0,0,800,50,50,0,0,0,1.666666667,120,11.1639
DR-9-2009,,13,0,0,0,0,0,0,0,5,0,0,0,0,0,0,0,0,0,0,0,0,0,1,0,0,0,0,800,2,750,3,100,0,0,0,0,0,0,0,0,0,0,0,0,0,0,0,0,0,1,0,0,0,0,0,0,800,50,50,0,0,0,1.666666667,130,11.4014
DR-9-2009,,14,0,0,0,0,0,0,0,5,0,0,0,0,0,0,0,0,0,0,0,0,0,1,0,0,0,0,800,2,750,3,100,0,0,0,0,0,0,0,0,0,0,0,0,0,0,0,0,0,1,0,0,0,0,0,0,800,50,50,0,0,0,1.666666667,140,12.114
DR-9-2009,,15,0,0,0,0,0,0,0,5,0,0,0,0,0,0,0,0,0,0,0,0,0,1,0,0,0,0,800,2,750,3,100,0,0,0,0,0,0,0,0,0,0,0,0,0,0,0,0,0,1,0,0,0,0,0,0,800,50,50,0,0,0,1.666666667,150,12.5891
DR-9-2009,,16,0,0,0,0,0,0,0,5,0,0,0,0,0,0,0,0,0,0,0,0,0,1,0,0,0,0,800,2,750,3,100,0,0,0,0,0,0,0,0,0,0,0,0,0,0,0,0,0,1,0,0,0,0,0,0,800,50,50,0,0,0,1.666666667,160,12.5891
DR-9-2009,,17,0,0,0,0,0,0,0,5,0,0,0,0,0,0,0,0,0,0,0,0,0,1,0,0,0,0,800,2,750,3,100,0,0,0,0,0,0,0,0,0,0,0,0,0,0,0,0,0,1,0,0,0,0,0,0,800,50,50,0,0,0,1.666666667,170,12.5891
DR-9-2009,,18,0,0,0,0,0,0,0,5,0,0,0,0,0,0,0,0,0,0,0,0,0,1,0,0,0,0,800,2,750,3,100,0,0,0,0,0,0,0,0,0,0,0,0,0,0,0,0,0,1,0,0,0,0,0,0,800,50,50,0,0,0,1.666666667,180,12.5891
DR-9-2009,,19,0,0,0,0,0,0,0,5,0,0,0,0,0,0,0,0,0,0,0,0,0,1,0,0,0,0,800,2,750,3,100,0,0,0,0,0,0,0,0,0,0,0,0,0,0,0,0,0,1,0,0,0,0,0,0,800,50,50,0,0,0,1.666666667,190,13.0641
DR-9-2009,,20,0,0,0,0,0,0,0,5,0,0,0,0,0,0,0,0,0,0,0,0,0,1,0,0,0,0,800,2,750,3,100,0,0,0,0,0,0,0,0,0,0,0,0,0,0,0,0,0,1,0,0,0,0,0,0,800,50,50,0,0,0,1.666666667,200,13.3017
DR-9-2009,,21,0,0,0,0,0,0,0,5,0,0,0,0,0,0,0,0,0,0,0,0,0,1,0,0,0,0,800,2,750,3,100,0,0,0,0,0,0,0,0,0,0,0,0,0,0,0,0,0,1,0,0,0,0,0,0,800,50,50,0,0,0,1.666666667,210,13.3017
DR-9-2009,,22,0,0,0,0,0,0,0,5,0,0,0,0,0,0,0,0,0,0,0,0,0,1,0,0,0,0,800,2,750,3,100,0,0,0,0,0,0,0,0,0,0,0,0,0,0,0,0,0,1,0,0,0,0,0,0,800,50,50,0,0,0,1.666666667,220,13.7767
DR-9-2009,,23,0,0,0,0,0,0,0,5,0,0,0,0,0,0,0,0,0,0,0,0,0,1,0,0,0,0,800,2,750,3,100,0,0,0,0,0,0,0,0,0,0,0,0,0,0,0,0,0,1,0,0,0,0,0,0,800,50,50,0,0,0,1.666666667,230,14.2518
DR-9-2009,,24,0,0,0,0,0,0,0,5,0,0,0,0,0,0,0,0,0,0,0,0,0,1,0,0,0,0,800,2,750,3,100,0,0,0,0,0,0,0,0,0,0,0,0,0,0,0,0,0,1,0,0,0,0,0,0,800,50,50,0,0,0,1.666666667,240,14.2518
DR-9-2009,,25,0,0,0,0,0,0,0,5,0,0,0,0,0,0,0,0,0,0,0,0,0,1,0,0,0,0,800,2,750,3,100,0,0,0,0,0,0,0,0,0,0,0,0,0,0,0,0,0,1,0,0,0,0,0,0,800,50,50,0,0,0,1.666666667,250,14.4893
DR-9-2009,,26,0,0,0,0,0,0,0,5,0,0,0,0,0,0,0,0,0,0,0,0,0,1,0,0,0,0,800,2,750,3,100,0,0,0,0,0,0,0,0,0,0,0,0,0,0,0,0,0,1,0,0,0,0,0,0,800,50,50,0,0,0,1.666666667,260,14.7268
DR-9-2009,,27,0,0,0,0,0,0,0,5,0,0,0,0,0,0,0,0,0,0,0,0,0,1,0,0,0,0,800,2,750,3,100,0,0,0,0,0,0,0,0,0,0,0,0,0,0,0,0,0,1,0,0,0,0,0,0,800,50,50,0,0,0,1.666666667,270,14.9644
DR-9-2009,,28,0,0,0,0,0,0,0,5,0,0,0,0,0,0,0,0,0,0,0,0,0,1,0,0,0,0,800,2,750,3,100,0,0,0,0,0,0,0,0,0,0,0,0,0,0,0,0,0,1,0,0,0,0,0,0,800,50,50,0,0,0,1.666666667,280,15.4394
DR-9-2009,,29,0,0,0,0,0,0,0,5,0,0,0,0,0,0,0,0,0,0,0,0,0,1,0,0,0,0,800,2,750,3,100,0,0,0,0,0,0,0,0,0,0,0,0,0,0,0,0,0,1,0,0,0,0,0,0,800,50,50,0,0,0,1.666666667,290,15.677
DR-9-2009,,30,0,0,0,0,0,0,0,5,0,0,0,0,0,0,0,0,0,0,0,0,0,1,0,0,0,0,800,2,750,3,100,0,0,0,0,0,0,0,0,0,0,0,0,0,0,0,0,0,1,0,0,0,0,0,0,800,50,50,0,0,0,1.666666667,300,15.677
DR-9-2009,,31,0,0,0,0,0,0,0,5,0,0,0,0,0,0,0,0,0,0,0,0,0,1,0,0,0,0,800,2,750,3,100,0,0,0,0,0,0,0,0,0,0,0,0,0,0,0,0,0,1,0,0,0,0,0,0,800,50,50,0,0,0,1.666666667,310,15.9145
DR-9-2009,,32,0,0,0,0,0,0,0,5,0,0,0,0,0,0,0,0,0,0,0,0,0,1,0,0,0,0,800,2,750,3,100,0,0,0,0,0,0,0,0,0,0,0,0,0,0,0,0,0,1,0,0,0,0,0,0,800,50,50,0,0,0,1.666666667,320,16.152
DR-9-2009,,33,0,0,0,0,0,0,0,5,0,0,0,0,0,0,0,0,0,0,0,0,0,1,0,0,0,0,800,2,750,3,100,0,0,0,0,0,0,0,0,0,0,0,0,0,0,0,0,0,1,0,0,0,0,0,0,800,50,50,0,0,0,1.666666667,330,16.3895
DR-9-2009,,34,0,0,0,0,0,0,0,5,0,0,0,0,0,0,0,0,0,0,0,0,0,1,0,0,0,0,800,2,750,3,100,0,0,0,0,0,0,0,0,0,0,0,0,0,0,0,0,0,1,0,0,0,0,0,0,800,50,50,0,0,0,1.666666667,340,16.3895
DR-9-2009,,35,0,0,0,0,0,0,0,5,0,0,0,0,0,0,0,0,0,0,0,0,0,1,0,0,0,0,800,2,750,3,100,0,0,0,0,0,0,0,0,0,0,0,0,0,0,0,0,0,1,0,0,0,0,0,0,800,50,50,0,0,0,1.666666667,350,16.3895
DR-9-2009,,36,0,0,0,0,0,0,0,5,0,0,0,0,0,0,0,0,0,0,0,0,0,1,0,0,0,0,800,2,750,3,100,0,0,0,0,0,0,0,0,0,0,0,0,0,0,0,0,0,1,0,0,0,0,0,0,800,50,50,0,0,0,1.666666667,360,16.3895
DR-9-2009,,37,0,0,0,0,0,0,0,5,0,0,0,0,0,0,0,0,0,0,0,0,0,1,0,0,0,0,800,2,750,3,100,0,0,0,0,0,0,0,0,0,0,0,0,0,0,0,0,0,0.92906,0,0,0,0.07094,0,0,800,50,50,0,0,0,1.666666667,10,38.0048
DR-9-2009,,38,0,0,0,0,0,0,0,5,0,0,0,0,0,0,0,0,0,0,0,0,0,1,0,0,0,0,800,2,750,3,100,0,0,0,0,0,0,0,0,0,0,0,0,0,0,0,0,0,0.92906,0,0,0,0.07094,0,0,800,50,50,0,0,0,1.666666667,20,25.1781
DR-9-2009,,39,0,0,0,0,0,0,0,5,0,0,0,0,0,0,0,0,0,0,0,0,0,1,0,0,0,0,800,2,750,3,100,0,0,0,0,0,0,0,0,0,0,0,0,0,0,0,0,0,0.92906,0,0,0,0.07094,0,0,800,50,50,0,0,0,1.666666667,30,20.6651
DR-9-2009,,40,0,0,0,0,0,0,0,5,0,0,0,0,0,0,0,0,0,0,0,0,0,1,0,0,0,0,800,2,750,3,100,0,0,0,0,0,0,0,0,0,0,0,0,0,0,0,0,0,0.92906,0,0,0,0.07094,0,0,800,50,50,0,0,0,1.666666667,40,19.2399
DR-9-2009,,41,0,0,0,0,0,0,0,5,0,0,0,0,0,0,0,0,0,0,0,0,0,1,0,0,0,0,800,2,750,3,100,0,0,0,0,0,0,0,0,0,0,0,0,0,0,0,0,0,0.92906,0,0,0,0.07094,0,0,800,50,50,0,0,0,1.666666667,50,18.5273
DR-9-2009,,42,0,0,0,0,0,0,0,5,0,0,0,0,0,0,0,0,0,0,0,0,0,1,0,0,0,0,800,2,750,3,100,0,0,0,0,0,0,0,0,0,0,0,0,0,0,0,0,0,0.92906,0,0,0,0.07094,0,0,800,50,50,0,0,0,1.666666667,60,17.3397
DR-9-2009,,43,0,0,0,0,0,0,0,5,0,0,0,0,0,0,0,0,0,0,0,0,0,1,0,0,0,0,800,2,750,3,100,0,0,0,0,0,0,0,0,0,0,0,0,0,0,0,0,0,0.92906,0,0,0,0.07094,0,0,800,50,50,0,0,0,1.666666667,70,16.3895
DR-9-2009,,44,0,0,0,0,0,0,0,5,0,0,0,0,0,0,0,0,0,0,0,0,0,1,0,0,0,0,800,2,750,3,100,0,0,0,0,0,0,0,0,0,0,0,0,0,0,0,0,0,0.92906,0,0,0,0.07094,0,0,800,50,50,0,0,0,1.666666667,80,15.4394
DR-9-2009,,45,0,0,0,0,0,0,0,5,0,0,0,0,0,0,0,0,0,0,0,0,0,1,0,0,0,0,800,2,750,3,100,0,0,0,0,0,0,0,0,0,0,0,0,0,0,0,0,0,0.92906,0,0,0,0.07094,0,0,800,50,50,0,0,0,1.666666667,90,14.9644
DR-9-2009,,46,0,0,0,0,0,0,0,5,0,0,0,0,0,0,0,0,0,0,0,0,0,1,0,0,0,0,800,2,750,3,100,0,0,0,0,0,0,0,0,0,0,0,0,0,0,0,0,0,0.92906,0,0,0,0.07094,0,0,800,50,50,0,0,0,1.666666667,100,14.4893
DR-9-2009,,47,0,0,0,0,0,0,0,5,0,0,0,0,0,0,0,0,0,0,0,0,0,1,0,0,0,0,800,2,750,3,100,0,0,0,0,0,0,0,0,0,0,0,0,0,0,0,0,0,0.92906,0,0,0,0.07094,0,0,800,50,50,0,0,0,1.666666667,110,14.2518
DR-9-2009,,48,0,0,0,0,0,0,0,5,0,0,0,0,0,0,0,0,0,0,0,0,0,1,0,0,0,0,800,2,750,3,100,0,0,0,0,0,0,0,0,0,0,0,0,0,0,0,0,0,0.92906,0,0,0,0.07094,0,0,800,50,50,0,0,0,1.666666667,120,14.4893
DR-9-2009,,49,0,0,0,0,0,0,0,5,0,0,0,0,0,0,0,0,0,0,0,0,0,1,0,0,0,0,800,2,750,3,100,0,0,0,0,0,0,0,0,0,0,0,0,0,0,0,0,0,0.92906,0,0,0,0.07094,0,0,800,50,50,0,0,0,1.666666667,130,14.4893
DR-9-2009,,50,0,0,0,0,0,0,0,5,0,0,0,0,0,0,0,0,0,0,0,0,0,1,0,0,0,0,800,2,750,3,100,0,0,0,0,0,0,0,0,0,0,0,0,0,0,0,0,0,0.92906,0,0,0,0.07094,0,0,800,50,50,0,0,0,1.666666667,140,14.9644
DR-9-2009,,51,0,0,0,0,0,0,0,5,0,0,0,0,0,0,0,0,0,0,0,0,0,1,0,0,0,0,800,2,750,3,100,0,0,0,0,0,0,0,0,0,0,0,0,0,0,0,0,0,0.92906,0,0,0,0.07094,0,0,800,50,50,0,0,0,1.666666667,150,15.9145
DR-9-2009,,52,0,0,0,0,0,0,0,5,0,0,0,0,0,0,0,0,0,0,0,0,0,1,0,0,0,0,800,2,750,3,100,0,0,0,0,0,0,0,0,0,0,0,0,0,0,0,0,0,0.92906,0,0,0,0.07094,0,0,800,50,50,0,0,0,1.666666667,160,16.6271
DR-9-2009,,53,0,0,0,0,0,0,0,5,0,0,0,0,0,0,0,0,0,0,0,0,0,1,0,0,0,0,800,2,750,3,100,0,0,0,0,0,0,0,0,0,0,0,0,0,0,0,0,0,0.92906,0,0,0,0.07094,0,0,800,50,50,0,0,0,1.666666667,170,16.6271
DR-9-2009,,54,0,0,0,0,0,0,0,5,0,0,0,0,0,0,0,0,0,0,0,0,0,1,0,0,0,0,800,2,750,3,100,0,0,0,0,0,0,0,0,0,0,0,0,0,0,0,0,0,0.92906,0,0,0,0.07094,0,0,800,50,50,0,0,0,1.666666667,180,16.6271
DR-9-2009,,55,0,0,0,0,0,0,0,5,0,0,0,0,0,0,0,0,0,0,0,0,0,1,0,0,0,0,800,2,750,3,100,0,0,0,0,0,0,0,0,0,0,0,0,0,0,0,0,0,0.92906,0,0,0,0.07094,0,0,800,50,50,0,0,0,1.666666667,190,16.8646
DR-9-2009,,56,0,0,0,0,0,0,0,5,0,0,0,0,0,0,0,0,0,0,0,0,0,1,0,0,0,0,800,2,750,3,100,0,0,0,0,0,0,0,0,0,0,0,0,0,0,0,0,0,0.92906,0,0,0,0.07094,0,0,800,50,50,0,0,0,1.666666667,200,17.3397
DR-9-2009,,57,0,0,0,0,0,0,0,5,0,0,0,0,0,0,0,0,0,0,0,0,0,1,0,0,0,0,800,2,750,3,100,0,0,0,0,0,0,0,0,0,0,0,0,0,0,0,0,0,0.92906,0,0,0,0.07094,0,0,800,50,50,0,0,0,1.666666667,210,17.3397
DR-9-2009,,58,0,0,0,0,0,0,0,5,0,0,0,0,0,0,0,0,0,0,0,0,0,1,0,0,0,0,800,2,750,3,100,0,0,0,0,0,0,0,0,0,0,0,0,0,0,0,0,0,0.92906,0,0,0,0.07094,0,0,800,50,50,0,0,0,1.666666667,220,17.8147
DR-9-2009,,59,0,0,0,0,0,0,0,5,0,0,0,0,0,0,0,0,0,0,0,0,0,1,0,0,0,0,800,2,750,3,100,0,0,0,0,0,0,0,0,0,0,0,0,0,0,0,0,0,0.92906,0,0,0,0.07094,0,0,800,50,50,0,0,0,1.666666667,230,18.0523
DR-9-2009,,60,0,0,0,0,0,0,0,5,0,0,0,0,0,0,0,0,0,0,0,0,0,1,0,0,0,0,800,2,750,3,100,0,0,0,0,0,0,0,0,0,0,0,0,0,0,0,0,0,0.92906,0,0,0,0.07094,0,0,800,50,50,0,0,0,1.666666667,240,19.4774
DR-9-2009,,61,0,0,0,0,0,0,0,5,0,0,0,0,0,0,0,0,0,0,0,0,0,1,0,0,0,0,800,2,750,3,100,0,0,0,0,0,0,0,0,0,0,0,0,0,0,0,0,0,0.92906,0,0,0,0.07094,0,0,800,50,50,0,0,0,1.666666667,250,19.715
DR-9-2009,,62,0,0,0,0,0,0,0,5,0,0,0,0,0,0,0,0,0,0,0,0,0,1,0,0,0,0,800,2,750,3,100,0,0,0,0,0,0,0,0,0,0,0,0,0,0,0,0,0,0.92906,0,0,0,0.07094,0,0,800,50,50,0,0,0,1.666666667,260,21.3777
DR-9-2009,,63,0,0,0,0,0,0,0,5,0,0,0,0,0,0,0,0,0,0,0,0,0,1,0,0,0,0,800,2,750,3,100,0,0,0,0,0,0,0,0,0,0,0,0,0,0,0,0,0,0.92906,0,0,0,0.07094,0,0,800,50,50,0,0,0,1.666666667,270,20.9026
DR-9-2009,,64,0,0,0,0,0,0,0,5,0,0,0,0,0,0,0,0,0,0,0,0,0,1,0,0,0,0,800,2,750,3,100,0,0,0,0,0,0,0,0,0,0,0,0,0,0,0,0,0,0.92906,0,0,0,0.07094,0,0,800,50,50,0,0,0,1.666666667,280,22.5653
DR-9-2009,,65,0,0,0,0,0,0,0,5,0,0,0,0,0,0,0,0,0,0,0,0,0,1,0,0,0,0,800,2,750,3,100,0,0,0,0,0,0,0,0,0,0,0,0,0,0,0,0,0,0.92906,0,0,0,0.07094,0,0,800,50,50,0,0,0,1.666666667,290,22.8029
DR-9-2009,,66,0,0,0,0,0,0,0,5,0,0,0,0,0,0,0,0,0,0,0,0,0,1,0,0,0,0,800,2,750,3,100,0,0,0,0,0,0,0,0,0,0,0,0,0,0,0,0,0,0.92906,0,0,0,0.07094,0,0,800,50,50,0,0,0,1.666666667,300,23.5154
DR-9-2009,,67,0,0,0,0,0,0,0,5,0,0,0,0,0,0,0,0,0,0,0,0,0,1,0,0,0,0,800,2,750,3,100,0,0,0,0,0,0,0,0,0,0,0,0,0,0,0,0,0,0.92906,0,0,0,0.07094,0,0,800,50,50,0,0,0,1.666666667,310,23.5154
DR-9-2009,,68,0,0,0,0,0,0,0,5,0,0,0,0,0,0,0,0,0,0,0,0,0,1,0,0,0,0,800,2,750,3,100,0,0,0,0,0,0,0,0,0,0,0,0,0,0,0,0,0,0.92906,0,0,0,0.07094,0,0,800,50,50,0,0,0,1.666666667,320,23.2779
DR-9-2009,,69,0,0,0,0,0,0,0,5,0,0,0,0,0,0,0,0,0,0,0,0,0,1,0,0,0,0,800,2,750,3,100,0,0,0,0,0,0,0,0,0,0,0,0,0,0,0,0,0,0.92906,0,0,0,0.07094,0,0,800,50,50,0,0,0,1.666666667,330,23.5154
DR-9-2009,,70,0,0,0,0,0,0,0,5,0,0,0,0,0,0,0,0,0,0,0,0,0,1,0,0,0,0,800,2,750,3,100,0,0,0,0,0,0,0,0,0,0,0,0,0,0,0,0,0,0.92906,0,0,0,0.07094,0,0,800,50,50,0,0,0,1.666666667,340,23.5154
DR-9-2009,,71,0,0,0,0,0,0,0,5,0,0,0,0,0,0,0,0,0,0,0,0,0,1,0,0,0,0,800,2,750,3,100,0,0,0,0,0,0,0,0,0,0,0,0,0,0,0,0,0,0.92906,0,0,0,0.07094,0,0,800,50,50,0,0,0,1.666666667,350,22.5653
DR-9-2009,,72,0,0,0,0,0,0,0,5,0,0,0,0,0,0,0,0,0,0,0,0,0,1,0,0,0,0,800,2,750,3,100,0,0,0,0,0,0,0,0,0,0,0,0,0,0,0,0,0,0.92906,0,0,0,0.07094,0,0,800,50,50,0,0,0,1.666666667,360,22.5653
DR-9-2009,,73,0,0,0,0,0,0,0,5,0,0,0,0,0,0,0,0,0,0,0,0,0,1,0,0,0,0,800,2,750,3,100,0,0,0,0,0,0,0,0,0,0,0,0,0,0,0,0,0,0.86254,0,0,0,0.13746,0,0,800,50,50,0,0,0,1.666666667,10,82.1853
DR-9-2009,,74,0,0,0,0,0,0,0,5,0,0,0,0,0,0,0,0,0,0,0,0,0,1,0,0,0,0,800,2,750,3,100,0,0,0,0,0,0,0,0,0,0,0,0,0,0,0,0,0,0.86254,0,0,0,0.13746,0,0,800,50,50,0,0,0,1.666666667,20,82.1853
DR-9-2009,,75,0,0,0,0,0,0,0,5,0,0,0,0,0,0,0,0,0,0,0,0,0,1,0,0,0,0,800,2,750,3,100,0,0,0,0,0,0,0,0,0,0,0,0,0,0,0,0,0,0.86254,0,0,0,0.13746,0,0,800,50,50,0,0,0,1.666666667,30,81.2352
DR-9-2009,,76,0,0,0,0,0,0,0,5,0,0,0,0,0,0,0,0,0,0,0,0,0,1,0,0,0,0,800,2,750,3,100,0,0,0,0,0,0,0,0,0,0,0,0,0,0,0,0,0,0.86254,0,0,0,0.13746,0,0,800,50,50,0,0,0,1.666666667,40,80.5226
DR-9-2009,,77,0,0,0,0,0,0,0,5,0,0,0,0,0,0,0,0,0,0,0,0,0,1,0,0,0,0,800,2,750,3,100,0,0,0,0,0,0,0,0,0,0,0,0,0,0,0,0,0,0.86254,0,0,0,0.13746,0,0,800,50,50,0,0,0,1.666666667,50,80.285
DR-9-2009,,78,0,0,0,0,0,0,0,5,0,0,0,0,0,0,0,0,0,0,0,0,0,1,0,0,0,0,800,2,750,3,100,0,0,0,0,0,0,0,0,0,0,0,0,0,0,0,0,0,0.86254,0,0,0,0.13746,0,0,800,50,50,0,0,0,1.666666667,60,79.81
DR-9-2009,,79,0,0,0,0,0,0,0,5,0,0,0,0,0,0,0,0,0,0,0,0,0,1,0,0,0,0,800,2,750,3,100,0,0,0,0,0,0,0,0,0,0,0,0,0,0,0,0,0,0.86254,0,0,0,0.13746,0,0,800,50,50,0,0,0,1.666666667,70,79.3349
DR-9-2009,,80,0,0,0,0,0,0,0,5,0,0,0,0,0,0,0,0,0,0,0,0,0,1,0,0,0,0,800,2,750,3,100,0,0,0,0,0,0,0,0,0,0,0,0,0,0,0,0,0,0.86254,0,0,0,0.13746,0,0,800,50,50,0,0,0,1.666666667,80,79.0974
DR-9-2009,,81,0,0,0,0,0,0,0,5,0,0,0,0,0,0,0,0,0,0,0,0,0,1,0,0,0,0,800,2,750,3,100,0,0,0,0,0,0,0,0,0,0,0,0,0,0,0,0,0,0.86254,0,0,0,0.13746,0,0,800,50,50,0,0,0,1.666666667,90,78.3848
DR-9-2009,,82,0,0,0,0,0,0,0,5,0,0,0,0,0,0,0,0,0,0,0,0,0,1,0,0,0,0,800,2,750,3,100,0,0,0,0,0,0,0,0,0,0,0,0,0,0,0,0,0,0.86254,0,0,0,0.13746,0,0,800,50,50,0,0,0,1.666666667,100,78.1473
DR-9-2009,,83,0,0,0,0,0,0,0,5,0,0,0,0,0,0,0,0,0,0,0,0,0,1,0,0,0,0,800,2,750,3,100,0,0,0,0,0,0,0,0,0,0,0,0,0,0,0,0,0,0.86254,0,0,0,0.13746,0,0,800,50,50,0,0,0,1.666666667,110,77.6722
DR-9-2009,,84,0,0,0,0,0,0,0,5,0,0,0,0,0,0,0,0,0,0,0,0,0,1,0,0,0,0,800,2,750,3,100,0,0,0,0,0,0,0,0,0,0,0,0,0,0,0,0,0,0.86254,0,0,0,0.13746,0,0,800,50,50,0,0,0,1.666666667,120,77.4347
DR-9-2009,,85,0,0,0,0,0,0,0,5,0,0,0,0,0,0,0,0,0,0,0,0,0,1,0,0,0,0,800,2,750,3,100,0,0,0,0,0,0,0,0,0,0,0,0,0,0,0,0,0,0.86254,0,0,0,0.13746,0,0,800,50,50,0,0,0,1.666666667,130,76.9596
DR-9-2009,,86,0,0,0,0,0,0,0,5,0,0,0,0,0,0,0,0,0,0,0,0,0,1,0,0,0,0,800,2,750,3,100,0,0,0,0,0,0,0,0,0,0,0,0,0,0,0,0,0,0.86254,0,0,0,0.13746,0,0,800,50,50,0,0,0,1.666666667,140,76.4846
DR-9-2009,,87,0,0,0,0,0,0,0,5,0,0,0,0,0,0,0,0,0,0,0,0,0,1,0,0,0,0,800,2,750,3,100,0,0,0,0,0,0,0,0,0,0,0,0,0,0,0,0,0,0.86254,0,0,0,0.13746,0,0,800,50,50,0,0,0,1.666666667,150,76.0095
DR-9-2009,,88,0,0,0,0,0,0,0,5,0,0,0,0,0,0,0,0,0,0,0,0,0,1,0,0,0,0,800,2,750,3,100,0,0,0,0,0,0,0,0,0,0,0,0,0,0,0,0,0,0.86254,0,0,0,0.13746,0,0,800,50,50,0,0,0,1.666666667,160,76.0095
DR-9-2009,,89,0,0,0,0,0,0,0,5,0,0,0,0,0,0,0,0,0,0,0,0,0,1,0,0,0,0,800,2,750,3,100,0,0,0,0,0,0,0,0,0,0,0,0,0,0,0,0,0,0.86254,0,0,0,0.13746,0,0,800,50,50,0,0,0,1.666666667,170,75.2969
DR-9-2009,,90,0,0,0,0,0,0,0,5,0,0,0,0,0,0,0,0,0,0,0,0,0,1,0,0,0,0,800,2,750,3,100,0,0,0,0,0,0,0,0,0,0,0,0,0,0,0,0,0,0.86254,0,0,0,0.13746,0,0,800,50,50,0,0,0,1.666666667,180,74.5843
DR-9-2009,,91,0,0,0,0,0,0,0,5,0,0,0,0,0,0,0,0,0,0,0,0,0,1,0,0,0,0,800,2,750,3,100,0,0,0,0,0,0,0,0,0,0,0,0,0,0,0,0,0,0.86254,0,0,0,0.13746,0,0,800,50,50,0,0,0,1.666666667,190,74.1093
DR-9-2009,,92,0,0,0,0,0,0,0,5,0,0,0,0,0,0,0,0,0,0,0,0,0,1,0,0,0,0,800,2,750,3,100,0,0,0,0,0,0,0,0,0,0,0,0,0,0,0,0,0,0.86254,0,0,0,0.13746,0,0,800,50,50,0,0,0,1.666666667,200,73.6342
DR-9-2009,,93,0,0,0,0,0,0,0,5,0,0,0,0,0,0,0,0,0,0,0,0,0,1,0,0,0,0,800,2,750,3,100,0,0,0,0,0,0,0,0,0,0,0,0,0,0,0,0,0,0.86254,0,0,0,0.13746,0,0,800,50,50,0,0,0,1.666666667,210,73.3967
DR-9-2009,,94,0,0,0,0,0,0,0,5,0,0,0,0,0,0,0,0,0,0,0,0,0,1,0,0,0,0,800,2,750,3,100,0,0,0,0,0,0,0,0,0,0,0,0,0,0,0,0,0,0.86254,0,0,0,0.13746,0,0,800,50,50,0,0,0,1.666666667,220,72.9216
DR-9-2009,,95,0,0,0,0,0,0,0,5,0,0,0,0,0,0,0,0,0,0,0,0,0,1,0,0,0,0,800,2,750,3,100,0,0,0,0,0,0,0,0,0,0,0,0,0,0,0,0,0,0.86254,0,0,0,0.13746,0,0,800,50,50,0,0,0,1.666666667,230,72.4466
DR-9-2009,,96,0,0,0,0,0,0,0,5,0,0,0,0,0,0,0,0,0,0,0,0,0,1,0,0,0,0,800,2,750,3,100,0,0,0,0,0,0,0,0,0,0,0,0,0,0,0,0,0,0.86254,0,0,0,0.13746,0,0,800,50,50,0,0,0,1.666666667,240,72.209
DR-9-2009,,97,0,0,0,0,0,0,0,5,0,0,0,0,0,0,0,0,0,0,0,0,0,1,0,0,0,0,800,2,750,3,100,0,0,0,0,0,0,0,0,0,0,0,0,0,0,0,0,0,0.86254,0,0,0,0.13746,0,0,800,50,50,0,0,0,1.666666667,250,71.734
DR-9-2009,,98,0,0,0,0,0,0,0,5,0,0,0,0,0,0,0,0,0,0,0,0,0,1,0,0,0,0,800,2,750,3,100,0,0,0,0,0,0,0,0,0,0,0,0,0,0,0,0,0,0.86254,0,0,0,0.13746,0,0,800,50,50,0,0,0,1.666666667,260,71.2589
DR-9-2009,,99,0,0,0,0,0,0,0,5,0,0,0,0,0,0,0,0,0,0,0,0,0,1,0,0,0,0,800,2,750,3,100,0,0,0,0,0,0,0,0,0,0,0,0,0,0,0,0,0,0.86254,0,0,0,0.13746,0,0,800,50,50,0,0,0,1.666666667,270,70.7838
DR-9-2009,,100,0,0,0,0,0,0,0,5,0,0,0,0,0,0,0,0,0,0,0,0,0,1,0,0,0,0,800,2,750,3,100,0,0,0,0,0,0,0,0,0,0,0,0,0,0,0,0,0,0.86254,0,0,0,0.13746,0,0,800,50,50,0,0,0,1.666666667,280,70.3088
DR-9-2009,,101,0,0,0,0,0,0,0,5,0,0,0,0,0,0,0,0,0,0,0,0,0,1,0,0,0,0,800,2,750,3,100,0,0,0,0,0,0,0,0,0,0,0,0,0,0,0,0,0,0.86254,0,0,0,0.13746,0,0,800,50,50,0,0,0,1.666666667,290,70.0713
DR-9-2009,,102,0,0,0,0,0,0,0,5,0,0,0,0,0,0,0,0,0,0,0,0,0,1,0,0,0,0,800,2,750,3,100,0,0,0,0,0,0,0,0,0,0,0,0,0,0,0,0,0,0.86254,0,0,0,0.13746,0,0,800,50,50,0,0,0,1.666666667,300,69.8337
DR-9-2009,,103,0,0,0,0,0,0,0,5,0,0,0,0,0,0,0,0,0,0,0,0,0,1,0,0,0,0,800,2,750,3,100,0,0,0,0,0,0,0,0,0,0,0,0,0,0,0,0,0,0.86254,0,0,0,0.13746,0,0,800,50,50,0,0,0,1.666666667,310,69.1211
DR-9-2009,,104,0,0,0,0,0,0,0,5,0,0,0,0,0,0,0,0,0,0,0,0,0,1,0,0,0,0,800,2,750,3,100,0,0,0,0,0,0,0,0,0,0,0,0,0,0,0,0,0,0.86254,0,0,0,0.13746,0,0,800,50,50,0,0,0,1.666666667,320,68.6461
DR-9-2009,,105,0,0,0,0,0,0,0,5,0,0,0,0,0,0,0,0,0,0,0,0,0,1,0,0,0,0,800,2,750,3,100,0,0,0,0,0,0,0,0,0,0,0,0,0,0,0,0,0,0.86254,0,0,0,0.13746,0,0,800,50,50,0,0,0,1.666666667,330,68.171
DR-9-2009,,106,0,0,0,0,0,0,0,5,0,0,0,0,0,0,0,0,0,0,0,0,0,1,0,0,0,0,800,2,750,3,100,0,0,0,0,0,0,0,0,0,0,0,0,0,0,0,0,0,0.86254,0,0,0,0.13746,0,0,800,50,50,0,0,0,1.666666667,340,67.9335
DR-9-2009,,107,0,0,0,0,0,0,0,5,0,0,0,0,0,0,0,0,0,0,0,0,0,1,0,0,0,0,800,2,750,3,100,0,0,0,0,0,0,0,0,0,0,0,0,0,0,0,0,0,0.86254,0,0,0,0.13746,0,0,800,50,50,0,0,0,1.666666667,350,67.696
DR-9-2009,,108,0,0,0,0,0,0,0,5,0,0,0,0,0,0,0,0,0,0,0,0,0,1,0,0,0,0,800,2,750,3,100,0,0,0,0,0,0,0,0,0,0,0,0,0,0,0,0,0,0.86254,0,0,0,0.13746,0,0,800,50,50,0,0,0,1.666666667,360,67.4584
DR-9-2009,,109,0,0,0,0,0,0,0,5,0,0,0,0,0,0,0,0,0,0,0,0,0,1,0,0,0,0,800,2,750,3,100,0,0,0,0,0,0,0,0,0,0,0,0,0,0,0,0,0,0.80006,0,0,0,0.19994,0,0,800,50,50,0,0,0,1.666666667,10,61.0451
DR-9-2009,,110,0,0,0,0,0,0,0,5,0,0,0,0,0,0,0,0,0,0,0,0,0,1,0,0,0,0,800,2,750,3,100,0,0,0,0,0,0,0,0,0,0,0,0,0,0,0,0,0,0.80006,0,0,0,0.19994,0,0,800,50,50,0,0,0,1.666666667,20,60.8076
DR-9-2009,,111,0,0,0,0,0,0,0,5,0,0,0,0,0,0,0,0,0,0,0,0,0,1,0,0,0,0,800,2,750,3,100,0,0,0,0,0,0,0,0,0,0,0,0,0,0,0,0,0,0.80006,0,0,0,0.19994,0,0,800,50,50,0,0,0,1.666666667,30,58.4323
DR-9-2009,,112,0,0,0,0,0,0,0,5,0,0,0,0,0,0,0,0,0,0,0,0,0,1,0,0,0,0,800,2,750,3,100,0,0,0,0,0,0,0,0,0,0,0,0,0,0,0,0,0,0.80006,0,0,0,0.19994,0,0,800,50,50,0,0,0,1.666666667,40,56.2945
DR-9-2009,,113,0,0,0,0,0,0,0,5,0,0,0,0,0,0,0,0,0,0,0,0,0,1,0,0,0,0,800,2,750,3,100,0,0,0,0,0,0,0,0,0,0,0,0,0,0,0,0,0,0.80006,0,0,0,0.19994,0,0,800,50,50,0,0,0,1.666666667,50,54.6318
DR-9-2009,,114,0,0,0,0,0,0,0,5,0,0,0,0,0,0,0,0,0,0,0,0,0,1,0,0,0,0,800,2,750,3,100,0,0,0,0,0,0,0,0,0,0,0,0,0,0,0,0,0,0.80006,0,0,0,0.19994,0,0,800,50,50,0,0,0,1.666666667,60,52.7316
DR-9-2009,,115,0,0,0,0,0,0,0,5,0,0,0,0,0,0,0,0,0,0,0,0,0,1,0,0,0,0,800,2,750,3,100,0,0,0,0,0,0,0,0,0,0,0,0,0,0,0,0,0,0.80006,0,0,0,0.19994,0,0,800,50,50,0,0,0,1.666666667,70,51.7815
DR-9-2009,,116,0,0,0,0,0,0,0,5,0,0,0,0,0,0,0,0,0,0,0,0,0,1,0,0,0,0,800,2,750,3,100,0,0,0,0,0,0,0,0,0,0,0,0,0,0,0,0,0,0.80006,0,0,0,0.19994,0,0,800,50,50,0,0,0,1.666666667,80,50.5938
DR-9-2009,,117,0,0,0,0,0,0,0,5,0,0,0,0,0,0,0,0,0,0,0,0,0,1,0,0,0,0,800,2,750,3,100,0,0,0,0,0,0,0,0,0,0,0,0,0,0,0,0,0,0.80006,0,0,0,0.19994,0,0,800,50,50,0,0,0,1.666666667,90,49.4062
DR-9-2009,,118,0,0,0,0,0,0,0,5,0,0,0,0,0,0,0,0,0,0,0,0,0,1,0,0,0,0,800,2,750,3,100,0,0,0,0,0,0,0,0,0,0,0,0,0,0,0,0,0,0.80006,0,0,0,0.19994,0,0,800,50,50,0,0,0,1.666666667,100,48.4561
DR-9-2009,,119,0,0,0,0,0,0,0,5,0,0,0,0,0,0,0,0,0,0,0,0,0,1,0,0,0,0,800,2,750,3,100,0,0,0,0,0,0,0,0,0,0,0,0,0,0,0,0,0,0.80006,0,0,0,0.19994,0,0,800,50,50,0,0,0,1.666666667,110,48.2185
DR-9-2009,,120,0,0,0,0,0,0,0,5,0,0,0,0,0,0,0,0,0,0,0,0,0,1,0,0,0,0,800,2,750,3,100,0,0,0,0,0,0,0,0,0,0,0,0,0,0,0,0,0,0.80006,0,0,0,0.19994,0,0,800,50,50,0,0,0,1.666666667,120,48.2185
DR-9-2009,,121,0,0,0,0,0,0,0,5,0,0,0,0,0,0,0,0,0,0,0,0,0,1,0,0,0,0,800,2,750,3,100,0,0,0,0,0,0,0,0,0,0,0,0,0,0,0,0,0,0.80006,0,0,0,0.19994,0,0,800,50,50,0,0,0,1.666666667,130,47.5059
DR-9-2009,,122,0,0,0,0,0,0,0,5,0,0,0,0,0,0,0,0,0,0,0,0,0,1,0,0,0,0,800,2,750,3,100,0,0,0,0,0,0,0,0,0,0,0,0,0,0,0,0,0,0.80006,0,0,0,0.19994,0,0,800,50,50,0,0,0,1.666666667,140,46.7933
DR-9-2009,,123,0,0,0,0,0,0,0,5,0,0,0,0,0,0,0,0,0,0,0,0,0,1,0,0,0,0,800,2,750,3,100,0,0,0,0,0,0,0,0,0,0,0,0,0,0,0,0,0,0.80006,0,0,0,0.19994,0,0,800,50,50,0,0,0,1.666666667,150,46.0808
DR-9-2009,,124,0,0,0,0,0,0,0,5,0,0,0,0,0,0,0,0,0,0,0,0,0,1,0,0,0,0,800,2,750,3,100,0,0,0,0,0,0,0,0,0,0,0,0,0,0,0,0,0,0.80006,0,0,0,0.19994,0,0,800,50,50,0,0,0,1.666666667,160,45.3682
DR-9-2009,,125,0,0,0,0,0,0,0,5,0,0,0,0,0,0,0,0,0,0,0,0,0,1,0,0,0,0,800,2,750,3,100,0,0,0,0,0,0,0,0,0,0,0,0,0,0,0,0,0,0.80006,0,0,0,0.19994,0,0,800,50,50,0,0,0,1.666666667,170,44.8931
DR-9-2009,,126,0,0,0,0,0,0,0,5,0,0,0,0,0,0,0,0,0,0,0,0,0,1,0,0,0,0,800,2,750,3,100,0,0,0,0,0,0,0,0,0,0,0,0,0,0,0,0,0,0.80006,0,0,0,0.19994,0,0,800,50,50,0,0,0,1.666666667,180,44.1805
DR-9-2009,,127,0,0,0,0,0,0,0,5,0,0,0,0,0,0,0,0,0,0,0,0,0,1,0,0,0,0,800,2,750,3,100,0,0,0,0,0,0,0,0,0,0,0,0,0,0,0,0,0,0.80006,0,0,0,0.19994,0,0,800,50,50,0,0,0,1.666666667,190,41.3302
DR-9-2009,,128,0,0,0,0,0,0,0,5,0,0,0,0,0,0,0,0,0,0,0,0,0,1,0,0,0,0,800,2,750,3,100,0,0,0,0,0,0,0,0,0,0,0,0,0,0,0,0,0,0.80006,0,0,0,0.19994,0,0,800,50,50,0,0,0,1.666666667,200,40.38
DR-9-2009,,129,0,0,0,0,0,0,0,5,0,0,0,0,0,0,0,0,0,0,0,0,0,1,0,0,0,0,800,2,750,3,100,0,0,0,0,0,0,0,0,0,0,0,0,0,0,0,0,0,0.80006,0,0,0,0.19994,0,0,800,50,50,0,0,0,1.666666667,210,40.1425
DR-9-2009,,130,0,0,0,0,0,0,0,5,0,0,0,0,0,0,0,0,0,0,0,0,0,1,0,0,0,0,800,2,750,3,100,0,0,0,0,0,0,0,0,0,0,0,0,0,0,0,0,0,0.80006,0,0,0,0.19994,0,0,800,50,50,0,0,0,1.666666667,220,38.9549
DR-9-2009,,131,0,0,0,0,0,0,0,5,0,0,0,0,0,0,0,0,0,0,0,0,0,1,0,0,0,0,800,2,750,3,100,0,0,0,0,0,0,0,0,0,0,0,0,0,0,0,0,0,0.80006,0,0,0,0.19994,0,0,800,50,50,0,0,0,1.666666667,230,38.4798
DR-9-2009,,132,0,0,0,0,0,0,0,5,0,0,0,0,0,0,0,0,0,0,0,0,0,1,0,0,0,0,800,2,750,3,100,0,0,0,0,0,0,0,0,0,0,0,0,0,0,0,0,0,0.80006,0,0,0,0.19994,0,0,800,50,50,0,0,0,1.666666667,240,38.9549
DR-9-2009,,133,0,0,0,0,0,0,0,5,0,0,0,0,0,0,0,0,0,0,0,0,0,1,0,0,0,0,800,2,750,3,100,0,0,0,0,0,0,0,0,0,0,0,0,0,0,0,0,0,0.80006,0,0,0,0.19994,0,0,800,50,50,0,0,0,1.666666667,250,36.5796
DR-9-2009,,134,0,0,0,0,0,0,0,5,0,0,0,0,0,0,0,0,0,0,0,0,0,1,0,0,0,0,800,2,750,3,100,0,0,0,0,0,0,0,0,0,0,0,0,0,0,0,0,0,0.80006,0,0,0,0.19994,0,0,800,50,50,0,0,0,1.666666667,260,36.342
DR-9-2009,,135,0,0,0,0,0,0,0,5,0,0,0,0,0,0,0,0,0,0,0,0,0,1,0,0,0,0,800,2,750,3,100,0,0,0,0,0,0,0,0,0,0,0,0,0,0,0,0,0,0.80006,0,0,0,0.19994,0,0,800,50,50,0,0,0,1.666666667,270,36.1045
DR-9-2009,,136,0,0,0,0,0,0,0,5,0,0,0,0,0,0,0,0,0,0,0,0,0,1,0,0,0,0,800,2,750,3,100,0,0,0,0,0,0,0,0,0,0,0,0,0,0,0,0,0,0.80006,0,0,0,0.19994,0,0,800,50,50,0,0,0,1.666666667,280,35.6295
DR-9-2009,,137,0,0,0,0,0,0,0,5,0,0,0,0,0,0,0,0,0,0,0,0,0,1,0,0,0,0,800,2,750,3,100,0,0,0,0,0,0,0,0,0,0,0,0,0,0,0,0,0,0.80006,0,0,0,0.19994,0,0,800,50,50,0,0,0,1.666666667,290,34.4418
DR-9-2009,,138,0,0,0,0,0,0,0,5,0,0,0,0,0,0,0,0,0,0,0,0,0,1,0,0,0,0,800,2,750,3,100,0,0,0,0,0,0,0,0,0,0,0,0,0,0,0,0,0,0.80006,0,0,0,0.19994,0,0,800,50,50,0,0,0,1.666666667,300,34.4418
DR-9-2009,,139,0,0,0,0,0,0,0,5,0,0,0,0,0,0,0,0,0,0,0,0,0,1,0,0,0,0,800,2,750,3,100,0,0,0,0,0,0,0,0,0,0,0,0,0,0,0,0,0,0.80006,0,0,0,0.19994,0,0,800,50,50,0,0,0,1.666666667,310,34.9169
DR-9-2009,,140,0,0,0,0,0,0,0,5,0,0,0,0,0,0,0,0,0,0,0,0,0,1,0,0,0,0,800,2,750,3,100,0,0,0,0,0,0,0,0,0,0,0,0,0,0,0,0,0,0.80006,0,0,0,0.19994,0,0,800,50,50,0,0,0,1.666666667,320,34.2043
DR-9-2009,,141,0,0,0,0,0,0,0,5,0,0,0,0,0,0,0,0,0,0,0,0,0,1,0,0,0,0,800,2,750,3,100,0,0,0,0,0,0,0,0,0,0,0,0,0,0,0,0,0,0.80006,0,0,0,0.19994,0,0,800,50,50,0,0,0,1.666666667,330,34.4418
DR-9-2009,,142,0,0,0,0,0,0,0,5,0,0,0,0,0,0,0,0,0,0,0,0,0,1,0,0,0,0,800,2,750,3,100,0,0,0,0,0,0,0,0,0,0,0,0,0,0,0,0,0,0.80006,0,0,0,0.19994,0,0,800,50,50,0,0,0,1.666666667,340,33.9667
DR-9-2009,,143,0,0,0,0,0,0,0,5,0,0,0,0,0,0,0,0,0,0,0,0,0,1,0,0,0,0,800,2,750,3,100,0,0,0,0,0,0,0,0,0,0,0,0,0,0,0,0,0,0.80006,0,0,0,0.19994,0,0,800,50,50,0,0,0,1.666666667,350,33.4917
DR-9-2009,,144,0,0,0,0,0,0,0,5,0,0,0,0,0,0,0,0,0,0,0,0,0,1,0,0,0,0,800,2,750,3,100,0,0,0,0,0,0,0,0,0,0,0,0,0,0,0,0,0,0.80006,0,0,0,0.19994,0,0,800,50,50,0,0,0,1.666666667,360,32.7791
DR-2-2005,"DR-2-2005 Study of Ni catalysts on different supports to obtain synthesis gas
Francisco Pompeoa,b, Nora N. Nichioa,b, Osmar A. Ferrettia,b,∗, Daniel Resascoc",1,0,0,0,0,0,0,0,2,0,0,0,0,0,0,0,0,0,0,0,0,0,1,0,0,0,0,500,2,700,2,100,0,1,0,0,0,0,0,0,0,0,0,0,0,0,0,0,0,0,0,0,0,0,0,0,600,12.5,12.5,0,75,0,0.192307692,120,20
DR-2-2005,,2,0,0,0,0,0,0,0,2,0,0,0,0,0,0,0,0,0,0,0,0,0,1,0,0,0,0,500,2,700,2,100,0,1,0,0,0,0,0,0,0,0,0,0,0,0,0,0,0,0,0,0,0,0,0,0,650,12.5,12.5,0,75,0,0.192307692,120,30
DR-2-2005,,3,0,0,0,0,0,0,0,2,0,0,0,0,0,0,0,0,0,0,0,0,0,1,0,0,0,0,500,2,700,2,100,0,1,0,0,0,0,0,0,0,0,0,0,0,0,0,0,0,0,0,0,0,0,0,0,700,12.5,12.5,0,75,0,0.192307692,120,44
DR-2-2005,,4,0,0,0,0,0,0,0,2,0,0,0,0,0,0,0,0,0,0,0,0,0,1,0,0,0,0,500,2,700,2,100,0,0.99,0,0,0,0,0,0,0,0,0,0,0,0,0,0,0,0.01,0,0,0,0,0,0,600,12.5,12.5,0,75,0,0.192307692,120,30
DR-2-2005,,5,0,0,0,0,0,0,0,2,0,0,0,0,0,0,0,0,0,0,0,0,0,1,0,0,0,0,500,2,700,2,100,0,0.99,0,0,0,0,0,0,0,0,0,0,0,0,0,0,0,0.01,0,0,0,0,0,0,650,12.5,12.5,0,75,0,0.192307692,120,42
DR-2-2005,,6,0,0,0,0,0,0,0,2,0,0,0,0,0,0,0,0,0,0,0,0,0,1,0,0,0,0,500,2,700,2,100,0,0.99,0,0,0,0,0,0,0,0,0,0,0,0,0,0,0,0.01,0,0,0,0,0,0,700,12.5,12.5,0,75,0,0.192307692,120,54
DR-2-2005,,7,0,0,0,0,0,0,0,2,0,0,0,0,0,0,0,0,0,0,0,0,0,1,0,0,0,0,500,2,700,2,100,0,0,0,0,0,0,0,0,0,0,0,0,0,0,0,0,0,1,0,0,0,0,0,0,600,12.5,12.5,0,75,0,0.192307692,120,14
DR-2-2005,,8,0,0,0,0,0,0,0,2,0,0,0,0,0,0,0,0,0,0,0,0,0,1,0,0,0,0,500,2,700,2,100,0,0,0,0,0,0,0,0,0,0,0,0,0,0,0,0,0,1,0,0,0,0,0,0,650,12.5,12.5,0,75,0,0.192307692,120,22
DR-2-2005,,9,0,0,0,0,0,0,0,2,0,0,0,0,0,0,0,0,0,0,0,0,0,1,0,0,0,0,500,2,700,2,100,0,0,0,0,0,0,0,0,0,0,0,0,0,0,0,0,0,1,0,0,0,0,0,0,700,12.5,12.5,0,75,0,0.192307692,120,36
DR-7-2005,"DR-7-2005 Synthesis of mesoporous Al2O3 macrospheres using the biopolymer
chitosan as a template: A novel active catalyst system for CO2
reforming of methane
Humberto V. Fajardo a,*, Amarildo O. Martins a, Rusiene M. de Almeida a, Lu´ cia K. Noda a,
