Repository: hych0/CH4Conversion

File: CH4Conv.csv (part 13 of 25)
,,,Base Metal (wt %),,,,,,,,,,,,,,,,,,,,,,,,,,,,Reduction Conditions,,,Support type,,,,,,,,,,,,,,,,,,,,,,,,Operating Conditions,,,,,,,,Output
Code of papers,Reference,Data,Co,Ba-promoter,Ca-promoter,Cu-promoter,Ce,Mn,La,Ni,Pt,Mg,Ir,Au,K,Li,Ru,Rh,Pd,Sr-promoter,Y-promoter,Zr,Incipient to wetness impregnation,Wet impregnation,Co-impregnation,Co-precipitation,Sol-gel,Sequential impregnation, calcTemperature (oC),calc Time (h),red Temperature  (oC),red Time (h),red H2 %,γ-Al2O3(Gamma),α-Al2O3(Alpha),Mesoporous Al2O3 (MAl),La2O3,SBA-15,BaO,BaTiO3,CaO,MgO,Nanocrystalline MgO,MgAl2O4(nanocry),CeO2,SiO2,Si3N4,TiO2,PrO2,V2O5,ZrO2,Mesoporous nanocrystalline ZrO2,MnO,MCM-41,Y2O3,ZSM-5,H-ZSM-5,react Temperature (C),reac CH4 %vol,reac CO2 %vol,reac Ar %vol,reac N2 %vol,reac He %vol,GHSV (mgmin/mL),Time on stream (min),% CH4 Conversion
DR-8-2012,"DR-8-2012 Ordered mesoporous alumina supported nickel based
catalysts for carbon dioxide reforming of methane
Luiz F.D. Probst a, Neftalı´ L.V. Carren˜o b, Antoninho Valentini c",1,0,0,0,0,0,0,0,3.8,0,0,0,0,0,0,0,0,0,0,0,0,0,1,0,0,0,0,550,1,650,1,100,0,0,1,0,0,0,0,0,0,0,0,0,0,0,0,0,0,0,0,0,0,0,0,0,650,14.28571429,14.28571429,0,71.42857143,0,1.428571429,60,57.3653
DR-7-2005,,2,0,0,0,0,0,0,0,3.8,0,0,0,0,0,0,0,0,0,0,0,0,0,1,0,0,0,0,550,1,650,1,100,0,0,1,0,0,0,0,0,0,0,0,0,0,0,0,0,0,0,0,0,0,0,0,0,650,14.28571429,14.28571429,0,71.42857143,0,1.428571429,180,56.8862
DR-7-2005,,3,0,0,0,0,0,0,0,3.8,0,0,0,0,0,0,0,0,0,0,0,0,0,1,0,0,0,0,550,1,650,1,100,0,0,1,0,0,0,0,0,0,0,0,0,0,0,0,0,0,0,0,0,0,0,0,0,650,14.28571429,14.28571429,0,71.42857143,0,1.428571429,300,54.9701
DR-7-2005,,4,0,0,0,0,0,0,0,3.8,0,0,0,0,0,0,0,0,0,0,0,0,0,1,0,0,0,0,550,1,650,1,100,0,0,1,0,0,0,0,0,0,0,0,0,0,0,0,0,0,0,0,0,0,0,0,0,650,14.28571429,14.28571429,0,71.42857143,0,1.428571429,600,49.7006
DR-7-2005,,5,0,0,0,0,0,0,0,3.8,0,0,0,0,0,0,0,0,0,0,0,0,0,1,0,0,0,0,550,1,650,1,100,0,0,1,0,0,0,0,0,0,0,0,0,0,0,0,0,0,0,0,0,0,0,0,0,650,14.28571429,14.28571429,0,71.42857143,0,1.428571429,900,45.3892
DR-7-2005,,6,0,0,0,0,0,0,0,3.8,0,0,0,0,0,0,0,0,0,0,0,0,0,1,0,0,0,0,550,1,650,1,100,0,0,1,0,0,0,0,0,0,0,0,0,0,0,0,0,0,0,0,0,0,0,0,0,650,14.28571429,14.28571429,0,71.42857143,0,1.428571429,1200,41.5569
DR-7-2005,,7,0,0,0,0,0,0,0,3.8,0,0,0,0,0,0,0,0,0,0,0,0,0,1,0,0,0,0,550,1,650,1,100,0,0,1,0,0,0,0,0,0,0,0,0,0,0,0,0,0,0,0,0,0,0,0,0,650,14.28571429,14.28571429,0,71.42857143,0,1.428571429,1440,37.2455
DR-7-2005,,8,0,0,0,0,0,0,0,3.8,0,0,0,0,0,0,0,0,0,0,0,0,0,1,0,0,0,0,700,1,650,1,100,0,0,1,0,0,0,0,0,0,0,0,0,0,0,0,0,0,0,0,0,0,0,0,0,650,14.28571429,14.28571429,0,71.42857143,0,1.428571429,60,37.7246
DR-7-2005,,9,0,0,0,0,0,0,0,3.8,0,0,0,0,0,0,0,0,0,0,0,0,0,1,0,0,0,0,700,1,650,1,100,0,0,1,0,0,0,0,0,0,0,0,0,0,0,0,0,0,0,0,0,0,0,0,0,650,14.28571429,14.28571429,0,71.42857143,0,1.428571429,180,34.8503
DR-7-2005,,10,0,0,0,0,0,0,0,3.8,0,0,0,0,0,0,0,0,0,0,0,0,0,1,0,0,0,0,700,1,650,1,100,0,0,1,0,0,0,0,0,0,0,0,0,0,0,0,0,0,0,0,0,0,0,0,0,650,14.28571429,14.28571429,0,71.42857143,0,1.428571429,300,34.3713
DR-7-2005,,11,0,0,0,0,0,0,0,3.8,0,0,0,0,0,0,0,0,0,0,0,0,0,1,0,0,0,0,700,1,650,1,100,0,0,1,0,0,0,0,0,0,0,0,0,0,0,0,0,0,0,0,0,0,0,0,0,650,14.28571429,14.28571429,0,71.42857143,0,1.428571429,600,34.3713
DR-7-2005,,12,0,0,0,0,0,0,0,3.8,0,0,0,0,0,0,0,0,0,0,0,0,0,1,0,0,0,0,700,1,650,1,100,0,0,1,0,0,0,0,0,0,0,0,0,0,0,0,0,0,0,0,0,0,0,0,0,650,14.28571429,14.28571429,0,71.42857143,0,1.428571429,900,34.3713
DR-7-2005,,13,0,0,0,0,0,0,0,3.8,0,0,0,0,0,0,0,0,0,0,0,0,0,1,0,0,0,0,700,1,650,1,100,0,0,1,0,0,0,0,0,0,0,0,0,0,0,0,0,0,0,0,0,0,0,0,0,650,14.28571429,14.28571429,0,71.42857143,0,1.428571429,1200,33.8922
DR-7-2005,,14,0,0,0,0,0,0,0,3.8,0,0,0,0,0,0,0,0,0,0,0,0,0,1,0,0,0,0,700,1,650,1,100,0,0,1,0,0,0,0,0,0,0,0,0,0,0,0,0,0,0,0,0,0,0,0,0,650,14.28571429,14.28571429,0,71.42857143,0,1.428571429,1440,33.8922
DR-1-2014 ,"DR-1-2014         Effect of alkaline earth promoters (MgO, CaO, and BaO) on the activity
and coke formation of Ni catalysts supported on nanocrystalline Al2O3
in dry reforming of methane.
Zahra Alipour a, Mehran Rezaei a,b,*, Fereshteh Meshkani a           ",1,0,0,0,0,0,0,0,5,0,0,0,0,0,0,0,0,0,0,0,0,0,1,0,0,0,0,500,4,600,4,100,1,0,0,0,0,0,0,0,0,0,0,0,0,0,0,0,0,0,0,0,0,0,0,0,550,50,50,0,0,0,5,30,28.1546
DR-1-2014 ,,2,0,0,0,0,0,0,0,5,0,0,0,0,0,0,0,0,0,0,0,0,0,1,0,0,0,0,500,4,600,4,100,1,0,0,0,0,0,0,0,0,0,0,0,0,0,0,0,0,0,0,0,0,0,0,0,600,50,50,0,0,0,5,30,43.1611
DR-1-2014,,3,0,0,0,0,0,0,0,5,0,0,0,0,0,0,0,0,0,0,0,0,0,1,0,0,0,0,500,4,600,4,100,1,0,0,0,0,0,0,0,0,0,0,0,0,0,0,0,0,0,0,0,0,0,0,0,650,50,50,0,0,0,5,30,59.0845
DR-1-2014,,4,0,0,0,0,0,0,0,5,0,0,0,0,0,0,0,0,0,0,0,0,0,1,0,0,0,0,500,4,600,4,100,1,0,0,0,0,0,0,0,0,0,0,0,0,0,0,0,0,0,0,0,0,0,0,0,700,50,50,0,0,0,5,30,76.8419
DR-1-2014,,5,0,0,0,0,0,0,0,5,0,1.809228479,0,0,0,0,0,0,0,0,0,0,0,1,0,0,0,0,500,4,600,4,100,1,0,0,0,0,0,0,0,0,0,0,0,0,0,0,0,0,0,0,0,0,0,0,0,550,50,50,0,0,0,5,30,26.728
DR-1-2014,,6,0,0,0,0,0,0,0,5,0,1.809228479,0,0,0,0,0,0,0,0,0,0,0,1,0,0,0,0,500,4,600,4,100,1,0,0,0,0,0,0,0,0,0,0,0,0,0,0,0,0,0,0,0,0,0,0,0,600,50,50,0,0,0,5,30,41.9384
DR-1-2014,,7,0,0,0,0,0,0,0,5,0,1.809228479,0,0,0,0,0,0,0,0,0,0,0,1,0,0,0,0,500,4,600,4,100,1,0,0,0,0,0,0,0,0,0,0,0,0,0,0,0,0,0,0,0,0,0,0,0,650,50,50,0,0,0,5,30,58.8806
DR-1-2014,,8,0,0,0,0,0,0,0,5,0,1.809228479,0,0,0,0,0,0,0,0,0,0,0,1,0,0,0,0,500,4,600,4,100,1,0,0,0,0,0,0,0,0,0,0,0,0,0,0,0,0,0,0,0,0,0,0,0,700,50,50,0,0,0,5,30,76.1286
DR-1-2014,,9,0,0,2.144079886,0,0,0,0,5,0,0,0,0,0,0,0,0,0,0,0,0,0,1,0,0,0,0,500,4,600,4,100,1,0,0,0,0,0,0,0,0,0,0,0,0,0,0,0,0,0,0,0,0,0,0,0,550,50,50,0,0,0,5,30,23.2643
DR-1-2014,,10,0,0,2.144079886,0,0,0,0,5,0,0,0,0,0,0,0,0,0,0,0,0,0,1,0,0,0,0,500,4,600,4,100,1,0,0,0,0,0,0,0,0,0,0,0,0,0,0,0,0,0,0,0,0,0,0,0,600,50,50,0,0,0,5,30,39.0858
DR-1-2014,,11,0,0,2.144079886,0,0,0,0,5,0,0,0,0,0,0,0,0,0,0,0,0,0,1,0,0,0,0,500,4,600,4,100,1,0,0,0,0,0,0,0,0,0,0,0,0,0,0,0,0,0,0,0,0,0,0,0,650,50,50,0,0,0,5,30,56.2318
DR-1-2014,,12,0,0,2.144079886,0,0,0,0,5,0,0,0,0,0,0,0,0,0,0,0,0,0,1,0,0,0,0,500,4,600,4,100,1,0,0,0,0,0,0,0,0,0,0,0,0,0,0,0,0,0,0,0,0,0,0,0,700,50,50,0,0,0,5,30,66.4501
DR-1-2014,,13,0,2.686949716,0,0,0,0,0,5,0,0,0,0,0,0,0,0,0,0,0,0,0,1,0,0,0,0,500,4,600,4,100,1,0,0,0,0,0,0,0,0,0,0,0,0,0,0,0,0,0,0,0,0,0,0,0,550,50,50,0,0,0,5,30,21.2265
DR-1-2014,,14,0,2.686949716,0,0,0,0,0,5,0,0,0,0,0,0,0,0,0,0,0,0,0,1,0,0,0,0,500,4,600,4,100,1,0,0,0,0,0,0,0,0,0,0,0,0,0,0,0,0,0,0,0,0,0,0,0,600,50,50,0,0,0,5,30,34.2973
DR-1-2014,,15,0,2.686949716,0,0,0,0,0,5,0,0,0,0,0,0,0,0,0,0,0,0,0,1,0,0,0,0,500,4,600,4,100,1,0,0,0,0,0,0,0,0,0,0,0,0,0,0,0,0,0,0,0,0,0,0,0,650,50,50,0,0,0,5,30,54.6017
DR-1-2014,,16,0,2.686949716,0,0,0,0,0,5,0,0,0,0,0,0,0,0,0,0,0,0,0,1,0,0,0,0,500,4,600,4,100,1,0,0,0,0,0,0,0,0,0,0,0,0,0,0,0,0,0,0,0,0,0,0,0,700,50,50,0,0,0,5,30,71.0346
DR-1-2014,,17,0,0,0,0,0,0,0,5,0,0,0,0,0,0,0,0,0,0,0,0,0,1,0,0,0,0,500,4,600,4,100,1,0,0,0,0,0,0,0,0,0,0,0,0,0,0,0,0,0,0,0,0,0,0,0,700,50,50,0,0,0,5,25,77.1572
DR-1-2014,,18,0,0,0,0,0,0,0,5,0,0,0,0,0,0,0,0,0,0,0,0,0,1,0,0,0,0,500,4,600,4,100,1,0,0,0,0,0,0,0,0,0,0,0,0,0,0,0,0,0,0,0,0,0,0,0,700,50,50,0,0,0,5,50,76.2197
DR-1-2014,,19,0,0,0,0,0,0,0,5,0,0,0,0,0,0,0,0,0,0,0,0,0,1,0,0,0,0,500,4,600,4,100,1,0,0,0,0,0,0,0,0,0,0,0,0,0,0,0,0,0,0,0,0,0,0,0,700,50,50,0,0,0,5,75,76.5198
DR-1-2014,,20,0,0,0,0,0,0,0,5,0,0,0,0,0,0,0,0,0,0,0,0,0,1,0,0,0,0,500,4,600,4,100,1,0,0,0,0,0,0,0,0,0,0,0,0,0,0,0,0,0,0,0,0,0,0,0,700,50,50,0,0,0,5,100,77.0109
DR-1-2014,,21,0,0,0,0,0,0,0,5,0,0,0,0,0,0,0,0,0,0,0,0,0,1,0,0,0,0,500,4,600,4,100,1,0,0,0,0,0,0,0,0,0,0,0,0,0,0,0,0,0,0,0,0,0,0,0,700,50,50,0,0,0,5,125,76.9306
DR-1-2014,,22,0,0,0,0,0,0,0,5,0,0,0,0,0,0,0,0,0,0,0,0,0,1,0,0,0,0,500,4,600,4,100,1,0,0,0,0,0,0,0,0,0,0,0,0,0,0,0,0,0,0,0,0,0,0,0,700,50,50,0,0,0,5,150,76.564
DR-1-2014,,23,0,0,0,0,0,0,0,5,0,0,0,0,0,0,0,0,0,0,0,0,0,1,0,0,0,0,500,4,600,4,100,1,0,0,0,0,0,0,0,0,0,0,0,0,0,0,0,0,0,0,0,0,0,0,0,700,50,50,0,0,0,5,175,77.0551
DR-1-2014,,24,0,0,0,0,0,0,0,5,0,0,0,0,0,0,0,0,0,0,0,0,0,1,0,0,0,0,500,4,600,4,100,1,0,0,0,0,0,0,0,0,0,0,0,0,0,0,0,0,0,0,0,0,0,0,0,700,50,50,0,0,0,5,200,77.0694
DR-1-2014,,25,0,0,0,0,0,0,0,5,0,0,0,0,0,0,0,0,0,0,0,0,0,1,0,0,0,0,500,4,600,4,100,1,0,0,0,0,0,0,0,0,0,0,0,0,0,0,0,0,0,0,0,0,0,0,0,700,50,50,0,0,0,5,225,76.8938
DR-1-2014,,26,0,0,0,0,0,0,0,5,0,0,0,0,0,0,0,0,0,0,0,0,0,1,0,0,0,0,500,4,600,4,100,1,0,0,0,0,0,0,0,0,0,0,0,0,0,0,0,0,0,0,0,0,0,0,0,700,50,50,0,0,0,5,250,77.0992
DR-1-2014,,27,0,0,0,0,0,0,0,5,0,0,0,0,0,0,0,0,0,0,0,0,0,1,0,0,0,0,500,4,600,4,100,1,0,0,0,0,0,0,0,0,0,0,0,0,0,0,0,0,0,0,0,0,0,0,0,700,50,50,0,0,0,5,275,77.1136
DR-1-2014,,28,0,0,0,0,0,0,0,5,0,0,0,0,0,0,0,0,0,0,0,0,0,1,0,0,0,0,500,4,600,4,100,1,0,0,0,0,0,0,0,0,0,0,0,0,0,0,0,0,0,0,0,0,0,0,0,700,50,50,0,0,0,5,300,77.1285
DR-1-2014,,29,0,0,0,0,0,0,0,5,0,1.809228479,0,0,0,0,0,0,0,0,0,0,0,1,0,0,0,0,500,4,600,4,100,1,0,0,0,0,0,0,0,0,0,0,0,0,0,0,0,0,0,0,0,0,0,0,0,700,50,50,0,0,0,5,25,76.3001
DR-1-2014,,30,0,0,0,0,0,0,0,5,0,1.809228479,0,0,0,0,0,0,0,0,0,0,0,1,0,0,0,0,500,4,600,4,100,1,0,0,0,0,0,0,0,0,0,0,0,0,0,0,0,0,0,0,0,0,0,0,0,700,50,50,0,0,0,5,50,76.7907
DR-1-2014,,31,0,0,0,0,0,0,0,5,0,1.809228479,0,0,0,0,0,0,0,0,0,0,0,1,0,0,0,0,500,4,600,4,100,1,0,0,0,0,0,0,0,0,0,0,0,0,0,0,0,0,0,0,0,0,0,0,0,700,50,50,0,0,0,5,75,76.8056
DR-1-2014,,32,0,0,0,0,0,0,0,5,0,1.809228479,0,0,0,0,0,0,0,0,0,0,0,1,0,0,0,0,500,4,600,4,100,1,0,0,0,0,0,0,0,0,0,0,0,0,0,0,0,0,0,0,0,0,0,0,0,700,50,50,0,0,0,5,100,76.249
DR-1-2014,,33,0,0,0,0,0,0,0,5,0,1.809228479,0,0,0,0,0,0,0,0,0,0,0,1,0,0,0,0,500,4,600,4,100,1,0,0,0,0,0,0,0,0,0,0,0,0,0,0,0,0,0,0,0,0,0,0,0,700,50,50,0,0,0,5,125,76.9301
DR-1-2014,,34,0,0,0,0,0,0,0,5,0,1.809228479,0,0,0,0,0,0,0,0,0,0,0,1,0,0,0,0,500,4,600,4,100,1,0,0,0,0,0,0,0,0,0,0,0,0,0,0,0,0,0,0,0,0,0,0,0,700,50,50,0,0,0,5,150,76.8497
DR-1-2014,,35,0,0,0,0,0,0,0,5,0,1.809228479,0,0,0,0,0,0,0,0,0,0,0,1,0,0,0,0,500,4,600,4,100,1,0,0,0,0,0,0,0,0,0,0,0,0,0,0,0,0,0,0,0,0,0,0,0,700,50,50,0,0,0,5,175,76.1979
DR-1-2014,,36,0,0,0,0,0,0,0,5,0,1.809228479,0,0,0,0,0,0,0,0,0,0,0,1,0,0,0,0,500,4,600,4,100,1,0,0,0,0,0,0,0,0,0,0,0,0,0,0,0,0,0,0,0,0,0,0,0,700,50,50,0,0,0,5,200,76.3075
DR-1-2014,,37,0,0,0,0,0,0,0,5,0,1.809228479,0,0,0,0,0,0,0,0,0,0,0,1,0,0,0,0,500,4,600,4,100,1,0,0,0,0,0,0,0,0,0,0,0,0,0,0,0,0,0,0,0,0,0,0,0,700,50,50,0,0,0,5,225,76.6081
DR-1-2014,,38,0,0,0,0,0,0,0,5,0,1.809228479,0,0,0,0,0,0,0,0,0,0,0,1,0,0,0,0,500,4,600,4,100,1,0,0,0,0,0,0,0,0,0,0,0,0,0,0,0,0,0,0,0,0,0,0,0,700,50,50,0,0,0,5,250,77.004
DR-1-2014,,39,0,0,0,0,0,0,0,5,0,1.809228479,0,0,0,0,0,0,0,0,0,0,0,1,0,0,0,0,500,4,600,4,100,1,0,0,0,0,0,0,0,0,0,0,0,0,0,0,0,0,0,0,0,0,0,0,0,700,50,50,0,0,0,5,275,76.8279
DR-1-2014,,40,0,0,0,0,0,0,0,5,0,1.809228479,0,0,0,0,0,0,0,0,0,0,0,1,0,0,0,0,500,4,600,4,100,1,0,0,0,0,0,0,0,0,0,0,0,0,0,0,0,0,0,0,0,0,0,0,0,700,50,50,0,0,0,5,300,76.7475
DR-1-2014,,41,0,0,2.144079886,0,0,0,0,5,0,0,0,0,0,0,0,0,0,0,0,0,0,1,0,0,0,0,500,4,600,4,100,1,0,0,0,0,0,0,0,0,0,0,0,0,0,0,0,0,0,0,0,0,0,0,0,700,50,50,0,0,0,5,25,71.9191
DR-1-2014,,42,0,0,2.144079886,0,0,0,0,5,0,0,0,0,0,0,0,0,0,0,0,0,0,1,0,0,0,0,500,4,600,4,100,1,0,0,0,0,0,0,0,0,0,0,0,0,0,0,0,0,0,0,0,0,0,0,0,700,50,50,0,0,0,5,50,71.934
DR-1-2014,,43,0,0,2.144079886,0,0,0,0,5,0,0,0,0,0,0,0,0,0,0,0,0,0,1,0,0,0,0,500,4,600,4,100,1,0,0,0,0,0,0,0,0,0,0,0,0,0,0,0,0,0,0,0,0,0,0,0,700,50,50,0,0,0,5,75,71.6632
DR-1-2014,,44,0,0,2.144079886,0,0,0,0,5,0,0,0,0,0,0,0,0,0,0,0,0,0,1,0,0,0,0,500,4,600,4,100,1,0,0,0,0,0,0,0,0,0,0,0,0,0,0,0,0,0,0,0,0,0,0,0,700,50,50,0,0,0,5,100,72.5347
DR-1-2014,,45,0,0,2.144079886,0,0,0,0,5,0,0,0,0,0,0,0,0,0,0,0,0,0,1,0,0,0,0,500,4,600,4,100,1,0,0,0,0,0,0,0,0,0,0,0,0,0,0,0,0,0,0,0,0,0,0,0,700,50,50,0,0,0,5,125,72.4544
DR-1-2014,,46,0,0,2.144079886,0,0,0,0,5,0,0,0,0,0,0,0,0,0,0,0,0,0,1,0,0,0,0,500,4,600,4,100,1,0,0,0,0,0,0,0,0,0,0,0,0,0,0,0,0,0,0,0,0,0,0,0,700,50,50,0,0,0,5,150,72.0883
DR-1-2014,,47,0,0,2.144079886,0,0,0,0,5,0,0,0,0,0,0,0,0,0,0,0,0,0,1,0,0,0,0,500,4,600,4,100,1,0,0,0,0,0,0,0,0,0,0,0,0,0,0,0,0,0,0,0,0,0,0,0,700,50,50,0,0,0,5,175,71.817
DR-1-2014,,48,0,0,2.144079886,0,0,0,0,5,0,0,0,0,0,0,0,0,0,0,0,0,0,1,0,0,0,0,500,4,600,4,100,1,0,0,0,0,0,0,0,0,0,0,0,0,0,0,0,0,0,0,0,0,0,0,0,700,50,50,0,0,0,5,200,71.6414
DR-1-2014,,49,0,0,2.144079886,0,0,0,0,5,0,0,0,0,0,0,0,0,0,0,0,0,0,1,0,0,0,0,500,4,600,4,100,1,0,0,0,0,0,0,0,0,0,0,0,0,0,0,0,0,0,0,0,0,0,0,0,700,50,50,0,0,0,5,225,71.8462
DR-1-2014,,50,0,0,2.144079886,0,0,0,0,5,0,0,0,0,0,0,0,0,0,0,0,0,0,1,0,0,0,0,500,4,600,4,100,1,0,0,0,0,0,0,0,0,0,0,0,0,0,0,0,0,0,0,0,0,0,0,0,700,50,50,0,0,0,5,250,72.1468
DR-1-2014,,51,0,0,2.144079886,0,0,0,0,5,0,0,0,0,0,0,0,0,0,0,0,0,0,1,0,0,0,0,500,4,600,4,100,1,0,0,0,0,0,0,0,0,0,0,0,0,0,0,0,0,0,0,0,0,0,0,0,700,50,50,0,0,0,5,275,72.9236
DR-1-2014,,52,0,0,2.144079886,0,0,0,0,5,0,0,0,0,0,0,0,0,0,0,0,0,0,1,0,0,0,0,500,4,600,4,100,1,0,0,0,0,0,0,0,0,0,0,0,0,0,0,0,0,0,0,0,0,0,0,0,700,50,50,0,0,0,5,300,71.7004
DR-1-2014,,53,0,2.686949716,0,0,0,0,0,5,0,0,0,0,0,0,0,0,0,0,0,0,0,1,0,0,0,0,500,4,600,4,100,1,0,0,0,0,0,0,0,0,0,0,0,0,0,0,0,0,0,0,0,0,0,0,0,700,50,50,0,0,0,5,25,69.6334
DR-1-2014,,54,0,2.686949716,0,0,0,0,0,5,0,0,0,0,0,0,0,0,0,0,0,0,0,1,0,0,0,0,500,4,600,4,100,1,0,0,0,0,0,0,0,0,0,0,0,0,0,0,0,0,0,0,0,0,0,0,0,700,50,50,0,0,0,5,50,70.6002
DR-1-2014,,55,0,2.686949716,0,0,0,0,0,5,0,0,0,0,0,0,0,0,0,0,0,0,0,1,0,0,0,0,500,4,600,4,100,1,0,0,0,0,0,0,0,0,0,0,0,0,0,0,0,0,0,0,0,0,0,0,0,700,50,50,0,0,0,5,75,71.2822
DR-1-2014,,56,0,2.686949716,0,0,0,0,0,5,0,0,0,0,0,0,0,0,0,0,0,0,0,1,0,0,0,0,500,4,600,4,100,1,0,0,0,0,0,0,0,0,0,0,0,0,0,0,0,0,0,0,0,0,0,0,0,700,50,50,0,0,0,5,100,70.8209
DR-1-2014,,57,0,2.686949716,0,0,0,0,0,5,0,0,0,0,0,0,0,0,0,0,0,0,0,1,0,0,0,0,500,4,600,4,100,1,0,0,0,0,0,0,0,0,0,0,0,0,0,0,0,0,0,0,0,0,0,0,0,700,50,50,0,0,0,5,125,70.8343
DR-1-2014,,58,0,2.686949716,0,0,0,0,0,5,0,0,0,0,0,0,0,0,0,0,0,0,0,1,0,0,0,0,500,4,600,4,100,1,0,0,0,0,0,0,0,0,0,0,0,0,0,0,0,0,0,0,0,0,0,0,0,700,50,50,0,0,0,5,150,70.7545
DR-1-2014,,59,0,2.686949716,0,0,0,0,0,5,0,0,0,0,0,0,0,0,0,0,0,0,0,1,0,0,0,0,500,4,600,4,100,1,0,0,0,0,0,0,0,0,0,0,0,0,0,0,0,0,0,0,0,0,0,0,0,700,50,50,0,0,0,5,175,70.6741
DR-1-2014,,60,0,2.686949716,0,0,0,0,0,5,0,0,0,0,0,0,0,0,0,0,0,0,0,1,0,0,0,0,500,4,600,4,100,1,0,0,0,0,0,0,0,0,0,0,0,0,0,0,0,0,0,0,0,0,0,0,0,700,50,50,0,0,0,5,200,70.9742
DR-1-2014,,61,0,2.686949716,0,0,0,0,0,5,0,0,0,0,0,0,0,0,0,0,0,0,0,1,0,0,0,0,500,4,600,4,100,1,0,0,0,0,0,0,0,0,0,0,0,0,0,0,0,0,0,0,0,0,0,0,0,700,50,50,0,0,0,5,225,70.8938
DR-1-2014,,62,0,2.686949716,0,0,0,0,0,5,0,0,0,0,0,0,0,0,0,0,0,0,0,1,0,0,0,0,500,4,600,4,100,1,0,0,0,0,0,0,0,0,0,0,0,0,0,0,0,0,0,0,0,0,0,0,0,700,50,50,0,0,0,5,250,71.7659
DR-1-2014,,63,0,2.686949716,0,0,0,0,0,5,0,0,0,0,0,0,0,0,0,0,0,0,0,1,0,0,0,0,500,4,600,4,100,1,0,0,0,0,0,0,0,0,0,0,0,0,0,0,0,0,0,0,0,0,0,0,0,700,50,50,0,0,0,5,275,71.9712
DR-1-2014,,64,0,2.686949716,0,0,0,0,0,5,0,0,0,0,0,0,0,0,0,0,0,0,0,1,0,0,0,0,500,4,600,4,100,1,0,0,0,0,0,0,0,0,0,0,0,0,0,0,0,0,0,0,0,0,0,0,0,700,50,50,0,0,0,5,300,70.938
DR-1-2014,,65,0,0,0,0,0,0,0,5,0,1.809228479,0,0,0,0,0,0,0,0,0,0,0,1,0,0,0,0,500,4,600,4,100,1,0,0,0,0,0,0,0,0,0,0,0,0,0,0,0,0,0,0,0,0,0,0,0,700,50,50,0,0,0,5,31.1111,75.959
DR-1-2014,,66,0,0,0,0,0,0,0,5,0,1.809228479,0,0,0,0,0,0,0,0,0,0,0,1,0,0,0,0,500,4,600,4,100,1,0,0,0,0,0,0,0,0,0,0,0,0,0,0,0,0,0,0,0,0,0,0,0,700,50,50,0,0,0,5,62.2222,75.644
DR-1-2014,,67,0,0,0,0,0,0,0,5,0,1.809228479,0,0,0,0,0,0,0,0,0,0,0,1,0,0,0,0,500,4,600,4,100,1,0,0,0,0,0,0,0,0,0,0,0,0,0,0,0,0,0,0,0,0,0,0,0,700,50,50,0,0,0,5,116.667,74.854
DR-1-2014,,68,0,0,0,0,0,0,0,5,0,1.809228479,0,0,0,0,0,0,0,0,0,0,0,1,0,0,0,0,500,4,600,4,100,1,0,0,0,0,0,0,0,0,0,0,0,0,0,0,0,0,0,0,0,0,0,0,0,700,50,50,0,0,0,5,178.889,74.8611
DR-1-2014,,69,0,0,0,0,0,0,0,5,0,1.809228479,0,0,0,0,0,0,0,0,0,0,0,1,0,0,0,0,500,4,600,4,100,1,0,0,0,0,0,0,0,0,0,0,0,0,0,0,0,0,0,0,0,0,0,0,0,700,50,50,0,0,0,5,210,74.3869
DR-1-2014,,70,0,0,0,0,0,0,0,5,0,1.809228479,0,0,0,0,0,0,0,0,0,0,0,1,0,0,0,0,500,4,600,4,100,1,0,0,0,0,0,0,0,0,0,0,0,0,0,0,0,0,0,0,0,0,0,0,0,700,50,50,0,0,0,5,241.111,73.5943
DR-1-2014,,71,0,0,0,0,0,0,0,5,0,1.809228479,0,0,0,0,0,0,0,0,0,0,0,1,0,0,0,0,500,4,600,4,100,1,0,0,0,0,0,0,0,0,0,0,0,0,0,0,0,0,0,0,0,0,0,0,0,700,50,50,0,0,0,5,268.333,73.7566
DR-1-2014,,72,0,0,0,0,0,0,0,5,0,1.809228479,0,0,0,0,0,0,0,0,0,0,0,1,0,0,0,0,500,4,600,4,100,1,0,0,0,0,0,0,0,0,0,0,0,0,0,0,0,0,0,0,0,0,0,0,0,700,50,50,0,0,0,5,299.444,75.9895
DR-1-2014,,73,0,0,0,0,0,0,0,5,0,1.809228479,0,0,0,0,0,0,0,0,0,0,0,1,0,0,0,0,500,4,600,4,100,1,0,0,0,0,0,0,0,0,0,0,0,0,0,0,0,0,0,0,0,0,0,0,0,700,50,50,0,0,0,5,330.556,74.5599
DR-1-2014,,74,0,0,0,0,0,0,0,5,0,1.809228479,0,0,0,0,0,0,0,0,0,0,0,1,0,0,0,0,500,4,600,4,100,1,0,0,0,0,0,0,0,0,0,0,0,0,0,0,0,0,0,0,0,0,0,0,0,700,50,50,0,0,0,5,361.667,73.4488
DR-1-2014,,75,0,0,0,0,0,0,0,5,0,1.809228479,0,0,0,0,0,0,0,0,0,0,0,1,0,0,0,0,500,4,600,4,100,1,0,0,0,0,0,0,0,0,0,0,0,0,0,0,0,0,0,0,0,0,0,0,0,700,50,50,0,0,0,5,392.778,74.0893
DR-1-2014,,76,0,0,0,0,0,0,0,5,0,1.809228479,0,0,0,0,0,0,0,0,0,0,0,1,0,0,0,0,500,4,600,4,100,1,0,0,0,0,0,0,0,0,0,0,0,0,0,0,0,0,0,0,0,0,0,0,0,700,50,50,0,0,0,5,420,75.3662
DR-1-2014,,77,0,0,0,0,0,0,0,5,0,1.809228479,0,0,0,0,0,0,0,0,0,0,0,1,0,0,0,0,500,4,600,4,100,1,0,0,0,0,0,0,0,0,0,0,0,0,0,0,0,0,0,0,0,0,0,0,0,700,50,50,0,0,0,5,451.111,73.6177
DR-1-2014,,78,0,0,0,0,0,0,0,5,0,1.809228479,0,0,0,0,0,0,0,0,0,0,0,1,0,0,0,0,500,4,600,4,100,1,0,0,0,0,0,0,0,0,0,0,0,0,0,0,0,0,0,0,0,0,0,0,0,700,50,50,0,0,0,5,478.333,76.0098
DR-1-2014,,79,0,0,0,0,0,0,0,5,0,1.809228479,0,0,0,0,0,0,0,0,0,0,0,1,0,0,0,0,500,4,600,4,100,1,0,0,0,0,0,0,0,0,0,0,0,0,0,0,0,0,0,0,0,0,0,0,0,700,50,50,0,0,0,5,521.111,74.5816
DR-1-2014,,80,0,0,0,0,0,0,0,5,0,1.809228479,0,0,0,0,0,0,0,0,0,0,0,1,0,0,0,0,500,4,600,4,100,1,0,0,0,0,0,0,0,0,0,0,0,0,0,0,0,0,0,0,0,0,0,0,0,700,50,50,0,0,0,5,552.222,75.222
DR-1-2014,,81,0,0,0,0,0,0,0,5,0,1.809228479,0,0,0,0,0,0,0,0,0,0,0,1,0,0,0,0,500,4,600,4,100,1,0,0,0,0,0,0,0,0,0,0,0,0,0,0,0,0,0,0,0,0,0,0,0,700,50,50,0,0,0,5,579.444,74.7474
DR-1-2014,,82,0,0,0,0,0,0,0,5,0,1.809228479,0,0,0,0,0,0,0,0,0,0,0,1,0,0,0,0,500,4,600,4,100,1,0,0,0,0,0,0,0,0,0,0,0,0,0,0,0,0,0,0,0,0,0,0,0,700,50,50,0,0,0,5,610.556,75.8656
DR-1-2014,,83,0,0,0,0,0,0,0,5,0,1.809228479,0,0,0,0,0,0,0,0,0,0,0,1,0,0,0,0,500,4,600,4,100,1,0,0,0,0,0,0,0,0,0,0,0,0,0,0,0,0,0,0,0,0,0,0,0,700,50,50,0,0,0,5,641.667,74.9137
DR-1-2014,,84,0,0,0,0,0,0,0,5,0,1.809228479,0,0,0,0,0,0,0,0,0,0,0,1,0,0,0,0,500,4,600,4,100,1,0,0,0,0,0,0,0,0,0,0,0,0,0,0,0,0,0,0,0,0,0,0,0,700,50,50,0,0,0,5,668.889,74.7576
DR-1-2014,,85,0,0,0,0,0,0,0,5,0,1.809228479,0,0,0,0,0,0,0,0,0,0,0,1,0,0,0,0,500,4,600,4,100,1,0,0,0,0,0,0,0,0,0,0,0,0,0,0,0,0,0,0,0,0,0,0,0,700,50,50,0,0,0,5,703.889,75.5573
DR-1-2014,,86,0,0,0,0,0,0,0,5,0,1.809228479,0,0,0,0,0,0,0,0,0,0,0,1,0,0,0,0,500,4,600,4,100,1,0,0,0,0,0,0,0,0,0,0,0,0,0,0,0,0,0,0,0,0,0,0,0,700,50,50,0,0,0,5,731.111,75.0827
DR-1-2014,,87,0,0,0,0,0,0,0,5,0,1.809228479,0,0,0,0,0,0,0,0,0,0,0,1,0,0,0,0,500,4,600,4,100,1,0,0,0,0,0,0,0,0,0,0,0,0,0,0,0,0,0,0,0,0,0,0,0,700,50,50,0,0,0,5,758.333,74.7678
DR-1-2014,,88,0,0,0,0,0,0,0,5,0,1.809228479,0,0,0,0,0,0,0,0,0,0,0,1,0,0,0,0,500,4,600,4,100,1,0,0,0,0,0,0,0,0,0,0,0,0,0,0,0,0,0,0,0,0,0,0,0,700,50,50,0,0,0,5,793.333,74.6121
DR-1-2014,,89,0,0,0,0,0,0,0,5,0,1.809228479,0,0,0,0,0,0,0,0,0,0,0,1,0,0,0,0,500,4,600,4,100,1,0,0,0,0,0,0,0,0,0,0,0,0,0,0,0,0,0,0,0,0,0,0,0,700,50,50,0,0,0,5,816.667,74.9337
DR-1-2014,,90,0,0,0,0,0,0,0,5,0,1.809228479,0,0,0,0,0,0,0,0,0,0,0,1,0,0,0,0,500,4,600,4,100,1,0,0,0,0,0,0,0,0,0,0,0,0,0,0,0,0,0,0,0,0,0,0,0,700,50,50,0,0,0,5,851.667,74.6192
DR-1-2014,,91,0,0,0,0,0,0,0,5,0,1.809228479,0,0,0,0,0,0,0,0,0,0,0,1,0,0,0,0,500,4,600,4,100,1,0,0,0,0,0,0,0,0,0,0,0,0,0,0,0,0,0,0,0,0,0,0,0,700,50,50,0,0,0,5,878.889,74.7815
DR-1-2014,,92,0,0,0,0,0,0,0,5,0,1.809228479,0,0,0,0,0,0,0,0,0,0,0,1,0,0,0,0,500,4,600,4,100,1,0,0,0,0,0,0,0,0,0,0,0,0,0,0,0,0,0,0,0,0,0,0,0,700,50,50,0,0,0,5,910,75.422
DR-1-2014,,93,0,0,0,0,0,0,0,5,0,1.809228479,0,0,0,0,0,0,0,0,0,0,0,1,0,0,0,0,500,4,600,4,100,1,0,0,0,0,0,0,0,0,0,0,0,0,0,0,0,0,0,0,0,0,0,0,0,700,50,50,0,0,0,5,945,74.9478
DR-1-2014,,94,0,0,0,0,0,0,0,5,0,1.809228479,0,0,0,0,0,0,0,0,0,0,0,1,0,0,0,0,500,4,600,4,100,1,0,0,0,0,0,0,0,0,0,0,0,0,0,0,0,0,0,0,0,0,0,0,0,700,50,50,0,0,0,5,968.333,75.4286
DR-1-2014,,95,0,0,0,0,0,0,0,5,0,1.809228479,0,0,0,0,0,0,0,0,0,0,0,1,0,0,0,0,500,4,600,4,100,1,0,0,0,0,0,0,0,0,0,0,0,0,0,0,0,0,0,0,0,0,0,0,0,700,50,50,0,0,0,5,999.444,75.2729
DR-1-2014,,96,0,0,0,0,0,0,0,5,0,1.809228479,0,0,0,0,0,0,0,0,0,0,0,1,0,0,0,0,500,4,600,4,100,1,0,0,0,0,0,0,0,0,0,0,0,0,0,0,0,0,0,0,0,0,0,0,0,700,50,50,0,0,0,5,1030.56,75.1172
DR-1-2014,,97,0,0,0,0,0,0,0,5,0,1.809228479,0,0,0,0,0,0,0,0,0,0,0,1,0,0,0,0,500,4,600,4,100,1,0,0,0,0,0,0,0,0,0,0,0,0,0,0,0,0,0,0,0,0,0,0,0,700,50,50,0,0,0,5,1057.78,74.8018
DR-1-2014,,98,0,0,0,0,0,0,0,5,0,1.809228479,0,0,0,0,0,0,0,0,0,0,0,1,0,0,0,0,500,4,600,4,100,1,0,0,0,0,0,0,0,0,0,0,0,0,0,0,0,0,0,0,0,0,0,0,0,700,50,50,0,0,0,5,1092.78,74.9651
DR-1-2014,,99,0,0,0,0,0,0,0,5,0,1.809228479,0,0,0,0,0,0,0,0,0,0,0,1,0,0,0,0,500,4,600,4,100,1,0,0,0,0,0,0,0,0,0,0,0,0,0,0,0,0,0,0,0,0,0,0,0,700,50,50,0,0,0,5,1120,75.1269
DR-1-2014,,100,0,0,0,0,0,0,0,5,0,1.809228479,0,0,0,0,0,0,0,0,0,0,0,1,0,0,0,0,500,4,600,4,100,1,0,0,0,0,0,0,0,0,0,0,0,0,0,0,0,0,0,0,0,0,0,0,0,700,50,50,0,0,0,5,1147.22,74.6528
DR-1-2014,,101,0,0,0,0,0,0,0,5,0,1.809228479,0,0,0,0,0,0,0,0,0,0,0,1,0,0,0,0,500,4,600,4,100,1,0,0,0,0,0,0,0,0,0,0,0,0,0,0,0,0,0,0,0,0,0,0,0,700,50,50,0,0,0,5,1182.22,75.1345
DR-1-2014,,102,0,0,0,0,0,0,0,5,0,1.809228479,0,0,0,0,0,0,0,0,0,0,0,1,0,0,0,0,500,4,600,4,100,1,0,0,0,0,0,0,0,0,0,0,0,0,0,0,0,0,0,0,0,0,0,0,0,700,50,50,0,0,0,5,1209.44,74.9783
DR-1-2014,,103,0,0,0,0,0,0,0,5,0,1.809228479,0,0,0,0,0,0,0,0,0,0,0,1,0,0,0,0,500,4,600,4,100,1,0,0,0,0,0,0,0,0,0,0,0,0,0,0,0,0,0,0,0,0,0,0,0,700,50,50,0,0,0,5,1236.67,74.8222
DR-1-2014,,104,0,0,0,0,0,0,0,5,0,1.809228479,0,0,0,0,0,0,0,0,0,0,0,1,0,0,0,0,500,4,600,4,100,1,0,0,0,0,0,0,0,0,0,0,0,0,0,0,0,0,0,0,0,0,0,0,0,700,50,50,0,0,0,5,1271.67,75.4631
DR-1-2014,,105,0,0,0,0,0,0,0,5,0,1.809228479,0,0,0,0,0,0,0,0,0,0,0,1,0,0,0,0,500,4,600,4,100,1,0,0,0,0,0,0,0,0,0,0,0,0,0,0,0,0,0,0,0,0,0,0,0,700,50,50,0,0,0,5,1298.89,74.67
DR-1-2014,,106,0,0,0,0,0,0,0,5,0,0,0,0,0,0,0,0,0,0,0,0,0,1,0,0,0,0,500,4,600,4,100,1,0,0,0,0,0,0,0,0,0,0,0,0,0,0,0,0,0,0,0,0,0,0,0,650,50,50,0,0,0,10,30,60.8657
DR-1-2014,,107,0,0,0,0,0,0,0,5,0,0,0,0,0,0,0,0,0,0,0,0,0,1,0,0,0,0,500,4,600,4,100,1,0,0,0,0,0,0,0,0,0,0,0,0,0,0,0,0,0,0,0,0,0,0,0,650,50,50,0,0,0,6.666666667,30,59.9306
DR-1-2014,,108,0,0,0,0,0,0,0,5,0,0,0,0,0,0,0,0,0,0,0,0,0,1,0,0,0,0,500,4,600,4,100,1,0,0,0,0,0,0,0,0,0,0,0,0,0,0,0,0,0,0,0,0,0,0,0,650,50,50,0,0,0,5,30,56.9074
DR-1-2014,,109,0,0,0,0,0,0,0,5,0,0,0,0,0,0,0,0,0,0,0,0,0,1,0,0,0,0,500,4,600,4,100,1,0,0,0,0,0,0,0,0,0,0,0,0,0,0,0,0,0,0,0,0,0,0,0,650,50,50,0,0,0,3.333333333,30,49.0886
DR-1-2014,,110,0,0,0,0,0,0,0,5,0,1.809228479,0,0,0,0,0,0,0,0,0,0,0,1,0,0,0,0,500,4,600,4,100,1,0,0,0,0,0,0,0,0,0,0,0,0,0,0,0,0,0,0,0,0,0,0,0,650,50,50,0,0,0,10,30,58.7138
DR-1-2014,,111,0,0,0,0,0,0,0,5,0,1.809228479,0,0,0,0,0,0,0,0,0,0,0,1,0,0,0,0,500,4,600,4,100,1,0,0,0,0,0,0,0,0,0,0,0,0,0,0,0,0,0,0,0,0,0,0,0,650,50,50,0,0,0,6.666666667,30,58.2852
DR-1-2014,,112,0,0,0,0,0,0,0,5,0,1.809228479,0,0,0,0,0,0,0,0,0,0,0,1,0,0,0,0,500,4,600,4,100,1,0,0,0,0,0,0,0,0,0,0,0,0,0,0,0,0,0,0,0,0,0,0,0,650,50,50,0,0,0,5,30,54.1226
DR-1-2014,,113,0,0,0,0,0,0,0,5,0,1.809228479,0,0,0,0,0,0,0,0,0,0,0,1,0,0,0,0,500,4,600,4,100,1,0,0,0,0,0,0,0,0,0,0,0,0,0,0,0,0,0,0,0,0,0,0,0,650,50,50,0,0,0,3.333333333,30,45.7975
DR-1-2014,,114,0,0,2.144079886,0,0,0,0,5,0,0,0,0,0,0,0,0,0,0,0,0,0,1,0,0,0,0,500,4,600,4,100,1,0,0,0,0,0,0,0,0,0,0,0,0,0,0,0,0,0,0,0,0,0,0,0,650,50,50,0,0,0,10,30,57.4478
DR-1-2014,,115,0,0,2.144079886,0,0,0,0,5,0,0,0,0,0,0,0,0,0,0,0,0,0,1,0,0,0,0,500,4,600,4,100,1,0,0,0,0,0,0,0,0,0,0,0,0,0,0,0,0,0,0,0,0,0,0,0,650,50,50,0,0,0,6.666666667,30,57.2724
DR-1-2014,,116,0,0,2.144079886,0,0,0,0,5,0,0,0,0,0,0,0,0,0,0,0,0,0,1,0,0,0,0,500,4,600,4,100,1,0,0,0,0,0,0,0,0,0,0,0,0,0,0,0,0,0,0,0,0,0,0,0,650,50,50,0,0,0,5,30,53.7429
DR-1-2014,,117,0,0,2.144079886,0,0,0,0,5,0,0,0,0,0,0,0,0,0,0,0,0,0,1,0,0,0,0,500,4,600,4,100,1,0,0,0,0,0,0,0,0,0,0,0,0,0,0,0,0,0,0,0,0,0,0,0,650,50,50,0,0,0,3.333333333,30,44.5948
DR-1-2014,,118,0,2.686949716,0,0,0,0,0,5,0,0,0,0,0,0,0,0,0,0,0,0,0,1,0,0,0,0,500,4,600,4,100,1,0,0,0,0,0,0,0,0,0,0,0,0,0,0,0,0,0,0,0,0,0,0,0,650,50,50,0,0,0,10,30,59.5364
DR-1-2014,,119,0,2.686949716,0,0,0,0,0,5,0,0,0,0,0,0,0,0,0,0,0,0,0,1,0,0,0,0,500,4,600,4,100,1,0,0,0,0,0,0,0,0,0,0,0,0,0,0,0,0,0,0,0,0,0,0,0,650,50,50,0,0,0,6.666666667,30,55.7534
DR-1-2014,,120,0,2.686949716,0,0,0,0,0,5,0,0,0,0,0,0,0,0,0,0,0,0,0,1,0,0,0,0,500,4,600,4,100,1,0,0,0,0,0,0,0,0,0,0,0,0,0,0,0,0,0,0,0,0,0,0,0,650,50,50,0,0,0,5,30,52.5404
DR-1-2014,,121,0,2.686949716,0,0,0,0,0,5,0,0,0,0,0,0,0,0,0,0,0,0,0,1,0,0,0,0,500,4,600,4,100,1,0,0,0,0,0,0,0,0,0,0,0,0,0,0,0,0,0,0,0,0,0,0,0,650,50,50,0,0,0,3.333333333,30,43.519
DR-1-2014,,122,0,0,0,0,0,0,0,5,0,1.809228479,0,0,0,0,0,0,0,0,0,0,0,1,0,0,0,0,500,4,600,4,100,1,0,0,0,0,0,0,0,0,0,0,0,0,0,0,0,0,0,0,0,0,0,0,0,650,20,80,0,0,0,5,30,90.2609
DR-1-2014,,123,0,0,0,0,0,0,0,5,0,1.809228479,0,0,0,0,0,0,0,0,0,0,0,1,0,0,0,0,500,4,600,4,100,1,0,0,0,0,0,0,0,0,0,0,0,0,0,0,0,0,0,0,0,0,0,0,0,650,33.33333333,66.66666667,0,0,0,5,30,76.9692
DR-1-2014,,124,0,0,0,0,0,0,0,5,0,1.809228479,0,0,0,0,0,0,0,0,0,0,0,1,0,0,0,0,500,4,600,4,100,1,0,0,0,0,0,0,0,0,0,0,0,0,0,0,0,0,0,0,0,0,0,0,0,650,42.85714286,57.14285714,0,0,0,5,30,69.0783
DR-1-2014,,125,0,0,0,0,0,0,0,5,0,1.809228479,0,0,0,0,0,0,0,0,0,0,0,1,0,0,0,0,500,4,600,4,100,1,0,0,0,0,0,0,0,0,0,0,0,0,0,0,0,0,0,0,0,0,0,0,0,650,50,50,0,0,0,5,30,63.2138
DR-1-2014,,126,0,0,0,0,0,0,0,5,0,1.809228479,0,0,0,0,0,0,0,0,0,0,0,1,0,0,0,0,500,4,600,4,100,1,0,0,0,0,0,0,0,0,0,0,0,0,0,0,0,0,0,0,0,0,0,0,0,650,57.05887657,42.94112343,0,0,0,5,30,59.821
DR-1-2014,,127,0,0,0,0,0,0,0,5,0,1.809228479,0,0,0,0,0,0,0,0,0,0,0,1,0,0,0,0,500,4,600,4,100,1,0,0,0,0,0,0,0,0,0,0,0,0,0,0,0,0,0,0,0,0,0,0,0,650,66.66666667,33.33333333,0,0,0,5,30,45.8322
DR-1-2014,,128,0,0,0,0,0,0,0,5,0,1.809228479,0,0,0,0,0,0,0,0,0,0,0,1,0,0,0,0,500,4,600,4,100,1,0,0,0,0,0,0,0,0,0,0,0,0,0,0,0,0,0,0,0,0,0,0,0,650,80,20,0,0,0,5,30,33.1278
DR-1-2011,"DR-1-2011 Effects of Selected Promoters on Ni/􀆢-Al2O3 Catalyst
Performance in Methane Dry Reforming
Ahmed. S. A. AL-FATESH, Anis. H. FAKEEHA, Ahmed. E. ABASAEED*",1,0,0,0,0,0,0,0,3,0,0,0,0,0,0,0,0,0,0,0,0,0,1,0,0,0,0,900,2,700,2,100,1,0,0,0,0,0,0,0,0,0,0,0,0,0,0,0,0,0,0,0,0,0,0,0,700,45.45454545,45.45454545,0,9.090909091,0,22.72727273,30,73.7
DR-1-2011,,11,0,0,0,0,0,0,0,3,0,0,0,0,0,0,0,0,0,0,0,0,0,1,0,0,0,0,900,2,700,2,100,1,0,0,0,0,0,0,0,0,0,0,0,0,0,0,0,0,0,0,0,0,0,0,0,700,45.45454545,45.45454545,0,9.090909091,0,22.72727273,540,73
DR-1-2011,,2,0,0,0.05,0,0,0,0,3,0,0,0,0,0,0,0,0,0,0,0,0,0,1,0,0,0,0,900,2,700,2,100,1,0,0,0,0,0,0,0,0,0,0,0,0,0,0,0,0,0,0,0,0,0,0,0,700,45.45454545,45.45454545,0,9.090909091,0,22.72727273,30,74.1
DR-1-2011,,12,0,0,0.05,0,0,0,0,3,0,0,0,0,0,0,0,0,0,0,0,0,0,1,0,0,0,0,900,2,700,2,100,1,0,0,0,0,0,0,0,0,0,0,0,0,0,0,0,0,0,0,0,0,0,0,0,700,45.45454545,45.45454545,0,9.090909091,0,22.72727273,540,73.6
DR-1-2011,,3,0,0,0.15,0,0,0,0,3,0,0,0,0,0,0,0,0,0,0,0,0,0,1,0,0,0,0,900,2,700,2,100,1,0,0,0,0,0,0,0,0,0,0,0,0,0,0,0,0,0,0,0,0,0,0,0,700,45.45454545,45.45454545,0,9.090909091,0,22.72727273,30,74.4
DR-1-2011,,13,0,0,0.15,0,0,0,0,3,0,0,0,0,0,0,0,0,0,0,0,0,0,1,0,0,0,0,900,2,700,2,100,1,0,0,0,0,0,0,0,0,0,0,0,0,0,0,0,0,0,0,0,0,0,0,0,700,45.45454545,45.45454545,0,9.090909091,0,22.72727273,540,74
DR-1-2011,,4,0,0,0.3,0,0,0,0,3,0,0,0,0,0,0,0,0,0,0,0,0,0,1,0,0,0,0,900,2,700,2,100,1,0,0,0,0,0,0,0,0,0,0,0,0,0,0,0,0,0,0,0,0,0,0,0,700,45.45454545,45.45454545,0,9.090909091,0,22.72727273,30,71.8
DR-1-2011,,14,0,0,0.3,0,0,0,0,3,0,0,0,0,0,0,0,0,0,0,0,0,0,1,0,0,0,0,900,2,700,2,100,1,0,0,0,0,0,0,0,0,0,0,0,0,0,0,0,0,0,0,0,0,0,0,0,700,45.45454545,45.45454545,0,9.090909091,0,22.72727273,540,70.7
DR-1-2011,,5,0,0,0,0,0,0,0,3,0,0,0,0,0,0,0,0,0,0,0,0.05,0,1,0,0,0,0,900,2,700,2,100,1,0,0,0,0,0,0,0,0,0,0,0,0,0,0,0,0,0,0,0,0,0,0,0,700,45.45454545,45.45454545,0,9.090909091,0,22.72727273,30,73.4
DR-1-2011,,15,0,0,0,0,0,0,0,3,0,0,0,0,0,0,0,0,0,0,0,0.05,0,1,0,0,0,0,900,2,700,2,100,1,0,0,0,0,0,0,0,0,0,0,0,0,0,0,0,0,0,0,0,0,0,0,0,700,45.45454545,45.45454545,0,9.090909091,0,22.72727273,540,73
DR-1-2011,,6,0,0,0,0,0,0,0,3,0,0,0,0,0,0,0,0,0,0,0,0.15,0,1,0,0,0,0,900,2,700,2,100,1,0,0,0,0,0,0,0,0,0,0,0,0,0,0,0,0,0,0,0,0,0,0,0,700,45.45454545,45.45454545,0,9.090909091,0,22.72727273,30,72.3
DR-1-2011,,16,0,0,0,0,0,0,0,3,0,0,0,0,0,0,0,0,0,0,0,0.15,0,1,0,0,0,0,900,2,700,2,100,1,0,0,0,0,0,0,0,0,0,0,0,0,0,0,0,0,0,0,0,0,0,0,0,700,45.45454545,45.45454545,0,9.090909091,0,22.72727273,540,71
DR-1-2011,,7,0,0,0,0,0,0,0,3,0,0,0,0,0,0,0,0,0,0,0,0.3,0,1,0,0,0,0,900,2,700,2,100,1,0,0,0,0,0,0,0,0,0,0,0,0,0,0,0,0,0,0,0,0,0,0,0,700,45.45454545,45.45454545,0,9.090909091,0,22.72727273,30,75.2
DR-1-2011,,17,0,0,0,0,0,0,0,3,0,0,0,0,0,0,0,0,0,0,0,0.3,0,1,0,0,0,0,900,2,700,2,100,1,0,0,0,0,0,0,0,0,0,0,0,0,0,0,0,0,0,0,0,0,0,0,0,700,45.45454545,45.45454545,0,9.090909091,0,22.72727273,540,71.9
DR-1-2011,,8,0,0,0,0,0.05,0,0,3,0,0,0,0,0,0,0,0,0,0,0,0,0,1,0,0,0,0,900,2,700,2,100,1,0,0,0,0,0,0,0,0,0,0,0,0,0,0,0,0,0,0,0,0,0,0,0,700,45.45454545,45.45454545,0,9.090909091,0,22.72727273,30,74.5
DR-1-2011,,18,0,0,0,0,0.05,0,0,3,0,0,0,0,0,0,0,0,0,0,0,0,0,1,0,0,0,0,900,2,700,2,100,1,0,0,0,0,0,0,0,0,0,0,0,0,0,0,0,0,0,0,0,0,0,0,0,700,45.45454545,45.45454545,0,9.090909091,0,22.72727273,540,73.8
DR-1-2011,,9,0,0,0,0,0.15,0,0,3,0,0,0,0,0,0,0,0,0,0,0,0,0,1,0,0,0,0,900,2,700,2,100,1,0,0,0,0,0,0,0,0,0,0,0,0,0,0,0,0,0,0,0,0,0,0,0,700,45.45454545,45.45454545,0,9.090909091,0,22.72727273,30,76.1
DR-1-2011,,19,0,0,0,0,0.15,0,0,3,0,0,0,0,0,0,0,0,0,0,0,0,0,1,0,0,0,0,900,2,700,2,100,1,0,0,0,0,0,0,0,0,0,0,0,0,0,0,0,0,0,0,0,0,0,0,0,700,45.45454545,45.45454545,0,9.090909091,0,22.72727273,540,75.1
DR-1-2011,,10,0,0,0,0,0.3,0,0,3,0,0,0,0,0,0,0,0,0,0,0,0,0,1,0,0,0,0,900,2,700,2,100,1,0,0,0,0,0,0,0,0,0,0,0,0,0,0,0,0,0,0,0,0,0,0,0,700,45.45454545,45.45454545,0,9.090909091,0,22.72727273,30,74
DR-1-2011,,20,0,0,0,0,0.3,0,0,3,0,0,0,0,0,0,0,0,0,0,0,0,0,1,0,0,0,0,900,2,700,2,100,1,0,0,0,0,0,0,0,0,0,0,0,0,0,0,0,0,0,0,0,0,0,0,0,700,45.45454545,45.45454545,0,9.090909091,0,22.72727273,540,73
DR-1-2011,,21,0,0,0,0,0.15,0,0,3,0,0,0,0,0,0,0,0,0,0,0,0,0,1,0,0,0,0,900,2,700,2,100,1,0,0,0,0,0,0,0,0,0,0,0,0,0,0,0,0,0,0,0,0,0,0,0,700,45.45454545,45.45454545,0,9.090909091,0,22.72727273,30,76.1
DR-1-2011,,26,0,0,0,0,0.15,0,0,3,0,0,0,0,0,0,0,0,0,0,0,0,0,1,0,0,0,0,900,2,700,2,100,1,0,0,0,0,0,0,0,0,0,0,0,0,0,0,0,0,0,0,0,0,0,0,0,700,45.45454545,45.45454545,0,9.090909091,0,22.72727273,540,75.1
DR-1-2011,,22,0,0,0.05,0,0.15,0,0,3,0,0,0,0,0,0,0,0,0,0,0,0,0,1,0,0,0,0,900,2,700,2,100,1,0,0,0,0,0,0,0,0,0,0,0,0,0,0,0,0,0,0,0,0,0,0,0,700,45.45454545,45.45454545,0,9.090909091,0,22.72727273,30,76.6
DR-1-2011,,27,0,0,0.05,0,0.15,0,0,3,0,0,0,0,0,0,0,0,0,0,0,0,0,1,0,0,0,0,900,2,700,2,100,1,0,0,0,0,0,0,0,0,0,0,0,0,0,0,0,0,0,0,0,0,0,0,0,700,45.45454545,45.45454545,0,9.090909091,0,22.72727273,540,75.9
DR-1-2011,,23,0,0,0.1,0,0.15,0,0,3,0,0,0,0,0,0,0,0,0,0,0,0,0,1,0,0,0,0,900,2,700,2,100,1,0,0,0,0,0,0,0,0,0,0,0,0,0,0,0,0,0,0,0,0,0,0,0,700,45.45454545,45.45454545,0,9.090909091,0,22.72727273,30,75.3
DR-1-2011,,28,0,0,0.1,0,0.15,0,0,3,0,0,0,0,0,0,0,0,0,0,0,0,0,1,0,0,0,0,900,2,700,2,100,1,0,0,0,0,0,0,0,0,0,0,0,0,0,0,0,0,0,0,0,0,0,0,0,700,45.45454545,45.45454545,0,9.090909091,0,22.72727273,540,74.4
DR-1-2011,,24,0,0,0,0,0.15,0,0,3,0,0,0,0,0,0,0,0,0,0,0,0.05,0,1,0,0,0,0,900,2,700,2,100,1,0,0,0,0,0,0,0,0,0,0,0,0,0,0,0,0,0,0,0,0,0,0,0,700,45.45454545,45.45454545,0,9.090909091,0,22.72727273,30,75.7
DR-1-2011,,29,0,0,0,0,0.15,0,0,3,0,0,0,0,0,0,0,0,0,0,0,0.05,0,1,0,0,0,0,900,2,700,2,100,1,0,0,0,0,0,0,0,0,0,0,0,0,0,0,0,0,0,0,0,0,0,0,0,700,45.45454545,45.45454545,0,9.090909091,0,22.72727273,540,73.9
DR-1-2011,,25,0,0,0,0,0.15,0,0,3,0,0,0,0,0,0,0,0,0,0,0,0.1,0,1,0,0,0,0,900,2,700,2,100,1,0,0,0,0,0,0,0,0,0,0,0,0,0,0,0,0,0,0,0,0,0,0,0,700,45.45454545,45.45454545,0,9.090909091,0,22.72727273,30,74
DR-1-2011,,30,0,0,0,0,0.15,0,0,3,0,0,0,0,0,0,0,0,0,0,0,0.1,0,1,0,0,0,0,900,2,700,2,100,1,0,0,0,0,0,0,0,0,0,0,0,0,0,0,0,0,0,0,0,0,0,0,0,700,45.45454545,45.45454545,0,9.090909091,0,22.72727273,540,72
DR-1-2011,,31,0,0,0.05,0,0.15,0,0,3,0,0,0,0,0,0,0,0,0,0,0,0,0,1,0,0,0,0,900,2,700,2,100,1,0,0,0,0,0,0,0,0,0,0,0,0,0,0,0,0,0,0,0,0,0,0,0,500,45.45454545,45.45454545,0,9.090909091,0,22.72727273,30,15.8462
DR-1-2011,,32,0,0,0.05,0,0.15,0,0,3,0,0,0,0,0,0,0,0,0,0,0,0,0,1,0,0,0,0,900,2,700,2,100,1,0,0,0,0,0,0,0,0,0,0,0,0,0,0,0,0,0,0,0,0,0,0,0,500,45.45454545,45.45454545,0,9.090909091,0,22.72727273,60,15.5385
DR-1-2011,,33,0,0,0.05,0,0.15,0,0,3,0,0,0,0,0,0,0,0,0,0,0,0,0,1,0,0,0,0,900,2,700,2,100,1,0,0,0,0,0,0,0,0,0,0,0,0,0,0,0,0,0,0,0,0,0,0,0,500,45.45454545,45.45454545,0,9.090909091,0,22.72727273,90,15.5385
DR-1-2011,,34,0,0,0.05,0,0.15,0,0,3,0,0,0,0,0,0,0,0,0,0,0,0,0,1,0,0,0,0,900,2,700,2,100,1,0,0,0,0,0,0,0,0,0,0,0,0,0,0,0,0,0,0,0,0,0,0,0,500,45.45454545,45.45454545,0,9.090909091,0,22.72727273,150,16.1538
DR-1-2011,,35,0,0,0.05,0,0.15,0,0,3,0,0,0,0,0,0,0,0,0,0,0,0,0,1,0,0,0,0,900,2,700,2,100,1,0,0,0,0,0,0,0,0,0,0,0,0,0,0,0,0,0,0,0,0,0,0,0,500,45.45454545,45.45454545,0,9.090909091,0,22.72727273,210,15.8462
DR-1-2011,,36,0,0,0.05,0,0.15,0,0,3,0,0,0,0,0,0,0,0,0,0,0,0,0,1,0,0,0,0,900,2,700,2,100,1,0,0,0,0,0,0,0,0,0,0,0,0,0,0,0,0,0,0,0,0,0,0,0,500,45.45454545,45.45454545,0,9.090909091,0,22.72727273,260,15.8462
DR-1-2011,,37,0,0,0.05,0,0.15,0,0,3,0,0,0,0,0,0,0,0,0,0,0,0,0,1,0,0,0,0,900,2,700,2,100,1,0,0,0,0,0,0,0,0,0,0,0,0,0,0,0,0,0,0,0,0,0,0,0,500,45.45454545,45.45454545,0,9.090909091,0,22.72727273,320,15.8462
DR-1-2011,,38,0,0,0.05,0,0.15,0,0,3,0,0,0,0,0,0,0,0,0,0,0,0,0,1,0,0,0,0,900,2,700,2,100,1,0,0,0,0,0,0,0,0,0,0,0,0,0,0,0,0,0,0,0,0,0,0,0,500,45.45454545,45.45454545,0,9.090909091,0,22.72727273,350,15.5385
DR-1-2011,,39,0,0,0.05,0,0.15,0,0,3,0,0,0,0,0,0,0,0,0,0,0,0,0,1,0,0,0,0,900,2,700,2,100,1,0,0,0,0,0,0,0,0,0,0,0,0,0,0,0,0,0,0,0,0,0,0,0,500,45.45454545,45.45454545,0,9.090909091,0,22.72727273,400,15.5385
DR-1-2011,,40,0,0,0.05,0,0.15,0,0,3,0,0,0,0,0,0,0,0,0,0,0,0,0,1,0,0,0,0,900,2,700,2,100,1,0,0,0,0,0,0,0,0,0,0,0,0,0,0,0,0,0,0,0,0,0,0,0,500,45.45454545,45.45454545,0,9.090909091,0,22.72727273,460,15.5385
DR-1-2011,,41,0,0,0.05,0,0.15,0,0,3,0,0,0,0,0,0,0,0,0,0,0,0,0,1,0,0,0,0,900,2,700,2,100,1,0,0,0,0,0,0,0,0,0,0,0,0,0,0,0,0,0,0,0,0,0,0,0,500,45.45454545,45.45454545,0,9.090909091,0,22.72727273,490,15.5385
DR-1-2011,,42,0,0,0.05,0,0.15,0,0,3,0,0,0,0,0,0,0,0,0,0,0,0,0,1,0,0,0,0,900,2,700,2,100,1,0,0,0,0,0,0,0,0,0,0,0,0,0,0,0,0,0,0,0,0,0,0,0,500,45.45454545,45.45454545,0,9.090909091,0,22.72727273,540,15.5385
DR-1-2011,,43,0,0,0.05,0,0.15,0,0,3,0,0,0,0,0,0,0,0,0,0,0,0,0,1,0,0,0,0,900,2,700,2,100,1,0,0,0,0,0,0,0,0,0,0,0,0,0,0,0,0,0,0,0,0,0,0,0,600,45.45454545,45.45454545,0,9.090909091,0,22.72727273,30,40.4615
DR-1-2011,,44,0,0,0.05,0,0.15,0,0,3,0,0,0,0,0,0,0,0,0,0,0,0,0,1,0,0,0,0,900,2,700,2,100,1,0,0,0,0,0,0,0,0,0,0,0,0,0,0,0,0,0,0,0,0,0,0,0,600,45.45454545,45.45454545,0,9.090909091,0,22.72727273,60,37.6923
DR-1-2011,,45,0,0,0.05,0,0.15,0,0,3,0,0,0,0,0,0,0,0,0,0,0,0,0,1,0,0,0,0,900,2,700,2,100,1,0,0,0,0,0,0,0,0,0,0,0,0,0,0,0,0,0,0,0,0,0,0,0,600,45.45454545,45.45454545,0,9.090909091,0,22.72727273,90,38.9231
DR-1-2011,,46,0,0,0.05,0,0.15,0,0,3,0,0,0,0,0,0,0,0,0,0,0,0,0,1,0,0,0,0,900,2,700,2,100,1,0,0,0,0,0,0,0,0,0,0,0,0,0,0,0,0,0,0,0,0,0,0,0,600,45.45454545,45.45454545,0,9.090909091,0,22.72727273,150,39.2308
DR-1-2011,,47,0,0,0.05,0,0.15,0,0,3,0,0,0,0,0,0,0,0,0,0,0,0,0,1,0,0,0,0,900,2,700,2,100,1,0,0,0,0,0,0,0,0,0,0,0,0,0,0,0,0,0,0,0,0,0,0,0,600,45.45454545,45.45454545,0,9.090909091,0,22.72727273,210,39.5385
DR-1-2011,,48,0,0,0.05,0,0.15,0,0,3,0,0,0,0,0,0,0,0,0,0,0,0,0,1,0,0,0,0,900,2,700,2,100,1,0,0,0,0,0,0,0,0,0,0,0,0,0,0,0,0,0,0,0,0,0,0,0,600,45.45454545,45.45454545,0,9.090909091,0,22.72727273,260,36.7692
DR-1-2011,,49,0,0,0.05,0,0.15,0,0,3,0,0,0,0,0,0,0,0,0,0,0,0,0,1,0,0,0,0,900,2,700,2,100,1,0,0,0,0,0,0,0,0,0,0,0,0,0,0,0,0,0,0,0,0,0,0,0,600,45.45454545,45.45454545,0,9.090909091,0,22.72727273,320,37.6923
DR-1-2011,,50,0,0,0.05,0,0.15,0,0,3,0,0,0,0,0,0,0,0,0,0,0,0,0,1,0,0,0,0,900,2,700,2,100,1,0,0,0,0,0,0,0,0,0,0,0,0,0,0,0,0,0,0,0,0,0,0,0,600,45.45454545,45.45454545,0,9.090909091,0,22.72727273,350,37.6923
DR-1-2011,,51,0,0,0.05,0,0.15,0,0,3,0,0,0,0,0,0,0,0,0,0,0,0,0,1,0,0,0,0,900,2,700,2,100,1,0,0,0,0,0,0,0,0,0,0,0,0,0,0,0,0,0,0,0,0,0,0,0,600,45.45454545,45.45454545,0,9.090909091,0,22.72727273,400,38.6154
DR-1-2011,,52,0,0,0.05,0,0.15,0,0,3,0,0,0,0,0,0,0,0,0,0,0,0,0,1,0,0,0,0,900,2,700,2,100,1,0,0,0,0,0,0,0,0,0,0,0,0,0,0,0,0,0,0,0,0,0,0,0,600,45.45454545,45.45454545,0,9.090909091,0,22.72727273,460,38.3077
DR-1-2011,,53,0,0,0.05,0,0.15,0,0,3,0,0,0,0,0,0,0,0,0,0,0,0,0,1,0,0,0,0,900,2,700,2,100,1,0,0,0,0,0,0,0,0,0,0,0,0,0,0,0,0,0,0,0,0,0,0,0,600,45.45454545,45.45454545,0,9.090909091,0,22.72727273,490,38.6154
DR-1-2011,,54,0,0,0.05,0,0.15,0,0,3,0,0,0,0,0,0,0,0,0,0,0,0,0,1,0,0,0,0,900,2,700,2,100,1,0,0,0,0,0,0,0,0,0,0,0,0,0,0,0,0,0,0,0,0,0,0,0,600,45.45454545,45.45454545,0,9.090909091,0,22.72727273,540,38.3077
DR-1-2011,,55,0,0,0.05,0,0.15,0,0,3,0,0,0,0,0,0,0,0,0,0,0,0,0,1,0,0,0,0,900,2,700,2,100,1,0,0,0,0,0,0,0,0,0,0,0,0,0,0,0,0,0,0,0,0,0,0,0,700,45.45454545,45.45454545,0,9.090909091,0,22.72727273,30,77.0769
DR-1-2011,,56,0,0,0.05,0,0.15,0,0,3,0,0,0,0,0,0,0,0,0,0,0,0,0,1,0,0,0,0,900,2,700,2,100,1,0,0,0,0,0,0,0,0,0,0,0,0,0,0,0,0,0,0,0,0,0,0,0,700,45.45454545,45.45454545,0,9.090909091,0,22.72727273,60,76.7692
DR-1-2011,,57,0,0,0.05,0,0.15,0,0,3,0,0,0,0,0,0,0,0,0,0,0,0,0,1,0,0,0,0,900,2,700,2,100,1,0,0,0,0,0,0,0,0,0,0,0,0,0,0,0,0,0,0,0,0,0,0,0,700,45.45454545,45.45454545,0,9.090909091,0,22.72727273,90,76.7692
DR-1-2011,,58,0,0,0.05,0,0.15,0,0,3,0,0,0,0,0,0,0,0,0,0,0,0,0,1,0,0,0,0,900,2,700,2,100,1,0,0,0,0,0,0,0,0,0,0,0,0,0,0,0,0,0,0,0,0,0,0,0,700,45.45454545,45.45454545,0,9.090909091,0,22.72727273,150,77.0769
DR-1-2011,,59,0,0,0.05,0,0.15,0,0,3,0,0,0,0,0,0,0,0,0,0,0,0,0,1,0,0,0,0,900,2,700,2,100,1,0,0,0,0,0,0,0,0,0,0,0,0,0,0,0,0,0,0,0,0,0,0,0,700,45.45454545,45.45454545,0,9.090909091,0,22.72727273,210,76.7692
DR-1-2011,,60,0,0,0.05,0,0.15,0,0,3,0,0,0,0,0,0,0,0,0,0,0,0,0,1,0,0,0,0,900,2,700,2,100,1,0,0,0,0,0,0,0,0,0,0,0,0,0,0,0,0,0,0,0,0,0,0,0,700,45.45454545,45.45454545,0,9.090909091,0,22.72727273,260,76.1538
DR-1-2011,,61,0,0,0.05,0,0.15,0,0,3,0,0,0,0,0,0,0,0,0,0,0,0,0,1,0,0,0,0,900,2,700,2,100,1,0,0,0,0,0,0,0,0,0,0,0,0,0,0,0,0,0,0,0,0,0,0,0,700,45.45454545,45.45454545,0,9.090909091,0,22.72727273,320,76.1538
DR-1-2011,,62,0,0,0.05,0,0.15,0,0,3,0,0,0,0,0,0,0,0,0,0,0,0,0,1,0,0,0,0,900,2,700,2,100,1,0,0,0,0,0,0,0,0,0,0,0,0,0,0,0,0,0,0,0,0,0,0,0,700,45.45454545,45.45454545,0,9.090909091,0,22.72727273,350,76.1538
DR-1-2011,,63,0,0,0.05,0,0.15,0,0,3,0,0,0,0,0,0,0,0,0,0,0,0,0,1,0,0,0,0,900,2,700,2,100,1,0,0,0,0,0,0,0,0,0,0,0,0,0,0,0,0,0,0,0,0,0,0,0,700,45.45454545,45.45454545,0,9.090909091,0,22.72727273,400,76.1538
DR-1-2011,,64,0,0,0.05,0,0.15,0,0,3,0,0,0,0,0,0,0,0,0,0,0,0,0,1,0,0,0,0,900,2,700,2,100,1,0,0,0,0,0,0,0,0,0,0,0,0,0,0,0,0,0,0,0,0,0,0,0,700,45.45454545,45.45454545,0,9.090909091,0,22.72727273,460,76.1538
DR-1-2011,,65,0,0,0.05,0,0.15,0,0,3,0,0,0,0,0,0,0,0,0,0,0,0,0,1,0,0,0,0,900,2,700,2,100,1,0,0,0,0,0,0,0,0,0,0,0,0,0,0,0,0,0,0,0,0,0,0,0,700,45.45454545,45.45454545,0,9.090909091,0,22.72727273,490,76.1538
DR-1-2011,,66,0,0,0.05,0,0.15,0,0,3,0,0,0,0,0,0,0,0,0,0,0,0,0,1,0,0,0,0,900,2,700,2,100,1,0,0,0,0,0,0,0,0,0,0,0,0,0,0,0,0,0,0,0,0,0,0,0,700,45.45454545,45.45454545,0,9.090909091,0,22.72727273,540,76.1538
DR-1-2011,,67,0,0,0.05,0,0.15,0,0,3,0,0,0,0,0,0,0,0,0,0,0,0,0,1,0,0,0,0,900,2,700,2,100,1,0,0,0,0,0,0,0,0,0,0,0,0,0,0,0,0,0,0,0,0,0,0,0,500,45.45454545,45.45454545,0,9.090909091,0,22.72727273,30,16
DR-1-2011,,68,0,0,0.05,0,0.15,0,0,3,0,0,0,0,0,0,0,0,0,0,0,0,0,1,0,0,0,0,900,2,700,2,100,1,0,0,0,0,0,0,0,0,0,0,0,0,0,0,0,0,0,0,0,0,0,0,0,600,45.45454545,45.45454545,0,9.090909091,0,22.72727273,30,40.3
DR-1-2011,,69,0,0,0.05,0,0.15,0,0,3,0,0,0,0,0,0,0,0,0,0,0,0,0,1,0,0,0,0,900,2,700,2,100,1,0,0,0,0,0,0,0,0,0,0,0,0,0,0,0,0,0,0,0,0,0,0,0,700,45.45454545,45.45454545,0,9.090909091,0,22.72727273,30,76.6
DR-1-2011,,70,0,0,0.05,0,0.15,0,0,3,0,0,0,0,0,0,0,0,0,0,0,0,0,1,0,0,0,0,900,2,700,2,100,1,0,0,0,0,0,0,0,0,0,0,0,0,0,0,0,0,0,0,0,0,0,0,0,800,45.45454545,45.45454545,0,9.090909091,0,22.72727273,30,91
DR-1-2011,,71,0,0,0.05,0,0.15,0,0,3,0,0,0,0,0,0,0,0,0,0,0,0,0,1,0,0,0,0,900,2,700,2,100,1,0,0,0,0,0,0,0,0,0,0,0,0,0,0,0,0,0,0,0,0,0,0,0,850,45.45454545,45.45454545,0,9.090909091,0,22.72727273,30,94.1
DR-1-2011,,72,0,0,0.05,0,0.15,0,0,3,0,0,0,0,0,0,0,0,0,0,0,0,0,1,0,0,0,0,900,2,700,2,100,1,0,0,0,0,0,0,0,0,0,0,0,0,0,0,0,0,0,0,0,0,0,0,0,500,45.45454545,45.45454545,0,9.090909091,0,22.72727273,540,15.4
DR-1-2011,,73,0,0,0.05,0,0.15,0,0,3,0,0,0,0,0,0,0,0,0,0,0,0,0,1,0,0,0,0,900,2,700,2,100,1,0,0,0,0,0,0,0,0,0,0,0,0,0,0,0,0,0,0,0,0,0,0,0,600,45.45454545,45.45454545,0,9.090909091,0,22.72727273,540,38.3
DR-1-2011,,74,0,0,0.05,0,0.15,0,0,3,0,0,0,0,0,0,0,0,0,0,0,0,0,1,0,0,0,0,900,2,700,2,100,1,0,0,0,0,0,0,0,0,0,0,0,0,0,0,0,0,0,0,0,0,0,0,0,700,45.45454545,45.45454545,0,9.090909091,0,22.72727273,540,75.9
