Repository: hych0/CH4Conversion

File: CH4Conv.csv (part 14 of 25)
,,,Base Metal (wt %),,,,,,,,,,,,,,,,,,,,,,,,,,,,Reduction Conditions,,,Support type,,,,,,,,,,,,,,,,,,,,,,,,Operating Conditions,,,,,,,,Output
Code of papers,Reference,Data,Co,Ba-promoter,Ca-promoter,Cu-promoter,Ce,Mn,La,Ni,Pt,Mg,Ir,Au,K,Li,Ru,Rh,Pd,Sr-promoter,Y-promoter,Zr,Incipient to wetness impregnation,Wet impregnation,Co-impregnation,Co-precipitation,Sol-gel,Sequential impregnation, calcTemperature (oC),calc Time (h),red Temperature  (oC),red Time (h),red H2 %,γ-Al2O3(Gamma),α-Al2O3(Alpha),Mesoporous Al2O3 (MAl),La2O3,SBA-15,BaO,BaTiO3,CaO,MgO,Nanocrystalline MgO,MgAl2O4(nanocry),CeO2,SiO2,Si3N4,TiO2,PrO2,V2O5,ZrO2,Mesoporous nanocrystalline ZrO2,MnO,MCM-41,Y2O3,ZSM-5,H-ZSM-5,react Temperature (C),reac CH4 %vol,reac CO2 %vol,reac Ar %vol,reac N2 %vol,reac He %vol,GHSV (mgmin/mL),Time on stream (min),% CH4 Conversion
DR-8-2012,"DR-8-2012 Ordered mesoporous alumina supported nickel based
catalysts for carbon dioxide reforming of methane
DR-1-2011,,75,0,0,0.05,0,0.15,0,0,3,0,0,0,0,0,0,0,0,0,0,0,0,0,1,0,0,0,0,900,2,700,2,100,1,0,0,0,0,0,0,0,0,0,0,0,0,0,0,0,0,0,0,0,0,0,0,0,800,45.45454545,45.45454545,0,9.090909091,0,22.72727273,6300,87.6
DR-1-2011,,76,0,0,0.05,0,0.15,0,0,3,0,0,0,0,0,0,0,0,0,0,0,0,0,1,0,0,0,0,900,2,700,2,100,1,0,0,0,0,0,0,0,0,0,0,0,0,0,0,0,0,0,0,0,0,0,0,0,850,45.45454545,45.45454545,0,9.090909091,0,22.72727273,7800,92.2
DR-7-2006,"DR-7-2006 Effect of potassium content in the activity of K-promoted
Ni/Al2O3 catalysts for the dry reforming of methane
J. Juan-Juan *, M.C. Roma´n-Martı´nez, M.J. Illa´n-Go´mez",1,0,0,0,0,0,0,0,6.63,0,0,0,0,0,0,0,0,0,0,0,0,0,1,0,0,0,0,500,2,0,0,0,1,0,0,0,0,0,0,0,0,0,0,0,0,0,0,0,0,0,0,0,0,0,0,0,700,50,50,0,0,0,3,240,70.279
DR-7-2006,,2,0,0,0,0,0,0,0,6,0,0,0,0,0.307154989,0,0,0,0,0,0,0,0,1,0,0,0,0,500,2,0,0,0,1,0,0,0,0,0,0,0,0,0,0,0,0,0,0,0,0,0,0,0,0,0,0,0,700,50,50,0,0,0,3,240,62.433
DR-7-2006,,3,0,0,0,0,0,0,0,6.22,0,0,0,0,0.406772824,0,0,0,0,0,0,0,0,1,0,0,0,0,500,2,0,0,0,1,0,0,0,0,0,0,0,0,0,0,0,0,0,0,0,0,0,0,0,0,0,0,0,700,50,50,0,0,0,3,240,61.5848
DR-7-2006,,4,0,0,0,0,0,0,0,6.36,0,0,0,0,0.705626327,0,0,0,0,0,0,0,0,1,0,0,0,0,500,2,0,0,0,1,0,0,0,0,0,0,0,0,0,0,0,0,0,0,0,0,0,0,0,0,0,0,0,700,50,50,0,0,0,3,240,59.0402
DR-7-2006,,5,0,0,0,0,0,0,0,8.91,0,0,0,0,1.519171975,0,0,0,0,0,0,0,0,1,0,0,0,0,500,2,0,0,0,1,0,0,0,0,0,0,0,0,0,0,0,0,0,0,0,0,0,0,0,0,0,0,0,700,50,50,0,0,0,3,240,57.9799
DR-7-2006,,6,0,0,0,0,0,0,0,9,0,0,0,0,4.1507431,0,0,0,0,0,0,0,0,1,0,0,0,0,500,2,0,0,0,1,0,0,0,0,0,0,0,0,0,0,0,0,0,0,0,0,0,0,0,0,0,0,0,700,50,50,0,0,0,3,240,48.6496
DR-7-2006,,7,0,0,0,0,0,0,0,6.63,0,0,0,0,0,0,0,0,0,0,0,0,0,1,0,0,0,0,500,2,0,0,0,1,0,0,0,0,0,0,0,0,0,0,0,0,0,0,0,0,0,0,0,0,0,0,0,700,50,50,0,0,0,3,3.789474,66.8276
DR-7-2006,,8,0,0,0,0,0,0,0,6.63,0,0,0,0,0,0,0,0,0,0,0,0,0,1,0,0,0,0,500,2,0,0,0,1,0,0,0,0,0,0,0,0,0,0,0,0,0,0,0,0,0,0,0,0,0,0,0,700,50,50,0,0,0,3,79.5792,68.7586
DR-7-2006,,9,0,0,0,0,0,0,0,6.63,0,0,0,0,0,0,0,0,0,0,0,0,0,1,0,0,0,0,500,2,0,0,0,1,0,0,0,0,0,0,0,0,0,0,0,0,0,0,0,0,0,0,0,0,0,0,0,700,50,50,0,0,0,3,159.1578,68.2759
DR-7-2006,,10,0,0,0,0,0,0,0,6.63,0,0,0,0,0,0,0,0,0,0,0,0,0,1,0,0,0,0,500,2,0,0,0,1,0,0,0,0,0,0,0,0,0,0,0,0,0,0,0,0,0,0,0,0,0,0,0,700,50,50,0,0,0,3,234.9474,68.7586
DR-7-2006,,11,0,0,0,0,0,0,0,6.63,0,0,0,0,0,0,0,0,0,0,0,0,0,1,0,0,0,0,500,2,0,0,0,1,0,0,0,0,0,0,0,0,0,0,0,0,0,0,0,0,0,0,0,0,0,0,0,700,50,50,0,0,0,3,314.5266,68.2759
DR-7-2006,,12,0,0,0,0,0,0,0,6.63,0,0,0,0,0,0,0,0,0,0,0,0,0,1,0,0,0,0,500,2,0,0,0,1,0,0,0,0,0,0,0,0,0,0,0,0,0,0,0,0,0,0,0,0,0,0,0,700,50,50,0,0,0,3,390.3156,68.0345
DR-7-2006,,13,0,0,0,0,0,0,0,6.63,0,0,0,0,0,0,0,0,0,0,0,0,0,1,0,0,0,0,500,2,0,0,0,1,0,0,0,0,0,0,0,0,0,0,0,0,0,0,0,0,0,0,0,0,0,0,0,700,50,50,0,0,0,3,469.8948,67.069
DR-7-2006,,14,0,0,0,0,0,0,0,6.63,0,0,0,0,0,0,0,0,0,0,0,0,0,1,0,0,0,0,500,2,0,0,0,1,0,0,0,0,0,0,0,0,0,0,0,0,0,0,0,0,0,0,0,0,0,0,0,700,50,50,0,0,0,3,545.6844,67.069
DR-7-2006,,15,0,0,0,0,0,0,0,6.63,0,0,0,0,0,0,0,0,0,0,0,0,0,1,0,0,0,0,500,2,0,0,0,1,0,0,0,0,0,0,0,0,0,0,0,0,0,0,0,0,0,0,0,0,0,0,0,700,50,50,0,0,0,3,625.266,67.069
DR-7-2006,,16,0,0,0,0,0,0,0,6.63,0,0,0,0,0,0,0,0,0,0,0,0,0,1,0,0,0,0,500,2,0,0,0,1,0,0,0,0,0,0,0,0,0,0,0,0,0,0,0,0,0,0,0,0,0,0,0,700,50,50,0,0,0,3,704.844,67.3103
DR-7-2006,,17,0,0,0,0,0,0,0,6.63,0,0,0,0,0,0,0,0,0,0,0,0,0,1,0,0,0,0,500,2,0,0,0,1,0,0,0,0,0,0,0,0,0,0,0,0,0,0,0,0,0,0,0,0,0,0,0,700,50,50,0,0,0,3,780.63,66.5862
DR-7-2006,,18,0,0,0,0,0,0,0,6.63,0,0,0,0,0,0,0,0,0,0,0,0,0,1,0,0,0,0,500,2,0,0,0,1,0,0,0,0,0,0,0,0,0,0,0,0,0,0,0,0,0,0,0,0,0,0,0,700,50,50,0,0,0,3,860.208,67.3103
DR-7-2006,,19,0,0,0,0,0,0,0,6.63,0,0,0,0,0,0,0,0,0,0,0,0,0,1,0,0,0,0,500,2,0,0,0,1,0,0,0,0,0,0,0,0,0,0,0,0,0,0,0,0,0,0,0,0,0,0,0,700,50,50,0,0,0,3,939.792,67.3103
DR-7-2006,,20,0,0,0,0,0,0,0,6.63,0,0,0,0,0,0,0,0,0,0,0,0,0,1,0,0,0,0,500,2,0,0,0,1,0,0,0,0,0,0,0,0,0,0,0,0,0,0,0,0,0,0,0,0,0,0,0,700,50,50,0,0,0,3,1015.578,67.3103
DR-7-2006,,21,0,0,0,0,0,0,0,6.63,0,0,0,0,0,0,0,0,0,0,0,0,0,1,0,0,0,0,500,2,0,0,0,1,0,0,0,0,0,0,0,0,0,0,0,0,0,0,0,0,0,0,0,0,0,0,0,700,50,50,0,0,0,3,1091.37,67.069
DR-7-2006,,22,0,0,0,0,0,0,0,6.63,0,0,0,0,0,0,0,0,0,0,0,0,0,1,0,0,0,0,500,2,0,0,0,1,0,0,0,0,0,0,0,0,0,0,0,0,0,0,0,0,0,0,0,0,0,0,0,700,50,50,0,0,0,3,1170.948,67.069
DR-7-2006,,23,0,0,0,0,0,0,0,6.63,0,0,0,0,0,0,0,0,0,0,0,0,0,1,0,0,0,0,500,2,0,0,0,1,0,0,0,0,0,0,0,0,0,0,0,0,0,0,0,0,0,0,0,0,0,0,0,700,50,50,0,0,0,3,1250.526,67.069
DR-7-2006,,24,0,0,0,0,0,0,0,6.63,0,0,0,0,0,0,0,0,0,0,0,0,0,1,0,0,0,0,500,2,0,0,0,1,0,0,0,0,0,0,0,0,0,0,0,0,0,0,0,0,0,0,0,0,0,0,0,700,50,50,0,0,0,3,1326.318,66.5862
DR-7-2006,,25,0,0,0,0,0,0,0,6.63,0,0,0,0,0,0,0,0,0,0,0,0,0,1,0,0,0,0,500,2,0,0,0,1,0,0,0,0,0,0,0,0,0,0,0,0,0,0,0,0,0,0,0,0,0,0,0,700,50,50,0,0,0,3,1405.896,66.3448
DR-7-2006,,26,0,0,0,0,0,0,0,8.91,0,0,0,0,1.519171975,0,0,0,0,0,0,0,0,1,0,0,0,0,500,2,0,0,0,1,0,0,0,0,0,0,0,0,0,0,0,0,0,0,0,0,0,0,0,0,0,0,0,700,50,50,0,0,0,3,3.789474,56.931
DR-7-2006,,27,0,0,0,0,0,0,0,8.91,0,0,0,0,1.519171975,0,0,0,0,0,0,0,0,1,0,0,0,0,500,2,0,0,0,1,0,0,0,0,0,0,0,0,0,0,0,0,0,0,0,0,0,0,0,0,0,0,0,700,50,50,0,0,0,3,79.5792,57.4138
DR-7-2006,,28,0,0,0,0,0,0,0,8.91,0,0,0,0,1.519171975,0,0,0,0,0,0,0,0,1,0,0,0,0,500,2,0,0,0,1,0,0,0,0,0,0,0,0,0,0,0,0,0,0,0,0,0,0,0,0,0,0,0,700,50,50,0,0,0,3,159.1578,57.4138
DR-7-2006,,29,0,0,0,0,0,0,0,8.91,0,0,0,0,1.519171975,0,0,0,0,0,0,0,0,1,0,0,0,0,500,2,0,0,0,1,0,0,0,0,0,0,0,0,0,0,0,0,0,0,0,0,0,0,0,0,0,0,0,700,50,50,0,0,0,3,234.9474,57.1724
DR-7-2006,,30,0,0,0,0,0,0,0,8.91,0,0,0,0,1.519171975,0,0,0,0,0,0,0,0,1,0,0,0,0,500,2,0,0,0,1,0,0,0,0,0,0,0,0,0,0,0,0,0,0,0,0,0,0,0,0,0,0,0,700,50,50,0,0,0,3,314.5266,56.931
DR-7-2006,,31,0,0,0,0,0,0,0,8.91,0,0,0,0,1.519171975,0,0,0,0,0,0,0,0,1,0,0,0,0,500,2,0,0,0,1,0,0,0,0,0,0,0,0,0,0,0,0,0,0,0,0,0,0,0,0,0,0,0,700,50,50,0,0,0,3,390.3156,56.931
DR-7-2006,,32,0,0,0,0,0,0,0,8.91,0,0,0,0,1.519171975,0,0,0,0,0,0,0,0,1,0,0,0,0,500,2,0,0,0,1,0,0,0,0,0,0,0,0,0,0,0,0,0,0,0,0,0,0,0,0,0,0,0,700,50,50,0,0,0,3,469.8948,56.931
DR-7-2006,,33,0,0,0,0,0,0,0,8.91,0,0,0,0,1.519171975,0,0,0,0,0,0,0,0,1,0,0,0,0,500,2,0,0,0,1,0,0,0,0,0,0,0,0,0,0,0,0,0,0,0,0,0,0,0,0,0,0,0,700,50,50,0,0,0,3,545.6844,56.931
DR-7-2006,,34,0,0,0,0,0,0,0,8.91,0,0,0,0,1.519171975,0,0,0,0,0,0,0,0,1,0,0,0,0,500,2,0,0,0,1,0,0,0,0,0,0,0,0,0,0,0,0,0,0,0,0,0,0,0,0,0,0,0,700,50,50,0,0,0,3,625.266,56.931
DR-7-2006,,35,0,0,0,0,0,0,0,8.91,0,0,0,0,1.519171975,0,0,0,0,0,0,0,0,1,0,0,0,0,500,2,0,0,0,1,0,0,0,0,0,0,0,0,0,0,0,0,0,0,0,0,0,0,0,0,0,0,0,700,50,50,0,0,0,3,704.844,56.6897
DR-7-2006,,36,0,0,0,0,0,0,0,8.91,0,0,0,0,1.519171975,0,0,0,0,0,0,0,0,1,0,0,0,0,500,2,0,0,0,1,0,0,0,0,0,0,0,0,0,0,0,0,0,0,0,0,0,0,0,0,0,0,0,700,50,50,0,0,0,3,780.63,56.931
DR-7-2006,,37,0,0,0,0,0,0,0,8.91,0,0,0,0,1.519171975,0,0,0,0,0,0,0,0,1,0,0,0,0,500,2,0,0,0,1,0,0,0,0,0,0,0,0,0,0,0,0,0,0,0,0,0,0,0,0,0,0,0,700,50,50,0,0,0,3,860.208,56.931
DR-7-2006,,38,0,0,0,0,0,0,0,8.91,0,0,0,0,1.519171975,0,0,0,0,0,0,0,0,1,0,0,0,0,500,2,0,0,0,1,0,0,0,0,0,0,0,0,0,0,0,0,0,0,0,0,0,0,0,0,0,0,0,700,50,50,0,0,0,3,939.792,56.6897
DR-7-2006,,39,0,0,0,0,0,0,0,8.91,0,0,0,0,1.519171975,0,0,0,0,0,0,0,0,1,0,0,0,0,500,2,0,0,0,1,0,0,0,0,0,0,0,0,0,0,0,0,0,0,0,0,0,0,0,0,0,0,0,700,50,50,0,0,0,3,1015.578,57.1724
DR-7-2006,,40,0,0,0,0,0,0,0,8.91,0,0,0,0,1.519171975,0,0,0,0,0,0,0,0,1,0,0,0,0,500,2,0,0,0,1,0,0,0,0,0,0,0,0,0,0,0,0,0,0,0,0,0,0,0,0,0,0,0,700,50,50,0,0,0,3,1091.37,56.931
DR-7-2006,,41,0,0,0,0,0,0,0,8.91,0,0,0,0,1.519171975,0,0,0,0,0,0,0,0,1,0,0,0,0,500,2,0,0,0,1,0,0,0,0,0,0,0,0,0,0,0,0,0,0,0,0,0,0,0,0,0,0,0,700,50,50,0,0,0,3,1170.948,56.931
DR-7-2006,,42,0,0,0,0,0,0,0,8.91,0,0,0,0,1.519171975,0,0,0,0,0,0,0,0,1,0,0,0,0,500,2,0,0,0,1,0,0,0,0,0,0,0,0,0,0,0,0,0,0,0,0,0,0,0,0,0,0,0,700,50,50,0,0,0,3,1250.526,56.931
DR-7-2006,,43,0,0,0,0,0,0,0,8.91,0,0,0,0,1.519171975,0,0,0,0,0,0,0,0,1,0,0,0,0,500,2,0,0,0,1,0,0,0,0,0,0,0,0,0,0,0,0,0,0,0,0,0,0,0,0,0,0,0,700,50,50,0,0,0,3,1326.318,56.931
DR-7-2006,,44,0,0,0,0,0,0,0,8.91,0,0,0,0,1.519171975,0,0,0,0,0,0,0,0,1,0,0,0,0,500,2,0,0,0,1,0,0,0,0,0,0,0,0,0,0,0,0,0,0,0,0,0,0,0,0,0,0,0,700,50,50,0,0,0,3,1405.896,57.4138
DR-4-2005,"Microcalorimetric studies and methane reforming by CO2
on Ni-based zeolite catalysts
D. Halliche a, O. Cherifi a, A. Auroux b, ∗",25,0,0,0,0,0,0,0,8.1,0,0,0,0,0,0,0,0,0,0,0,0,0,1,0,0,0,0,500,4,450,2,0,1,0,0,0,0,0,0,0,0,0,0,0,0,0,0,0,0,0,0,0,0,0,0,0,650,50,50,0,0,0,5,30,0.52459
DR-4-2005,,26,0,0,0,0,0,0,0,8.1,0,0,0,0,0,0,0,0,0,0,0,0,0,1,0,0,0,0,500,4,450,2,0,1,0,0,0,0,0,0,0,0,0,0,0,0,0,0,0,0,0,0,0,0,0,0,0,650,50,50,0,0,0,5,60,76.8525
DR-4-2005,,27,0,0,0,0,0,0,0,8.1,0,0,0,0,0,0,0,0,0,0,0,0,0,1,0,0,0,0,500,4,450,2,0,1,0,0,0,0,0,0,0,0,0,0,0,0,0,0,0,0,0,0,0,0,0,0,0,650,50,50,0,0,0,5,90,75.541
DR-4-2005,,28,0,0,0,0,0,0,0,8.1,0,0,0,0,0,0,0,0,0,0,0,0,0,1,0,0,0,0,500,4,450,2,0,1,0,0,0,0,0,0,0,0,0,0,0,0,0,0,0,0,0,0,0,0,0,0,0,650,50,50,0,0,0,5,120,73.4426
DR-4-2005,,29,0,0,0,0,0,0,0,8.1,0,0,0,0,0,0,0,0,0,0,0,0,0,1,0,0,0,0,500,4,450,2,0,1,0,0,0,0,0,0,0,0,0,0,0,0,0,0,0,0,0,0,0,0,0,0,0,650,50,50,0,0,0,5,150,72.1311
DR-4-2005,,30,0,0,0,0,0,0,0,8.1,0,0,0,0,0,0,0,0,0,0,0,0,0,1,0,0,0,0,500,4,450,2,0,1,0,0,0,0,0,0,0,0,0,0,0,0,0,0,0,0,0,0,0,0,0,0,0,650,50,50,0,0,0,5,180,68.459
DR-4-2005,,31,0,0,0,0,0,0,0,8.1,0,0,0,0,0,0,0,0,0,0,0,0,0,1,0,0,0,0,500,4,450,2,0,1,0,0,0,0,0,0,0,0,0,0,0,0,0,0,0,0,0,0,0,0,0,0,0,650,50,50,0,0,0,5,210,68.459
DR-4-2005,,32,0,0,0,0,0,0,0,8.1,0,0,0,0,0,0,0,0,0,0,0,0,0,1,0,0,0,0,500,4,450,2,0,1,0,0,0,0,0,0,0,0,0,0,0,0,0,0,0,0,0,0,0,0,0,0,0,650,50,50,0,0,0,5,240,68.7213
DR-4-2005,,33,0,0,0,0,0,0,0,8.1,0,0,0,0,0,0,0,0,0,0,0,0,0,1,0,0,0,0,500,4,450,2,0,1,0,0,0,0,0,0,0,0,0,0,0,0,0,0,0,0,0,0,0,0,0,0,0,650,50,50,0,0,0,5,270,68.459
DR-4-2005,,34,0,0,0,0,0,0,0,8.1,0,0,0,0,0,0,0,0,0,0,0,0,0,1,0,0,0,0,500,4,450,2,0,1,0,0,0,0,0,0,0,0,0,0,0,0,0,0,0,0,0,0,0,0,0,0,0,650,50,50,0,0,0,5,300,68.1967
DR-4-2005,,35,0,0,0,0,0,0,0,8.1,0,0,0,0,0,0,0,0,0,0,0,0,0,1,0,0,0,0,500,4,450,2,0,1,0,0,0,0,0,0,0,0,0,0,0,0,0,0,0,0,0,0,0,0,0,0,0,650,50,50,0,0,0,5,330,68.1967
DR-4-2005,,36,0,0,0,0,0,0,0,8.1,0,0,0,0,0,0,0,0,0,0,0,0,0,1,0,0,0,0,500,4,450,2,0,1,0,0,0,0,0,0,0,0,0,0,0,0,0,0,0,0,0,0,0,0,0,0,0,650,50,50,0,0,0,5,360,68.1967
DR-3-2013,"DR-3-2013 Stabilities of zeolite‐supported Ni catalysts for dry reforming of
methane
Anis H. FAKEEHA, Wasim U. KHAN, Ahmed S. AL‐FATESH, Ahmed E. ABASAEED *",1,0,0,0,0,0,0,0,5,0,0,0,0,0,0,0,0,0,0,0,0,1,0,0,0,0,0,500,3,0,0,0,1,0,0,0,0,0,0,0,0,0,0,0,0,0,0,0,0,0,0,0,0,0,0,0,500,50,50,0,0,0,16.66666667,30,18.1
DR-3-2013,,2,0,0,0,0,0,0,0,5,0,0,0,0,0,0,0,0,0,0,0,0,1,0,0,0,0,0,500,3,0,0,0,1,0,0,0,0,0,0,0,0,0,0,0,0,0,0,0,0,0,0,0,0,0,0,0,600,50,50,0,0,0,16.66666667,30,46.7
DR-3-2013,,3,0,0,0,0,0,0,0,5,0,0,0,0,0,0,0,0,0,0,0,0,1,0,0,0,0,0,500,3,0,0,0,1,0,0,0,0,0,0,0,0,0,0,0,0,0,0,0,0,0,0,0,0,0,0,0,700,50,50,0,0,0,16.66666667,30,80.1
DR-3-2013,,4,0,0,0,0,0,0,0,5,0,0,0,0,0,0,0,0,0,0,0,0,1,0,0,0,0,0,700,3,0,0,0,1,0,0,0,0,0,0,0,0,0,0,0,0,0,0,0,0,0,0,0,0,0,0,0,500,50,50,0,0,0,16.66666667,30,10.2
DR-3-2013,,5,0,0,0,0,0,0,0,5,0,0,0,0,0,0,0,0,0,0,0,0,1,0,0,0,0,0,700,3,0,0,0,1,0,0,0,0,0,0,0,0,0,0,0,0,0,0,0,0,0,0,0,0,0,0,0,600,50,50,0,0,0,16.66666667,30,42
DR-3-2013,,6,0,0,0,0,0,0,0,5,0,0,0,0,0,0,0,0,0,0,0,0,1,0,0,0,0,0,700,3,0,0,0,1,0,0,0,0,0,0,0,0,0,0,0,0,0,0,0,0,0,0,0,0,0,0,0,700,50,50,0,0,0,16.66666667,30,79.8
DR-3-2013,,7,0,0,0,0,0,0,0,5,0,0,0,0,0,0,0,0,0,0,0,0,1,0,0,0,0,0,900,3,0,0,0,1,0,0,0,0,0,0,0,0,0,0,0,0,0,0,0,0,0,0,0,0,0,0,0,500,50,50,0,0,0,16.66666667,30,10.8
DR-3-2013,,8,0,0,0,0,0,0,0,5,0,0,0,0,0,0,0,0,0,0,0,0,1,0,0,0,0,0,900,3,0,0,0,1,0,0,0,0,0,0,0,0,0,0,0,0,0,0,0,0,0,0,0,0,0,0,0,600,50,50,0,0,0,16.66666667,30,42.1
DR-3-2013,,9,0,0,0,0,0,0,0,5,0,0,0,0,0,0,0,0,0,0,0,0,1,0,0,0,0,0,900,3,0,0,0,1,0,0,0,0,0,0,0,0,0,0,0,0,0,0,0,0,0,0,0,0,0,0,0,700,50,50,0,0,0,16.66666667,30,81.6
DR-3-2013,,19,0,0,0,0,0,0,0,5,0,0,0,0,0,0,0,0,0,0,0,0,1,0,0,0,0,0,500,3,0,0,0,0,0,0,0,0,0,0,0,0,0,0,0,0,0,0,0,0,0,0,0,0,0,0,1,500,50,50,0,0,0,16.66666667,30,24.9
DR-3-2013,,20,0,0,0,0,0,0,0,5,0,0,0,0,0,0,0,0,0,0,0,0,1,0,0,0,0,0,500,3,0,0,0,0,0,0,0,0,0,0,0,0,0,0,0,0,0,0,0,0,0,0,0,0,0,0,1,600,50,50,0,0,0,16.66666667,30,63.7
DR-3-2013,,21,0,0,0,0,0,0,0,5,0,0,0,0,0,0,0,0,0,0,0,0,1,0,0,0,0,0,500,3,0,0,0,0,0,0,0,0,0,0,0,0,0,0,0,0,0,0,0,0,0,0,0,0,0,0,1,700,50,50,0,0,0,16.66666667,30,78.2
DR-3-2013,,22,0,0,0,0,0,0,0,5,0,0,0,0,0,0,0,0,0,0,0,0,1,0,0,0,0,0,700,3,0,0,0,0,0,0,0,0,0,0,0,0,0,0,0,0,0,0,0,0,0,0,0,0,0,0,1,500,50,50,0,0,0,16.66666667,30,21.9
DR-3-2013,,23,0,0,0,0,0,0,0,5,0,0,0,0,0,0,0,0,0,0,0,0,1,0,0,0,0,0,700,3,0,0,0,0,0,0,0,0,0,0,0,0,0,0,0,0,0,0,0,0,0,0,0,0,0,0,1,600,50,50,0,0,0,16.66666667,30,58.1
DR-3-2013,,24,0,0,0,0,0,0,0,5,0,0,0,0,0,0,0,0,0,0,0,0,1,0,0,0,0,0,700,3,0,0,0,0,0,0,0,0,0,0,0,0,0,0,0,0,0,0,0,0,0,0,0,0,0,0,1,700,50,50,0,0,0,16.66666667,30,77.5
DR-3-2013,,25,0,0,0,0,0,0,0,5,0,0,0,0,0,0,0,0,0,0,0,0,1,0,0,0,0,0,900,3,0,0,0,0,0,0,0,0,0,0,0,0,0,0,0,0,0,0,0,0,0,0,0,0,0,0,1,500,50,50,0,0,0,16.66666667,30,24.1
DR-3-2013,,26,0,0,0,0,0,0,0,5,0,0,0,0,0,0,0,0,0,0,0,0,1,0,0,0,0,0,900,3,0,0,0,0,0,0,0,0,0,0,0,0,0,0,0,0,0,0,0,0,0,0,0,0,0,0,1,600,50,50,0,0,0,16.66666667,30,61.5
DR-3-2013,,27,0,0,0,0,0,0,0,5,0,0,0,0,0,0,0,0,0,0,0,0,1,0,0,0,0,0,900,3,0,0,0,0,0,0,0,0,0,0,0,0,0,0,0,0,0,0,0,0,0,0,0,0,0,0,1,700,50,50,0,0,0,16.66666667,30,79.1
DR-3-2013,,28,0,0,0,0,0,0,0,5,0,0,0,0,0,0,0,0,0,0,0,0,1,0,0,0,0,0,500,3,0,0,0,1,0,0,0,0,0,0,0,0,0,0,0,0,0,0,0,0,0,0,0,0,0,0,0,700,50,50,0,0,0,16.66666667,540,78.1
DR-3-2013,,29,0,0,0,0,0,0,0,5,0,0,0,0,0,0,0,0,0,0,0,0,1,0,0,0,0,0,700,3,0,0,0,1,0,0,0,0,0,0,0,0,0,0,0,0,0,0,0,0,0,0,0,0,0,0,0,700,50,50,0,0,0,16.66666667,540,77.4
DR-3-2013,,30,0,0,0,0,0,0,0,5,0,0,0,0,0,0,0,0,0,0,0,0,1,0,0,0,0,0,900,3,0,0,0,1,0,0,0,0,0,0,0,0,0,0,0,0,0,0,0,0,0,0,0,0,0,0,0,700,50,50,0,0,0,16.66666667,540,79.7
DR-3-2013,,34,0,0,0,0,0,0,0,5,0,0,0,0,0,0,0,0,0,0,0,0,1,0,0,0,0,0,500,3,0,0,0,0,0,0,0,0,0,0,0,0,0,0,0,0,0,0,0,0,0,0,0,0,0,0,1,700,50,50,0,0,0,16.66666667,540,76.8
DR-3-2013,,35,0,0,0,0,0,0,0,5,0,0,0,0,0,0,0,0,0,0,0,0,1,0,0,0,0,0,700,3,0,0,0,0,0,0,0,0,0,0,0,0,0,0,0,0,0,0,0,0,0,0,0,0,0,0,1,700,50,50,0,0,0,16.66666667,540,75.9
DR-3-2013,,36,0,0,0,0,0,0,0,5,0,0,0,0,0,0,0,0,0,0,0,0,1,0,0,0,0,0,900,3,0,0,0,0,0,0,0,0,0,0,0,0,0,0,0,0,0,0,0,0,0,0,0,0,0,0,1,700,50,50,0,0,0,16.66666667,540,76.8
DR-8-2013,"DR-8-2013 Ultrasound assisted dispersion of different amount of Ni over ZSM-5
used as nanostructured catalyst for hydrogen production via CO2
reforming of methane
Yaser Vafaeian, Mohammad Haghighi ⇑, Sogand Aghamohammadi",1,0,0,0,0,0,0,0,3,0,0,0,0,0,0,0,0,0,0,0,0,1,0,0,0,0,0,550,5,700,1,100,0,0,0,0,0,0,0,0,0,0,0,0,0,0,0,0,0,0,0,0,0,0,1,0,500,50,50,0,0,0,2.5,60,3.8961
DR-8-2013,,5,0,0,0,0,0,0,0,3,0,0,0,0,0,0,0,0,0,0,0,0,1,0,0,0,0,0,550,5,700,1,100,0,0,0,0,0,0,0,0,0,0,0,0,0,0,0,0,0,0,0,0,0,0,1,0,600,50,50,0,0,0,2.5,60,9.35065
DR-8-2013,,9,0,0,0,0,0,0,0,3,0,0,0,0,0,0,0,0,0,0,0,0,1,0,0,0,0,0,550,5,700,1,100,0,0,0,0,0,0,0,0,0,0,0,0,0,0,0,0,0,0,0,0,0,0,1,0,700,50,50,0,0,0,2.5,60,29.3506
DR-8-2013,,13,0,0,0,0,0,0,0,3,0,0,0,0,0,0,0,0,0,0,0,0,1,0,0,0,0,0,550,5,700,1,100,0,0,0,0,0,0,0,0,0,0,0,0,0,0,0,0,0,0,0,0,0,0,1,0,750,50,50,0,0,0,2.5,60,28.0519
DR-8-2013,,17,0,0,0,0,0,0,0,3,0,0,0,0,0,0,0,0,0,0,0,0,1,0,0,0,0,0,550,5,700,1,100,0,0,0,0,0,0,0,0,0,0,0,0,0,0,0,0,0,0,0,0,0,0,1,0,800,50,50,0,0,0,2.5,60,29.3506
DR-8-2013,,21,0,0,0,0,0,0,0,3,0,0,0,0,0,0,0,0,0,0,0,0,1,0,0,0,0,0,550,5,700,1,100,0,0,0,0,0,0,0,0,0,0,0,0,0,0,0,0,0,0,0,0,0,0,1,0,850,50,50,0,0,0,2.5,60,40.5195
DR-8-2013,,2,0,0,0,0,0,0,0,8,0,0,0,0,0,0,0,0,0,0,0,0,1,0,0,0,0,0,550,5,700,1,100,0,0,0,0,0,0,0,0,0,0,0,0,0,0,0,0,0,0,0,0,0,0,1,0,500,50,50,0,0,0,2.5,60,17.1429
DR-8-2013,,6,0,0,0,0,0,0,0,8,0,0,0,0,0,0,0,0,0,0,0,0,1,0,0,0,0,0,550,5,700,1,100,0,0,0,0,0,0,0,0,0,0,0,0,0,0,0,0,0,0,0,0,0,0,1,0,600,50,50,0,0,0,2.5,60,30.9091
DR-8-2013,,10,0,0,0,0,0,0,0,8,0,0,0,0,0,0,0,0,0,0,0,0,1,0,0,0,0,0,550,5,700,1,100,0,0,0,0,0,0,0,0,0,0,0,0,0,0,0,0,0,0,0,0,0,0,1,0,700,50,50,0,0,0,2.5,60,41.8182
DR-8-2013,,14,0,0,0,0,0,0,0,8,0,0,0,0,0,0,0,0,0,0,0,0,1,0,0,0,0,0,550,5,700,1,100,0,0,0,0,0,0,0,0,0,0,0,0,0,0,0,0,0,0,0,0,0,0,1,0,750,50,50,0,0,0,2.5,60,54.2857
DR-8-2013,,18,0,0,0,0,0,0,0,8,0,0,0,0,0,0,0,0,0,0,0,0,1,0,0,0,0,0,550,5,700,1,100,0,0,0,0,0,0,0,0,0,0,0,0,0,0,0,0,0,0,0,0,0,0,1,0,800,50,50,0,0,0,2.5,60,65.974
DR-8-2013,,22,0,0,0,0,0,0,0,8,0,0,0,0,0,0,0,0,0,0,0,0,1,0,0,0,0,0,550,5,700,1,100,0,0,0,0,0,0,0,0,0,0,0,0,0,0,0,0,0,0,0,0,0,0,1,0,850,50,50,0,0,0,2.5,60,78.7013
DR-8-2013,,3,0,0,0,0,0,0,0,14,0,0,0,0,0,0,0,0,0,0,0,0,1,0,0,0,0,0,550,5,700,1,100,0,0,0,0,0,0,0,0,0,0,0,0,0,0,0,0,0,0,0,0,0,0,1,0,500,50,50,0,0,0,2.5,60,16.6234
DR-8-2013,,7,0,0,0,0,0,0,0,14,0,0,0,0,0,0,0,0,0,0,0,0,1,0,0,0,0,0,550,5,700,1,100,0,0,0,0,0,0,0,0,0,0,0,0,0,0,0,0,0,0,0,0,0,0,1,0,600,50,50,0,0,0,2.5,60,27.7922
DR-8-2013,,11,0,0,0,0,0,0,0,14,0,0,0,0,0,0,0,0,0,0,0,0,1,0,0,0,0,0,550,5,700,1,100,0,0,0,0,0,0,0,0,0,0,0,0,0,0,0,0,0,0,0,0,0,0,1,0,700,50,50,0,0,0,2.5,60,29.6104
DR-8-2013,,15,0,0,0,0,0,0,0,14,0,0,0,0,0,0,0,0,0,0,0,0,1,0,0,0,0,0,550,5,700,1,100,0,0,0,0,0,0,0,0,0,0,0,0,0,0,0,0,0,0,0,0,0,0,1,0,750,50,50,0,0,0,2.5,60,43.1169
DR-8-2013,,19,0,0,0,0,0,0,0,14,0,0,0,0,0,0,0,0,0,0,0,0,1,0,0,0,0,0,550,5,700,1,100,0,0,0,0,0,0,0,0,0,0,0,0,0,0,0,0,0,0,0,0,0,0,1,0,800,50,50,0,0,0,2.5,60,57.6623
DR-8-2013,,23,0,0,0,0,0,0,0,14,0,0,0,0,0,0,0,0,0,0,0,0,1,0,0,0,0,0,550,5,700,1,100,0,0,0,0,0,0,0,0,0,0,0,0,0,0,0,0,0,0,0,0,0,0,1,0,850,50,50,0,0,0,2.5,60,72.987
DR-8-2013,,4,0,0,0,0,0,0,0,20,0,0,0,0,0,0,0,0,0,0,0,0,1,0,0,0,0,0,550,5,700,1,100,0,0,0,0,0,0,0,0,0,0,0,0,0,0,0,0,0,0,0,0,0,0,1,0,500,50,50,0,0,0,2.5,60,7.01299
DR-8-2013,,8,0,0,0,0,0,0,0,20,0,0,0,0,0,0,0,0,0,0,0,0,1,0,0,0,0,0,550,5,700,1,100,0,0,0,0,0,0,0,0,0,0,0,0,0,0,0,0,0,0,0,0,0,0,1,0,600,50,50,0,0,0,2.5,60,21.5584
DR-8-2013,,12,0,0,0,0,0,0,0,20,0,0,0,0,0,0,0,0,0,0,0,0,1,0,0,0,0,0,550,5,700,1,100,0,0,0,0,0,0,0,0,0,0,0,0,0,0,0,0,0,0,0,0,0,0,1,0,700,50,50,0,0,0,2.5,60,24.1558
DR-8-2013,,16,0,0,0,0,0,0,0,20,0,0,0,0,0,0,0,0,0,0,0,0,1,0,0,0,0,0,550,5,700,1,100,0,0,0,0,0,0,0,0,0,0,0,0,0,0,0,0,0,0,0,0,0,0,1,0,750,50,50,0,0,0,2.5,60,34.5455
DR-8-2013,,20,0,0,0,0,0,0,0,20,0,0,0,0,0,0,0,0,0,0,0,0,1,0,0,0,0,0,550,5,700,1,100,0,0,0,0,0,0,0,0,0,0,0,0,0,0,0,0,0,0,0,0,0,0,1,0,800,50,50,0,0,0,2.5,60,46.2338
DR-8-2013,,24,0,0,0,0,0,0,0,20,0,0,0,0,0,0,0,0,0,0,0,0,1,0,0,0,0,0,550,5,700,1,100,0,0,0,0,0,0,0,0,0,0,0,0,0,0,0,0,0,0,0,0,0,0,1,0,850,50,50,0,0,0,2.5,60,58.7013
DR-5-2005 ,"DR-5-2005 Titania-supported cobalt and nickel bimetallic catalysts for carbon dioxide
reforming of methane
Kazuhiro Takanabe a, Katsutoshi Nagaoka b,c, Kentaro Nariai a, Ken-ichi Aika a,b,∗",1,0,0,0,0,0,0,0,10,0,0,0,0,0,0,0,0,0,0,0,0,1,0,0,0,0,0,400,4,850,1,100,0,0,0,0,0,0,0,0,0,0,0,0,0,0,1,0,0,0,0,0,0,0,0,0,750,50,50,0,0,0,10,60,52.0506
DR-5-2005 ,,2,0,0,0,0,0,0,0,10,0,0,0,0,0,0,0,0,0,0,0,0,1,0,0,0,0,0,400,4,850,1,100,0,0,0,0,0,0,0,0,0,0,0,0,0,0,1,0,0,0,0,0,0,0,0,0,750,50,50,0,0,0,10,120,51.4815
DR-5-2005,,3,0,0,0,0,0,0,0,10,0,0,0,0,0,0,0,0,0,0,0,0,1,0,0,0,0,0,400,4,850,1,100,0,0,0,0,0,0,0,0,0,0,0,0,0,0,1,0,0,0,0,0,0,0,0,0,750,50,50,0,0,0,10,240,50.9125
DR-5-2005,,4,0,0,0,0,0,0,0,10,0,0,0,0,0,0,0,0,0,0,0,0,1,0,0,0,0,0,400,4,850,1,100,0,0,0,0,0,0,0,0,0,0,0,0,0,0,1,0,0,0,0,0,0,0,0,0,750,50,50,0,0,0,10,360,50.628
DR-5-2005,,5,0,0,0,0,0,0,0,10,0,0,0,0,0,0,0,0,0,0,0,0,1,0,0,0,0,0,400,4,850,1,100,0,0,0,0,0,0,0,0,0,0,0,0,0,0,1,0,0,0,0,0,0,0,0,0,750,50,50,0,0,0,10,480,50.628
DR-5-2005,,6,0,0,0,0,0,0,0,10,0,0,0,0,0,0,0,0,0,0,0,0,1,0,0,0,0,0,400,4,850,1,100,0,0,0,0,0,0,0,0,0,0,0,0,0,0,1,0,0,0,0,0,0,0,0,0,750,50,50,0,0,0,10,600,50.2012
DR-5-2005,,7,0,0,0,0,0,0,0,10,0,0,0,0,0,0,0,0,0,0,0,0,1,0,0,0,0,0,400,4,850,1,100,0,0,0,0,0,0,0,0,0,0,0,0,0,0,1,0,0,0,0,0,0,0,0,0,750,50,50,0,0,0,10,720,50.2012
DR-5-2005,,8,0,0,0,0,0,0,0,10,0,0,0,0,0,0,0,0,0,0,0,0,1,0,0,0,0,0,400,4,850,1,100,0,0,0,0,0,0,0,0,0,0,0,0,0,0,1,0,0,0,0,0,0,0,0,0,750,50,50,0,0,0,10,840,50.2012
DR-5-2005,,9,0,0,0,0,0,0,0,10,0,0,0,0,0,0,0,0,0,0,0,0,1,0,0,0,0,0,400,4,850,1,100,0,0,0,0,0,0,0,0,0,0,0,0,0,0,1,0,0,0,0,0,0,0,0,0,750,50,50,0,0,0,10,960,50.4857
DR-5-2005,,10,0,0,0,0,0,0,0,10,0,0,0,0,0,0,0,0,0,0,0,0,1,0,0,0,0,0,400,4,850,1,100,0,0,0,0,0,0,0,0,0,0,0,0,0,0,1,0,0,0,0,0,0,0,0,0,750,50,50,0,0,0,10,1080,50.4857
DR-5-2005,,11,0,0,0,0,0,0,0,10,0,0,0,0,0,0,0,0,0,0,0,0,1,0,0,0,0,0,400,4,850,1,100,0,0,0,0,0,0,0,0,0,0,0,0,0,0,1,0,0,0,0,0,0,0,0,0,750,50,50,0,0,0,10,1200,50.4857
DR-5-2005,,12,0,0,0,0,0,0,0,10,0,0,0,0,0,0,0,0,0,0,0,0,1,0,0,0,0,0,400,4,850,1,100,0,0,0,0,0,0,0,0,0,0,0,0,0,0,1,0,0,0,0,0,0,0,0,0,750,50,50,0,0,0,10,1320,50.628
DR-5-2005,,13,0,0,0,0,0,0,0,10,0,0,0,0,0,0,0,0,0,0,0,0,1,0,0,0,0,0,400,4,850,1,100,0,0,0,0,0,0,0,0,0,0,0,0,0,0,1,0,0,0,0,0,0,0,0,0,750,50,50,0,0,0,10,1440,50.628
DR-5-2005,,14,1,0,0,0,0,0,0,9,0,0,0,0,0,0,0,0,0,0,0,0,0,0,1,0,0,0,400,4,850,1,100,0,0,0,0,0,0,0,0,0,0,0,0,0,0,1,0,0,0,0,0,0,0,0,0,750,50,50,0,0,0,10,60,48.494
DR-5-2005,,15,1,0,0,0,0,0,0,9,0,0,0,0,0,0,0,0,0,0,0,0,0,0,1,0,0,0,400,4,850,1,100,0,0,0,0,0,0,0,0,0,0,0,0,0,0,1,0,0,0,0,0,0,0,0,0,750,50,50,0,0,0,10,120,48.2095
DR-5-2005,,16,1,0,0,0,0,0,0,9,0,0,0,0,0,0,0,0,0,0,0,0,0,0,1,0,0,0,400,4,850,1,100,0,0,0,0,0,0,0,0,0,0,0,0,0,0,1,0,0,0,0,0,0,0,0,0,750,50,50,0,0,0,10,240,48.3518
DR-5-2005,,17,1,0,0,0,0,0,0,9,0,0,0,0,0,0,0,0,0,0,0,0,0,0,1,0,0,0,400,4,850,1,100,0,0,0,0,0,0,0,0,0,0,0,0,0,0,1,0,0,0,0,0,0,0,0,0,750,50,50,0,0,0,10,360,48.494
DR-5-2005,,18,1,0,0,0,0,0,0,9,0,0,0,0,0,0,0,0,0,0,0,0,0,0,1,0,0,0,400,4,850,1,100,0,0,0,0,0,0,0,0,0,0,0,0,0,0,1,0,0,0,0,0,0,0,0,0,750,50,50,0,0,0,10,480,48.7786
DR-5-2005,,19,1,0,0,0,0,0,0,9,0,0,0,0,0,0,0,0,0,0,0,0,0,0,1,0,0,0,400,4,850,1,100,0,0,0,0,0,0,0,0,0,0,0,0,0,0,1,0,0,0,0,0,0,0,0,0,750,50,50,0,0,0,10,600,48.9208
DR-5-2005,,20,1,0,0,0,0,0,0,9,0,0,0,0,0,0,0,0,0,0,0,0,0,0,1,0,0,0,400,4,850,1,100,0,0,0,0,0,0,0,0,0,0,0,0,0,0,1,0,0,0,0,0,0,0,0,0,750,50,50,0,0,0,10,720,49.0631
DR-5-2005,,21,1,0,0,0,0,0,0,9,0,0,0,0,0,0,0,0,0,0,0,0,0,0,1,0,0,0,400,4,850,1,100,0,0,0,0,0,0,0,0,0,0,0,0,0,0,1,0,0,0,0,0,0,0,0,0,750,50,50,0,0,0,10,840,49.2054
DR-5-2005,,22,1,0,0,0,0,0,0,9,0,0,0,0,0,0,0,0,0,0,0,0,0,0,1,0,0,0,400,4,850,1,100,0,0,0,0,0,0,0,0,0,0,0,0,0,0,1,0,0,0,0,0,0,0,0,0,750,50,50,0,0,0,10,960,49.3476
DR-5-2005,,23,1,0,0,0,0,0,0,9,0,0,0,0,0,0,0,0,0,0,0,0,0,0,1,0,0,0,400,4,850,1,100,0,0,0,0,0,0,0,0,0,0,0,0,0,0,1,0,0,0,0,0,0,0,0,0,750,50,50,0,0,0,10,1080,49.3476
DR-5-2005,,24,1,0,0,0,0,0,0,9,0,0,0,0,0,0,0,0,0,0,0,0,0,0,1,0,0,0,400,4,850,1,100,0,0,0,0,0,0,0,0,0,0,0,0,0,0,1,0,0,0,0,0,0,0,0,0,750,50,50,0,0,0,10,1200,49.6321
DR-5-2005,,25,1,0,0,0,0,0,0,9,0,0,0,0,0,0,0,0,0,0,0,0,0,0,1,0,0,0,400,4,850,1,100,0,0,0,0,0,0,0,0,0,0,0,0,0,0,1,0,0,0,0,0,0,0,0,0,750,50,50,0,0,0,10,1320,49.6321
DR-5-2005,,26,1,0,0,0,0,0,0,9,0,0,0,0,0,0,0,0,0,0,0,0,0,0,1,0,0,0,400,4,850,1,100,0,0,0,0,0,0,0,0,0,0,0,0,0,0,1,0,0,0,0,0,0,0,0,0,750,50,50,0,0,0,10,1440,49.4899
DR-5-2005,,27,2,0,0,0,0,0,0,8,0,0,0,0,0,0,0,0,0,0,0,0,0,0,1,0,0,0,400,4,850,1,100,0,0,0,0,0,0,0,0,0,0,0,0,0,0,1,0,0,0,0,0,0,0,0,0,750,50,50,0,0,0,10,60,47.0714
DR-5-2005,,28,2,0,0,0,0,0,0,8,0,0,0,0,0,0,0,0,0,0,0,0,0,0,1,0,0,0,400,4,850,1,100,0,0,0,0,0,0,0,0,0,0,0,0,0,0,1,0,0,0,0,0,0,0,0,0,750,50,50,0,0,0,10,120,46.7869
DR-5-2005,,29,2,0,0,0,0,0,0,8,0,0,0,0,0,0,0,0,0,0,0,0,0,0,1,0,0,0,400,4,850,1,100,0,0,0,0,0,0,0,0,0,0,0,0,0,0,1,0,0,0,0,0,0,0,0,0,750,50,50,0,0,0,10,240,46.5024
DR-5-2005,,30,2,0,0,0,0,0,0,8,0,0,0,0,0,0,0,0,0,0,0,0,0,0,1,0,0,0,400,4,850,1,100,0,0,0,0,0,0,0,0,0,0,0,0,0,0,1,0,0,0,0,0,0,0,0,0,750,50,50,0,0,0,10,360,46.0756
DR-5-2005,,31,2,0,0,0,0,0,0,8,0,0,0,0,0,0,0,0,0,0,0,0,0,0,1,0,0,0,400,4,850,1,100,0,0,0,0,0,0,0,0,0,0,0,0,0,0,1,0,0,0,0,0,0,0,0,0,750,50,50,0,0,0,10,480,46.0756
DR-5-2005,,32,2,0,0,0,0,0,0,8,0,0,0,0,0,0,0,0,0,0,0,0,0,0,1,0,0,0,400,4,850,1,100,0,0,0,0,0,0,0,0,0,0,0,0,0,0,1,0,0,0,0,0,0,0,0,0,750,50,50,0,0,0,10,600,46.0756
DR-5-2005,,33,2,0,0,0,0,0,0,8,0,0,0,0,0,0,0,0,0,0,0,0,0,0,1,0,0,0,400,4,850,1,100,0,0,0,0,0,0,0,0,0,0,0,0,0,0,1,0,0,0,0,0,0,0,0,0,750,50,50,0,0,0,10,720,45.9333
DR-5-2005,,34,2,0,0,0,0,0,0,8,0,0,0,0,0,0,0,0,0,0,0,0,0,0,1,0,0,0,400,4,850,1,100,0,0,0,0,0,0,0,0,0,0,0,0,0,0,1,0,0,0,0,0,0,0,0,0,750,50,50,0,0,0,10,840,46.0756
DR-5-2005,,35,2,0,0,0,0,0,0,8,0,0,0,0,0,0,0,0,0,0,0,0,0,0,1,0,0,0,400,4,850,1,100,0,0,0,0,0,0,0,0,0,0,0,0,0,0,1,0,0,0,0,0,0,0,0,0,750,50,50,0,0,0,10,960,46.2179
DR-5-2005,,36,2,0,0,0,0,0,0,8,0,0,0,0,0,0,0,0,0,0,0,0,0,0,1,0,0,0,400,4,850,1,100,0,0,0,0,0,0,0,0,0,0,0,0,0,0,1,0,0,0,0,0,0,0,0,0,750,50,50,0,0,0,10,1080,46.2179
DR-5-2005,,37,2,0,0,0,0,0,0,8,0,0,0,0,0,0,0,0,0,0,0,0,0,0,1,0,0,0,400,4,850,1,100,0,0,0,0,0,0,0,0,0,0,0,0,0,0,1,0,0,0,0,0,0,0,0,0,750,50,50,0,0,0,10,1200,46.3601
DR-5-2005,,38,2,0,0,0,0,0,0,8,0,0,0,0,0,0,0,0,0,0,0,0,0,0,1,0,0,0,400,4,850,1,100,0,0,0,0,0,0,0,0,0,0,0,0,0,0,1,0,0,0,0,0,0,0,0,0,750,50,50,0,0,0,10,1320,46.3601
DR-5-2005,,39,2,0,0,0,0,0,0,8,0,0,0,0,0,0,0,0,0,0,0,0,0,0,1,0,0,0,400,4,850,1,100,0,0,0,0,0,0,0,0,0,0,0,0,0,0,1,0,0,0,0,0,0,0,0,0,750,50,50,0,0,0,10,1440,46.3601
DR-5-2005,,40,5,0,0,0,0,0,0,5,0,0,0,0,0,0,0,0,0,0,0,0,0,0,1,0,0,0,400,4,850,1,100,0,0,0,0,0,0,0,0,0,0,0,0,0,0,1,0,0,0,0,0,0,0,0,0,750,50,50,0,0,0,10,60,40.5274
DR-5-2005,,41,5,0,0,0,0,0,0,5,0,0,0,0,0,0,0,0,0,0,0,0,0,0,1,0,0,0,400,4,850,1,100,0,0,0,0,0,0,0,0,0,0,0,0,0,0,1,0,0,0,0,0,0,0,0,0,750,50,50,0,0,0,10,120,42.0923
DR-5-2005,,42,5,0,0,0,0,0,0,5,0,0,0,0,0,0,0,0,0,0,0,0,0,0,1,0,0,0,400,4,850,1,100,0,0,0,0,0,0,0,0,0,0,0,0,0,0,1,0,0,0,0,0,0,0,0,0,750,50,50,0,0,0,10,240,42.0923
DR-5-2005,,43,5,0,0,0,0,0,0,5,0,0,0,0,0,0,0,0,0,0,0,0,0,0,1,0,0,0,400,4,850,1,100,0,0,0,0,0,0,0,0,0,0,0,0,0,0,1,0,0,0,0,0,0,0,0,0,750,50,50,0,0,0,10,360,42.2345
DR-5-2005,,44,5,0,0,0,0,0,0,5,0,0,0,0,0,0,0,0,0,0,0,0,0,0,1,0,0,0,400,4,850,1,100,0,0,0,0,0,0,0,0,0,0,0,0,0,0,1,0,0,0,0,0,0,0,0,0,750,50,50,0,0,0,10,480,42.3768
DR-5-2005,,45,5,0,0,0,0,0,0,5,0,0,0,0,0,0,0,0,0,0,0,0,0,0,1,0,0,0,400,4,850,1,100,0,0,0,0,0,0,0,0,0,0,0,0,0,0,1,0,0,0,0,0,0,0,0,0,750,50,50,0,0,0,10,600,42.519
DR-5-2005,,46,5,0,0,0,0,0,0,5,0,0,0,0,0,0,0,0,0,0,0,0,0,0,1,0,0,0,400,4,850,1,100,0,0,0,0,0,0,0,0,0,0,0,0,0,0,1,0,0,0,0,0,0,0,0,0,750,50,50,0,0,0,10,720,42.8036
DR-5-2005,,47,5,0,0,0,0,0,0,5,0,0,0,0,0,0,0,0,0,0,0,0,0,0,1,0,0,0,400,4,850,1,100,0,0,0,0,0,0,0,0,0,0,0,0,0,0,1,0,0,0,0,0,0,0,0,0,750,50,50,0,0,0,10,840,42.8036
DR-5-2005,,48,5,0,0,0,0,0,0,5,0,0,0,0,0,0,0,0,0,0,0,0,0,0,1,0,0,0,400,4,850,1,100,0,0,0,0,0,0,0,0,0,0,0,0,0,0,1,0,0,0,0,0,0,0,0,0,750,50,50,0,0,0,10,960,42.6613
DR-5-2005,,49,5,0,0,0,0,0,0,5,0,0,0,0,0,0,0,0,0,0,0,0,0,0,1,0,0,0,400,4,850,1,100,0,0,0,0,0,0,0,0,0,0,0,0,0,0,1,0,0,0,0,0,0,0,0,0,750,50,50,0,0,0,10,1080,42.6613
DR-5-2005,,50,5,0,0,0,0,0,0,5,0,0,0,0,0,0,0,0,0,0,0,0,0,0,1,0,0,0,400,4,850,1,100,0,0,0,0,0,0,0,0,0,0,0,0,0,0,1,0,0,0,0,0,0,0,0,0,750,50,50,0,0,0,10,1200,42.6613
DR-5-2005,,51,5,0,0,0,0,0,0,5,0,0,0,0,0,0,0,0,0,0,0,0,0,0,1,0,0,0,400,4,850,1,100,0,0,0,0,0,0,0,0,0,0,0,0,0,0,1,0,0,0,0,0,0,0,0,0,750,50,50,0,0,0,10,1320,42.519
DR-5-2005,,52,5,0,0,0,0,0,0,5,0,0,0,0,0,0,0,0,0,0,0,0,0,0,1,0,0,0,400,4,850,1,100,0,0,0,0,0,0,0,0,0,0,0,0,0,0,1,0,0,0,0,0,0,0,0,0,750,50,50,0,0,0,10,1440,42.8036
DR-5-2005,,53,8,0,0,0,0,0,0,2,0,0,0,0,0,0,0,0,0,0,0,0,0,0,1,0,0,0,400,4,850,1,100,0,0,0,0,0,0,0,0,0,0,0,0,0,0,1,0,0,0,0,0,0,0,0,0,750,50,50,0,0,0,10,60,30.9958
DR-5-2005,,54,8,0,0,0,0,0,0,2,0,0,0,0,0,0,0,0,0,0,0,0,0,0,1,0,0,0,400,4,850,1,100,0,0,0,0,0,0,0,0,0,0,0,0,0,0,1,0,0,0,0,0,0,0,0,0,750,50,50,0,0,0,10,120,32.1339
DR-5-2005,,55,8,0,0,0,0,0,0,2,0,0,0,0,0,0,0,0,0,0,0,0,0,0,1,0,0,0,400,4,850,1,100,0,0,0,0,0,0,0,0,0,0,0,0,0,0,1,0,0,0,0,0,0,0,0,0,750,50,50,0,0,0,10,240,33.1298
DR-5-2005,,56,8,0,0,0,0,0,0,2,0,0,0,0,0,0,0,0,0,0,0,0,0,0,1,0,0,0,400,4,850,1,100,0,0,0,0,0,0,0,0,0,0,0,0,0,0,1,0,0,0,0,0,0,0,0,0,750,50,50,0,0,0,10,360,33.6988
DR-5-2005,,57,8,0,0,0,0,0,0,2,0,0,0,0,0,0,0,0,0,0,0,0,0,0,1,0,0,0,400,4,850,1,100,0,0,0,0,0,0,0,0,0,0,0,0,0,0,1,0,0,0,0,0,0,0,0,0,750,50,50,0,0,0,10,480,33.5565
DR-5-2005,,58,8,0,0,0,0,0,0,2,0,0,0,0,0,0,0,0,0,0,0,0,0,0,1,0,0,0,400,4,850,1,100,0,0,0,0,0,0,0,0,0,0,0,0,0,0,1,0,0,0,0,0,0,0,0,0,750,50,50,0,0,0,10,600,33.5565
DR-5-2005,,59,8,0,0,0,0,0,0,2,0,0,0,0,0,0,0,0,0,0,0,0,0,0,1,0,0,0,400,4,850,1,100,0,0,0,0,0,0,0,0,0,0,0,0,0,0,1,0,0,0,0,0,0,0,0,0,750,50,50,0,0,0,10,720,33.5565
DR-5-2005,,60,8,0,0,0,0,0,0,2,0,0,0,0,0,0,0,0,0,0,0,0,0,0,1,0,0,0,400,4,850,1,100,0,0,0,0,0,0,0,0,0,0,0,0,0,0,1,0,0,0,0,0,0,0,0,0,750,50,50,0,0,0,10,840,33.5565
DR-5-2005,,61,8,0,0,0,0,0,0,2,0,0,0,0,0,0,0,0,0,0,0,0,0,0,1,0,0,0,400,4,850,1,100,0,0,0,0,0,0,0,0,0,0,0,0,0,0,1,0,0,0,0,0,0,0,0,0,750,50,50,0,0,0,10,960,33.5565
DR-5-2005,,62,8,0,0,0,0,0,0,2,0,0,0,0,0,0,0,0,0,0,0,0,0,0,1,0,0,0,400,4,850,1,100,0,0,0,0,0,0,0,0,0,0,0,0,0,0,1,0,0,0,0,0,0,0,0,0,750,50,50,0,0,0,10,1080,33.4143
DR-5-2005,,63,8,0,0,0,0,0,0,2,0,0,0,0,0,0,0,0,0,0,0,0,0,0,1,0,0,0,400,4,850,1,100,0,0,0,0,0,0,0,0,0,0,0,0,0,0,1,0,0,0,0,0,0,0,0,0,750,50,50,0,0,0,10,1200,33.6988
DR-5-2005,,64,8,0,0,0,0,0,0,2,0,0,0,0,0,0,0,0,0,0,0,0,0,0,1,0,0,0,400,4,850,1,100,0,0,0,0,0,0,0,0,0,0,0,0,0,0,1,0,0,0,0,0,0,0,0,0,750,50,50,0,0,0,10,1320,33.4143
DR-5-2005,,65,8,0,0,0,0,0,0,2,0,0,0,0,0,0,0,0,0,0,0,0,0,0,1,0,0,0,400,4,850,1,100,0,0,0,0,0,0,0,0,0,0,0,0,0,0,1,0,0,0,0,0,0,0,0,0,750,50,50,0,0,0,10,1440,33.5565
DR-5-2005,,66,9,0,0,0,0,0,0,1,0,0,0,0,0,0,0,0,0,0,0,0,0,0,1,0,0,0,400,4,850,1,100,0,0,0,0,0,0,0,0,0,0,0,0,0,0,1,0,0,0,0,0,0,0,0,0,750,50,50,0,0,0,10,60,33.4143
DR-5-2005,,67,9,0,0,0,0,0,0,1,0,0,0,0,0,0,0,0,0,0,0,0,0,0,1,0,0,0,400,4,850,1,100,0,0,0,0,0,0,0,0,0,0,0,0,0,0,1,0,0,0,0,0,0,0,0,0,750,50,50,0,0,0,10,120,34.4101
DR-5-2005,,68,9,0,0,0,0,0,0,1,0,0,0,0,0,0,0,0,0,0,0,0,0,0,1,0,0,0,400,4,850,1,100,0,0,0,0,0,0,0,0,0,0,0,0,0,0,1,0,0,0,0,0,0,0,0,0,750,50,50,0,0,0,10,240,34.4101
DR-5-2005,,69,9,0,0,0,0,0,0,1,0,0,0,0,0,0,0,0,0,0,0,0,0,0,1,0,0,0,400,4,850,1,100,0,0,0,0,0,0,0,0,0,0,0,0,0,0,1,0,0,0,0,0,0,0,0,0,750,50,50,0,0,0,10,360,34.1256
DR-5-2005,,70,9,0,0,0,0,0,0,1,0,0,0,0,0,0,0,0,0,0,0,0,0,0,1,0,0,0,400,4,850,1,100,0,0,0,0,0,0,0,0,0,0,0,0,0,0,1,0,0,0,0,0,0,0,0,0,750,50,50,0,0,0,10,480,34.4101
DR-5-2005,,71,9,0,0,0,0,0,0,1,0,0,0,0,0,0,0,0,0,0,0,0,0,0,1,0,0,0,400,4,850,1,100,0,0,0,0,0,0,0,0,0,0,0,0,0,0,1,0,0,0,0,0,0,0,0,0,750,50,50,0,0,0,10,600,34.2679
DR-5-2005,,72,9,0,0,0,0,0,0,1,0,0,0,0,0,0,0,0,0,0,0,0,0,0,1,0,0,0,400,4,850,1,100,0,0,0,0,0,0,0,0,0,0,0,0,0,0,1,0,0,0,0,0,0,0,0,0,750,50,50,0,0,0,10,720,34.2679
DR-5-2005,,73,9,0,0,0,0,0,0,1,0,0,0,0,0,0,0,0,0,0,0,0,0,0,1,0,0,0,400,4,850,1,100,0,0,0,0,0,0,0,0,0,0,0,0,0,0,1,0,0,0,0,0,0,0,0,0,750,50,50,0,0,0,10,840,33.9833
DR-5-2005,,74,9,0,0,0,0,0,0,1,0,0,0,0,0,0,0,0,0,0,0,0,0,0,1,0,0,0,400,4,850,1,100,0,0,0,0,0,0,0,0,0,0,0,0,0,0,1,0,0,0,0,0,0,0,0,0,750,50,50,0,0,0,10,960,34.1256
DR-5-2005,,75,9,0,0,0,0,0,0,1,0,0,0,0,0,0,0,0,0,0,0,0,0,0,1,0,0,0,400,4,850,1,100,0,0,0,0,0,0,0,0,0,0,0,0,0,0,1,0,0,0,0,0,0,0,0,0,750,50,50,0,0,0,10,1080,35.5482
DR-5-2005,,76,9,0,0,0,0,0,0,1,0,0,0,0,0,0,0,0,0,0,0,0,0,0,1,0,0,0,400,4,850,1,100,0,0,0,0,0,0,0,0,0,0,0,0,0,0,1,0,0,0,0,0,0,0,0,0,750,50,50,0,0,0,10,1200,34.4101
DR-5-2005,,77,9,0,0,0,0,0,0,1,0,0,0,0,0,0,0,0,0,0,0,0,0,0,1,0,0,0,400,4,850,1,100,0,0,0,0,0,0,0,0,0,0,0,0,0,0,1,0,0,0,0,0,0,0,0,0,750,50,50,0,0,0,10,1320,34.2679
DR-5-2005,,78,9,0,0,0,0,0,0,1,0,0,0,0,0,0,0,0,0,0,0,0,0,0,1,0,0,0,400,4,850,1,100,0,0,0,0,0,0,0,0,0,0,0,0,0,0,1,0,0,0,0,0,0,0,0,0,750,50,50,0,0,0,10,1440,34.1256
DR-5-2005,,79,10,0,0,0,0,0,0,0,0,0,0,0,0,0,0,0,0,0,0,0,1,0,0,0,0,0,400,4,850,1,100,0,0,0,0,0,0,0,0,0,0,0,0,0,0,1,0,0,0,0,0,0,0,0,0,750,50,50,0,0,0,10,60,5.4052
DR-5-2005,,80,10,0,0,0,0,0,0,0,0,0,0,0,0,0,0,0,0,0,0,0,1,0,0,0,0,0,400,4,850,1,100,0,0,0,0,0,0,0,0,0,0,0,0,0,0,1,0,0,0,0,0,0,0,0,0,750,50,50,0,0,0,10,120,0.948662
DR-5-2005,,81,10,0,0,0,0,0,0,0,0,0,0,0,0,0,0,0,0,0,0,0,1,0,0,0,0,0,400,4,850,1,100,0,0,0,0,0,0,0,0,0,0,0,0,0,0,1,0,0,0,0,0,0,0,0,0,750,50,50,0,0,0,10,180,1.3545
DR-5-2005,,82,10,0,0,0,0,0,0,0,0,0,0,0,0,0,0,0,0,0,0,0,1,0,0,0,0,0,400,4,850,1,100,0,0,0,0,0,0,0,0,0,0,0,0,0,0,1,0,0,0,0,0,0,0,0,0,750,50,50,0,0,0,10,240,1.48252
DR-5-2005,,83,10,0,0,0,0,0,0,0,0,0,0,0,0,0,0,0,0,0,0,0,1,0,0,0,0,0,400,4,850,1,100,0,0,0,0,0,0,0,0,0,0,0,0,0,0,1,0,0,0,0,0,0,0,0,0,750,50,50,0,0,0,10,360,0.20996
DR-5-2005,,84,10,0,0,0,0,0,0,0,0,0,0,0,0,0,0,0,0,0,0,0,1,0,0,0,0,0,400,4,850,1,100,0,0,0,0,0,0,0,0,0,0,0,0,0,0,1,0,0,0,0,0,0,0,0,0,750,50,50,0,0,0,10,480,0.188196
DR-5-2005,,85,10,0,0,0,0,0,0,0,0,0,0,0,0,0,0,0,0,0,0,0,1,0,0,0,0,0,400,4,850,1,100,0,0,0,0,0,0,0,0,0,0,0,0,0,0,1,0,0,0,0,0,0,0,0,0,750,50,50,0,0,0,10,600,0.165792
DR-3-2014,"DR-3-2014   Influence of the operating parameters over dry
reforming of methane to syngas.
A. Serrano-Lotina*, L. Daza",1,0,0,0,0,0,0,1.9,2.8,0,0,0,0,0,0,0,0,0,0,0,0,0,0,0,1,0,0,750,2,650,1,100,0.68745,0,0,0,0,0,0,0,0.31255,0,0,0,0,0,0,0,0,0,0,0,0,0,0,0,700,50,50,0,0,0,0.4192548,120,23.8798
DR-3-2014,,2,0,0,0,0,0,0,1.9,2.8,0,0,0,0,0,0,0,0,0,0,0,0,0,0,0,1,0,0,750,2,650,1,100,0.68745,0,0,0,0,0,0,0,0.31255,0,0,0,0,0,0,0,0,0,0,0,0,0,0,0,700,50,50,0,0,0,1.397514,120,64.6474
DR-3-2014,,3,0,0,0,0,0,0,1.9,2.8,0,0,0,0,0,0,0,0,0,0,0,0,0,0,0,1,0,0,750,2,650,1,100,0.68745,0,0,0,0,0,0,0,0.31255,0,0,0,0,0,0,0,0,0,0,0,0,0,0,0,700,50,50,0,0,0,2.51553,120,72.9085
DR-3-2014,,4,0,0,0,0,0,0,1.9,2.8,0,0,0,0,0,0,0,0,0,0,0,0,0,0,0,1,0,0,750,2,650,1,100,0.68745,0,0,0,0,0,0,0,0.31255,0,0,0,0,0,0,0,0,0,0,0,0,0,0,0,700,50,50,0,0,0,4.239132,120,77.071
DR-3-2014,,5,0,0,0,0,0,0,1.9,2.8,0,0,0,0,0,0,0,0,0,0,0,0,0,0,0,1,0,0,750,2,650,1,100,0.68745,0,0,0,0,0,0,0,0.31255,0,0,0,0,0,0,0,0,0,0,0,0,0,0,0,700,50,50,0,0,0,8.94408,120,81.3153
DR-3-2014,,6,0,0,0,0,0,0,1.9,2.8,0,0,0,0,0,0,0,0,0,0,0,0,0,0,0,1,0,0,750,2,650,1,100,0.68745,0,0,0,0,0,0,0,0.31255,0,0,0,0,0,0,0,0,0,0,0,0,0,0,0,700,50,50,0,0,0,12.53106,120,82.2368
DR-3-2014,,7,0,0,0,0,0,0,1.9,2.8,0,0,0,0,0,0,0,0,0,0,0,0,0,0,0,1,0,0,750,2,650,1,100,0.68745,0,0,0,0,0,0,0,0.31255,0,0,0,0,0,0,0,0,0,0,0,0,0,0,0,700,50,50,0,0,0,14.02176,120,82.2777
DR-3-2014,,8,0,0,0,0,0,0,1.9,2.8,0,0,0,0,0,0,0,0,0,0,0,0,0,0,0,1,0,0,750,2,650,1,100,0.68745,0,0,0,0,0,0,0,0.31255,0,0,0,0,0,0,0,0,0,0,0,0,0,0,0,450,50,50,0,0,0,12.6,120,9.32203
DR-3-2014,,9,0,0,0,0,0,0,1.9,2.8,0,0,0,0,0,0,0,0,0,0,0,0,0,0,0,1,0,0,750,2,650,1,100,0.68745,0,0,0,0,0,0,0,0.31255,0,0,0,0,0,0,0,0,0,0,0,0,0,0,0,500,50,50,0,0,0,12.6,120,19.0678
DR-3-2014,,10,0,0,0,0,0,0,1.9,2.8,0,0,0,0,0,0,0,0,0,0,0,0,0,0,0,1,0,0,750,2,650,1,100,0.68745,0,0,0,0,0,0,0,0.31255,0,0,0,0,0,0,0,0,0,0,0,0,0,0,0,550,50,50,0,0,0,12.6,120,34.322
DR-3-2014,,11,0,0,0,0,0,0,1.9,2.8,0,0,0,0,0,0,0,0,0,0,0,0,0,0,0,1,0,0,750,2,650,1,100,0.68745,0,0,0,0,0,0,0,0.31255,0,0,0,0,0,0,0,0,0,0,0,0,0,0,0,600,50,50,0,0,0,12.6,120,52.1186
DR-3-2014,,12,0,0,0,0,0,0,1.9,2.8,0,0,0,0,0,0,0,0,0,0,0,0,0,0,0,1,0,0,750,2,650,1,100,0.68745,0,0,0,0,0,0,0,0.31255,0,0,0,0,0,0,0,0,0,0,0,0,0,0,0,650,50,50,0,0,0,12.6,120,67.7966
DR-3-2014,,13,0,0,0,0,0,0,1.9,2.8,0,0,0,0,0,0,0,0,0,0,0,0,0,0,0,1,0,0,750,2,650,1,100,0.68745,0,0,0,0,0,0,0,0.31255,0,0,0,0,0,0,0,0,0,0,0,0,0,0,0,700,50,50,0,0,0,12.6,120,81.7797
DR-3-2014,,14,0,0,0,0,0,0,1.9,2.8,0,0,0,0,0,0,0,0,0,0,0,0,0,0,0,1,0,0,750,2,650,1,100,0.68745,0,0,0,0,0,0,0,0.31255,0,0,0,0,0,0,0,0,0,0,0,0,0,0,0,750,50,50,0,0,0,12.6,120,89.8305
DR-3-2014,,15,0,0,0,0,0,0,1.9,2.8,0,0,0,0,0,0,0,0,0,0,0,0,0,0,0,1,0,0,750,2,650,1,100,0.68745,0,0,0,0,0,0,0,0.31255,0,0,0,0,0,0,0,0,0,0,0,0,0,0,0,800,50,50,0,0,0,12.6,120,94.4915
DR-3-2014,,16,0,0,0,0,0,0,1.9,2.8,0,0,0,0,0,0,0,0,0,0,0,0,0,0,0,1,0,0,750,2,650,1,100,0.68745,0,0,0,0,0,0,0,0.31255,0,0,0,0,0,0,0,0,0,0,0,0,0,0,0,700,71.42857143,28.57142857,0,0,0,12.6,120,60.8984
DR-3-2014,,17,0,0,0,0,0,0,1.9,2.8,0,0,0,0,0,0,0,0,0,0,0,0,0,0,0,1,0,0,750,2,650,1,100,0.68745,0,0,0,0,0,0,0,0.31255,0,0,0,0,0,0,0,0,0,0,0,0,0,0,0,700,58.82352941,41.17647059,0,0,0,12.6,120,72.9297
DR-3-2014,,18,0,0,0,0,0,0,1.9,2.8,0,0,0,0,0,0,0,0,0,0,0,0,0,0,0,1,0,0,750,2,650,1,100,0.68745,0,0,0,0,0,0,0,0.31255,0,0,0,0,0,0,0,0,0,0,0,0,0,0,0,700,50,50,0,0,0,12.6,120,81.9531
DR-3-2014,,19,0,0,0,0,0,0,1.9,2.8,0,0,0,0,0,0,0,0,0,0,0,0,0,0,0,1,0,0,750,2,650,1,100,0.68745,0,0,0,0,0,0,0,0.31255,0,0,0,0,0,0,0,0,0,0,0,0,0,0,0,700,45.45454545,54.54545455,0,0,0,12.6,120,82.7734
DR-3-2014,,20,0,0,0,0,0,0,1.9,2.8,0,0,0,0,0,0,0,0,0,0,0,0,0,0,0,1,0,0,750,2,650,1,100,0.68745,0,0,0,0,0,0,0,0.31255,0,0,0,0,0,0,0,0,0,0,0,0,0,0,0,700,40,60,0,0,0,12.6,120,86.875
DR-10-2013,"DR-10-2013 Preparation of Ni0.1Mg0.9O nanocrystalline powder and its catalytic performance
in methane reforming with carbon dioxide
Rasoul Zanganeh a, Mehran Rezaei a,b,*, Akbar Zamaniyan c, Hamid Reza Bozorgzadeh c",1,0,0,0,0,0,0,0,10,0,0,0,0,0,0,0,0,0,0,0,0,0,0,0,1,0,0,700,4,700,4,100,0,0,0,0,0,0,0,0,0,1,0,0,0,0,0,0,0,0,0,0,0,0,0,0,550,50,50,0,0,0,4.285714286,30,20.802
DR-10-2013,,2,0,0,0,0,0,0,0,10,0,0,0,0,0,0,0,0,0,0,0,0,0,0,0,1,0,0,700,4,700,4,100,0,0,0,0,0,0,0,0,0,1,0,0,0,0,0,0,0,0,0,0,0,0,0,0,600,50,50,0,0,0,4.285714286,30,41.604
DR-10-2013,,3,0,0,0,0,0,0,0,10,0,0,0,0,0,0,0,0,0,0,0,0,0,0,0,1,0,0,700,4,700,4,100,0,0,0,0,0,0,0,0,0,1,0,0,0,0,0,0,0,0,0,0,0,0,0,0,650,50,50,0,0,0,4.285714286,30,56.391
DR-10-2013,,4,0,0,0,0,0,0,0,10,0,0,0,0,0,0,0,0,0,0,0,0,0,0,0,1,0,0,700,4,700,4,100,0,0,0,0,0,0,0,0,0,1,0,0,0,0,0,0,0,0,0,0,0,0,0,0,700,50,50,0,0,0,4.285714286,30,71.9298
DR-10-2013,,5,0,0,0,0,0,0,0,10,0,0,0,0,0,0,0,0,0,0,0,0,0,0,0,1,0,0,700,4,700,4,100,0,0,0,0,0,0,0,0,0,1,0,0,0,0,0,0,0,0,0,0,0,0,0,0,700,50,50,0,0,0,4.285714286,60,68.9655
DR-10-2013,,6,0,0,0,0,0,0,0,10,0,0,0,0,0,0,0,0,0,0,0,0,0,0,0,1,0,0,700,4,700,4,100,0,0,0,0,0,0,0,0,0,1,0,0,0,0,0,0,0,0,0,0,0,0,0,0,700,50,50,0,0,0,4.285714286,120,69.4581
DR-10-2013,,7,0,0,0,0,0,0,0,10,0,0,0,0,0,0,0,0,0,0,0,0,0,0,0,1,0,0,700,4,700,4,100,0,0,0,0,0,0,0,0,0,1,0,0,0,0,0,0,0,0,0,0,0,0,0,0,700,50,50,0,0,0,4.285714286,240,69.2118
DR-10-2013,,8,0,0,0,0,0,0,0,10,0,0,0,0,0,0,0,0,0,0,0,0,0,0,0,1,0,0,700,4,700,4,100,0,0,0,0,0,0,0,0,0,1,0,0,0,0,0,0,0,0,0,0,0,0,0,0,700,50,50,0,0,0,4.285714286,300,69.4581
DR-10-2013,,9,0,0,0,0,0,0,0,10,0,0,0,0,0,0,0,0,0,0,0,0,0,0,0,1,0,0,700,4,700,4,100,0,0,0,0,0,0,0,0,0,1,0,0,0,0,0,0,0,0,0,0,0,0,0,0,700,50,50,0,0,0,4.285714286,360,69.4581
DR-10-2013,,10,0,0,0,0,0,0,0,10,0,0,0,0,0,0,0,0,0,0,0,0,0,0,0,1,0,0,700,4,700,4,100,0,0,0,0,0,0,0,0,0,1,0,0,0,0,0,0,0,0,0,0,0,0,0,0,700,50,50,0,0,0,4.285714286,600,69.2118
DR-10-2013,,11,0,0,0,0,0,0,0,10,0,0,0,0,0,0,0,0,0,0,0,0,0,0,0,1,0,0,700,4,700,4,100,0,0,0,0,0,0,0,0,0,1,0,0,0,0,0,0,0,0,0,0,0,0,0,0,700,50,50,0,0,0,4.285714286,840,68.9655
DR-10-2013,,12,0,0,0,0,0,0,0,10,0,0,0,0,0,0,0,0,0,0,0,0,0,0,0,1,0,0,700,4,700,4,100,0,0,0,0,0,0,0,0,0,1,0,0,0,0,0,0,0,0,0,0,0,0,0,0,700,50,50,0,0,0,4.285714286,1500,69.2118
DR-10-2013,,13,0,0,0,0,0,0,0,10,0,0,0,0,0,0,0,0,0,0,0,0,0,0,0,1,0,0,700,4,700,4,100,0,0,0,0,0,0,0,0,0,1,0,0,0,0,0,0,0,0,0,0,0,0,0,0,700,50,50,0,0,0,4.285714286,1740,68.7192
DR-10-2013,,14,0,0,0,0,0,0,0,10,0,0,0,0,0,0,0,0,0,0,0,0,0,0,0,1,0,0,700,4,700,4,100,0,0,0,0,0,0,0,0,0,1,0,0,0,0,0,0,0,0,0,0,0,0,0,0,700,50,50,0,0,0,4.285714286,1980,68.9655
DR-10-2013,,15,0,0,0,0,0,0,0,10,0,0,0,0,0,0,0,0,0,0,0,0,0,0,0,1,0,0,700,4,700,4,100,0,0,0,0,0,0,0,0,0,1,0,0,0,0,0,0,0,0,0,0,0,0,0,0,700,50,50,0,0,0,4.285714286,2220,69.2118
DR-10-2013,,16,0,0,0,0,0,0,0,10,0,0,0,0,0,0,0,0,0,0,0,0,0,0,0,1,0,0,700,4,700,4,100,0,0,0,0,0,0,0,0,0,1,0,0,0,0,0,0,0,0,0,0,0,0,0,0,700,50,50,0,0,0,4.285714286,3180,69.2118
DR-10-2013,,17,0,0,0,0,0,0,0,10,0,0,0,0,0,0,0,0,0,0,0,0,0,0,0,1,0,0,700,4,700,4,100,0,0,0,0,0,0,0,0,0,1,0,0,0,0,0,0,0,0,0,0,0,0,0,0,700,50,50,0,0,0,4.285714286,3420,68.4729
DR-10-2013,,18,0,0,0,0,0,0,0,10,0,0,0,0,0,0,0,0,0,0,0,0,0,0,0,1,0,0,700,4,700,4,100,0,0,0,0,0,0,0,0,0,1,0,0,0,0,0,0,0,0,0,0,0,0,0,0,700,50,50,0,0,0,4.285714286,4440,68.2266
DR-10-2013,,19,0,0,0,0,0,0,0,10,0,0,0,0,0,0,0,0,0,0,0,0,0,0,0,1,0,0,700,4,700,4,100,0,0,0,0,0,0,0,0,0,1,0,0,0,0,0,0,0,0,0,0,0,0,0,0,700,50,50,0,0,0,4.285714286,4680,68.2266
DR-10-2013,,20,0,0,0,0,0,0,0,10,0,0,0,0,0,0,0,0,0,0,0,0,0,0,0,1,0,0,700,4,700,4,100,0,0,0,0,0,0,0,0,0,1,0,0,0,0,0,0,0,0,0,0,0,0,0,0,700,50,50,0,0,0,4.285714286,4860,67.734
DR-10-2013,,21,0,0,0,0,0,0,0,10,0,0,0,0,0,0,0,0,0,0,0,0,0,0,0,1,0,0,700,4,700,4,100,0,0,0,0,0,0,0,0,0,1,0,0,0,0,0,0,0,0,0,0,0,0,0,0,700,50,50,0,0,0,4.285714286,5880,67.734
DR-10-2013,,22,0,0,0,0,0,0,0,10,0,0,0,0,0,0,0,0,0,0,0,0,0,0,0,1,0,0,700,4,700,4,100,0,0,0,0,0,0,0,0,0,1,0,0,0,0,0,0,0,0,0,0,0,0,0,0,700,50,50,0,0,0,4.285714286,6120,68.2266
DR-10-2013,,23,0,0,0,0,0,0,0,10,0,0,0,0,0,0,0,0,0,0,0,0,0,0,0,1,0,0,700,4,700,4,100,0,0,0,0,0,0,0,0,0,1,0,0,0,0,0,0,0,0,0,0,0,0,0,0,700,50,50,0,0,0,4.285714286,6360,67.734
