Repository: hych0/CH4Conversion

File: CH4Conv.csv (part 15 of 25)
,,,Base Metal (wt %),,,,,,,,,,,,,,,,,,,,,,,,,,,,Reduction Conditions,,,Support type,,,,,,,,,,,,,,,,,,,,,,,,Operating Conditions,,,,,,,,Output
Code of papers,Reference,Data,Co,Ba-promoter,Ca-promoter,Cu-promoter,Ce,Mn,La,Ni,Pt,Mg,Ir,Au,K,Li,Ru,Rh,Pd,Sr-promoter,Y-promoter,Zr,Incipient to wetness impregnation,Wet impregnation,Co-impregnation,Co-precipitation,Sol-gel,Sequential impregnation, calcTemperature (oC),calc Time (h),red Temperature  (oC),red Time (h),red H2 %,γ-Al2O3(Gamma),α-Al2O3(Alpha),Mesoporous Al2O3 (MAl),La2O3,SBA-15,BaO,BaTiO3,CaO,MgO,Nanocrystalline MgO,MgAl2O4(nanocry),CeO2,SiO2,Si3N4,TiO2,PrO2,V2O5,ZrO2,Mesoporous nanocrystalline ZrO2,MnO,MCM-41,Y2O3,ZSM-5,H-ZSM-5,react Temperature (C),reac CH4 %vol,reac CO2 %vol,reac Ar %vol,reac N2 %vol,reac He %vol,GHSV (mgmin/mL),Time on stream (min),% CH4 Conversion
DR-8-2012,"DR-8-2012 Ordered mesoporous alumina supported nickel based
catalysts for carbon dioxide reforming of methane
DR-10-2013,,24,0,0,0,0,0,0,0,10,0,0,0,0,0,0,0,0,0,0,0,0,0,0,0,1,0,0,700,4,700,4,100,0,0,0,0,0,0,0,0,0,1,0,0,0,0,0,0,0,0,0,0,0,0,0,0,700,50,50,0,0,0,4.285714286,7320,67.734
DR-13-2014,"DR-13-2014 Syngas production via dry reforming of methane over Ni/Al2O3–MgO
nanocatalyst synthesized using ultrasound energy
Mozaffar Abdollahifar a,b, Mohammad Haghighi a,b,*, Ali Akbar Babaluo a,c",1,0,0,0,0,0,0,0,10,0,0,0,0,0,0,0,0,0,0,0,0,1,0,0,0,0,0,800,4,700,1,100,0.8836,0,0,0,0,0,0,0,0.1164,0,0,0,0,0,0,0,0,0,0,0,0,0,0,0,500,50,50,0,0,0,2.5,60,7.61671
DR-13-2014,,2,0,0,0,0,0,0,0,10,0,0,0,0,0,0,0,0,0,0,0,0,1,0,0,0,0,0,800,4,700,1,100,0.8836,0,0,0,0,0,0,0,0.1164,0,0,0,0,0,0,0,0,0,0,0,0,0,0,0,600,50,50,0,0,0,2.5,60,32.7602
DR-13-2014,,3,0,0,0,0,0,0,0,10,0,0,0,0,0,0,0,0,0,0,0,0,1,0,0,0,0,0,800,4,700,1,100,0.8836,0,0,0,0,0,0,0,0.1164,0,0,0,0,0,0,0,0,0,0,0,0,0,0,0,650,50,50,0,0,0,2.5,60,56.1427
DR-13-2014,,4,0,0,0,0,0,0,0,10,0,0,0,0,0,0,0,0,0,0,0,0,1,0,0,0,0,0,800,4,700,1,100,0.8836,0,0,0,0,0,0,0,0.1164,0,0,0,0,0,0,0,0,0,0,0,0,0,0,0,700,50,50,0,0,0,2.5,60,74.1199
DR-13-2014,,5,0,0,0,0,0,0,0,10,0,0,0,0,0,0,0,0,0,0,0,0,1,0,0,0,0,0,800,4,700,1,100,0.8836,0,0,0,0,0,0,0,0.1164,0,0,0,0,0,0,0,0,0,0,0,0,0,0,0,750,50,50,0,0,0,2.5,60,81.2858
DR-13-2014,,6,0,0,0,0,0,0,0,10,0,0,0,0,0,0,0,0,0,0,0,0,1,0,0,0,0,0,800,4,700,1,100,0.8836,0,0,0,0,0,0,0,0.1164,0,0,0,0,0,0,0,0,0,0,0,0,0,0,0,800,50,50,0,0,0,2.5,60,88.9435
DR-9-2013,"DR-9-2013 Dry reforming of methane on Ni–Mg–Al nano-spheroid oxide catalysts
prepared by the sol–gel method from hydrotalcite-like precursors
Albert R. Gonzáleza, Yvan J.O. Asenciosb, Elisabete M. Assafb,∗, José M. Assafa",1,0,0,0,0,0,0,0,19,0,0,0,0,0,0,0,0,0,0,0,0,0,0,0,0,1,0,500,5,800,1,0,0,0,0,0,0,0,0,0,0,0,1,0,0,0,0,0,0,0,0,0,0,0,0,0,800,29.41176471,29.41176471,0,41.17647059,0,1.764,40,73.948
DR-9-2013,,2,0,0,0,0,0,0,0,19,0,0,0,0,0,0,0,0,0,0,0,0,0,0,0,0,1,0,500,5,800,1,0,0,0,0,0,0,0,0,0,0,0,1,0,0,0,0,0,0,0,0,0,0,0,0,0,800,29.41176471,29.41176471,0,41.17647059,0,1.764,70,71.3204
DR-9-2013,,3,0,0,0,0,0,0,0,19,0,0,0,0,0,0,0,0,0,0,0,0,0,0,0,0,1,0,500,5,800,1,0,0,0,0,0,0,0,0,0,0,0,1,0,0,0,0,0,0,0,0,0,0,0,0,0,800,29.41176471,29.41176471,0,41.17647059,0,1.764,100,70
DR-9-2013,,4,0,0,0,0,0,0,0,19,0,0,0,0,0,0,0,0,0,0,0,0,0,0,0,0,1,0,500,5,800,1,0,0,0,0,0,0,0,0,0,0,0,1,0,0,0,0,0,0,0,0,0,0,0,0,0,800,29.41176471,29.41176471,0,41.17647059,0,1.764,130,69.3332
DR-9-2013,,5,0,0,0,0,0,0,0,19,0,0,0,0,0,0,0,0,0,0,0,0,0,0,0,0,1,0,500,5,800,1,0,0,0,0,0,0,0,0,0,0,0,1,0,0,0,0,0,0,0,0,0,0,0,0,0,800,29.41176471,29.41176471,0,41.17647059,0,1.764,160,68.231
DR-9-2013,,6,0,0,0,0,0,0,0,19,0,0,0,0,0,0,0,0,0,0,0,0,0,0,0,0,1,0,500,5,800,1,0,0,0,0,0,0,0,0,0,0,0,1,0,0,0,0,0,0,0,0,0,0,0,0,0,800,29.41176471,29.41176471,0,41.17647059,0,1.764,190,67.237
DR-9-2013,,7,0,0,0,0,0,0,0,19,0,0,0,0,0,0,0,0,0,0,0,0,0,0,0,0,1,0,500,5,800,1,0,0,0,0,0,0,0,0,0,0,0,1,0,0,0,0,0,0,0,0,0,0,0,0,0,800,29.41176471,29.41176471,0,41.17647059,0,1.764,220,66.6795
DR-9-2013,,8,0,0,0,0,0,0,0,19,0,0,0,0,0,0,0,0,0,0,0,0,0,0,0,0,1,0,500,5,800,1,0,0,0,0,0,0,0,0,0,0,0,1,0,0,0,0,0,0,0,0,0,0,0,0,0,800,29.41176471,29.41176471,0,41.17647059,0,1.764,250,66.4485
DR-9-2013,,9,0,0,0,0,0,0,0,19,0,0,0,0,0,0,0,0,0,0,0,0,0,0,0,0,1,0,500,5,800,1,0,0,0,0,0,0,0,0,0,0,0,1,0,0,0,0,0,0,0,0,0,0,0,0,0,800,29.41176471,29.41176471,0,41.17647059,0,1.764,280,65.5642
DR-9-2013,,10,0,0,0,0,0,0,0,19,0,0,0,0,0,0,0,0,0,0,0,0,0,0,0,0,1,0,500,5,800,1,0,0,0,0,0,0,0,0,0,0,0,1,0,0,0,0,0,0,0,0,0,0,0,0,0,800,29.41176471,29.41176471,0,41.17647059,0,1.764,310,63.6991
DR-9-2013,,11,0,0,0,0,0,0,0,19,0,0,0,0,0,0,0,0,0,0,0,0,0,0,0,0,1,0,500,5,800,1,0,0,0,0,0,0,0,0,0,0,0,1,0,0,0,0,0,0,0,0,0,0,0,0,0,800,29.41176471,29.41176471,0,41.17647059,0,1.764,340,62.8148
DR-9-2013,,12,0,0,0,0,0,0,0,19,0,0,0,0,0,0,0,0,0,0,0,0,0,0,0,0,1,0,500,5,800,1,0,0,0,0,0,0,0,0,0,0,0,1,0,0,0,0,0,0,0,0,0,0,0,0,0,800,29.41176471,29.41176471,0,41.17647059,0,1.764,370,62.2569
DR-9-2013,,13,0,0,0,0,0,0,0,19,0,0,0,0,0,0,0,0,0,0,0,0,0,0,0,0,1,0,500,5,800,1,0,0,0,0,0,0,0,0,0,0,0,1,0,0,0,0,0,0,0,0,0,0,0,0,0,800,29.41176471,29.41176471,0,41.17647059,0,1.764,400,61.2637
DR-9-2013,,14,0,0,0,0,0,0,0,19,0,0,0,0,0,0,0,0,0,0,0,0,0,0,0,0,1,0,500,5,800,1,0,0,0,0,0,0,0,0,0,0,0,1,0,0,0,0,0,0,0,0,0,0,0,0,0,800,29.41176471,29.41176471,0,41.17647059,0,1.764,430,60.3794
DR-9-2013,,15,0,0,0,0,0,0,0,19,0,0,0,0,0,0,0,0,0,0,0,0,0,0,0,0,1,0,500,5,800,1,0,0,0,0,0,0,0,0,0,0,0,1,0,0,0,0,0,0,0,0,0,0,0,0,0,800,29.41176471,29.41176471,0,41.17647059,0,1.764,460,59.6037
DR-9-2013,,16,0,0,0,0,0,0,0,19,0,0,0,0,0,0,0,0,0,0,0,0,0,0,0,0,1,0,650,5,800,1,0,0,0,0,0,0,0,0,0,0,0,1,0,0,0,0,0,0,0,0,0,0,0,0,0,800,29.41176471,29.41176471,0,41.17647059,0,1.764,40,85.4947
DR-9-2013,,17,0,0,0,0,0,0,0,19,0,0,0,0,0,0,0,0,0,0,0,0,0,0,0,0,1,0,650,5,800,1,0,0,0,0,0,0,0,0,0,0,0,1,0,0,0,0,0,0,0,0,0,0,0,0,0,800,29.41176471,29.41176471,0,41.17647059,0,1.764,70,87.2244
DR-9-2013,,18,0,0,0,0,0,0,0,19,0,0,0,0,0,0,0,0,0,0,0,0,0,0,0,0,1,0,650,5,800,1,0,0,0,0,0,0,0,0,0,0,0,1,0,0,0,0,0,0,0,0,0,0,0,0,0,800,29.41176471,29.41176471,0,41.17647059,0,1.764,100,88.4099
DR-9-2013,,19,0,0,0,0,0,0,0,19,0,0,0,0,0,0,0,0,0,0,0,0,0,0,0,0,1,0,650,5,800,1,0,0,0,0,0,0,0,0,0,0,0,1,0,0,0,0,0,0,0,0,0,0,0,0,0,800,29.41176471,29.41176471,0,41.17647059,0,1.764,130,89.2681
DR-9-2013,,20,0,0,0,0,0,0,0,19,0,0,0,0,0,0,0,0,0,0,0,0,0,0,0,0,1,0,650,5,800,1,0,0,0,0,0,0,0,0,0,0,0,1,0,0,0,0,0,0,0,0,0,0,0,0,0,800,29.41176471,29.41176471,0,41.17647059,0,1.764,160,90.3443
DR-9-2013,,21,0,0,0,0,0,0,0,19,0,0,0,0,0,0,0,0,0,0,0,0,0,0,0,0,1,0,650,5,800,1,0,0,0,0,0,0,0,0,0,0,0,1,0,0,0,0,0,0,0,0,0,0,0,0,0,800,29.41176471,29.41176471,0,41.17647059,0,1.764,190,93.7088
DR-9-2013,,22,0,0,0,0,0,0,0,19,0,0,0,0,0,0,0,0,0,0,0,0,0,0,0,0,1,0,650,5,800,1,0,0,0,0,0,0,0,0,0,0,0,1,0,0,0,0,0,0,0,0,0,0,0,0,0,800,29.41176471,29.41176471,0,41.17647059,0,1.764,220,94.6752
DR-9-2013,,23,0,0,0,0,0,0,0,19,0,0,0,0,0,0,0,0,0,0,0,0,0,0,0,0,1,0,650,5,800,1,0,0,0,0,0,0,0,0,0,0,0,1,0,0,0,0,0,0,0,0,0,0,0,0,0,800,29.41176471,29.41176471,0,41.17647059,0,1.764,250,94.5531
DR-9-2013,,24,0,0,0,0,0,0,0,19,0,0,0,0,0,0,0,0,0,0,0,0,0,0,0,0,1,0,650,5,800,1,0,0,0,0,0,0,0,0,0,0,0,1,0,0,0,0,0,0,0,0,0,0,0,0,0,800,29.41176471,29.41176471,0,41.17647059,0,1.764,280,94.5403
DR-9-2013,,25,0,0,0,0,0,0,0,19,0,0,0,0,0,0,0,0,0,0,0,0,0,0,0,0,1,0,650,5,800,1,0,0,0,0,0,0,0,0,0,0,0,1,0,0,0,0,0,0,0,0,0,0,0,0,0,800,29.41176471,29.41176471,0,41.17647059,0,1.764,310,94.5271
DR-9-2013,,26,0,0,0,0,0,0,0,19,0,0,0,0,0,0,0,0,0,0,0,0,0,0,0,0,1,0,650,5,800,1,0,0,0,0,0,0,0,0,0,0,0,1,0,0,0,0,0,0,0,0,0,0,0,0,0,800,29.41176471,29.41176471,0,41.17647059,0,1.764,340,94.5143
DR-9-2013,,27,0,0,0,0,0,0,0,19,0,0,0,0,0,0,0,0,0,0,0,0,0,0,0,0,1,0,650,5,800,1,0,0,0,0,0,0,0,0,0,0,0,1,0,0,0,0,0,0,0,0,0,0,0,0,0,800,29.41176471,29.41176471,0,41.17647059,0,1.764,370,94.6104
DR-9-2013,,28,0,0,0,0,0,0,0,19,0,0,0,0,0,0,0,0,0,0,0,0,0,0,0,0,1,0,650,5,800,1,0,0,0,0,0,0,0,0,0,0,0,1,0,0,0,0,0,0,0,0,0,0,0,0,0,800,29.41176471,29.41176471,0,41.17647059,0,1.764,400,94.7061
DR-9-2013,,29,0,0,0,0,0,0,0,19,0,0,0,0,0,0,0,0,0,0,0,0,0,0,0,0,1,0,650,5,800,1,0,0,0,0,0,0,0,0,0,0,0,1,0,0,0,0,0,0,0,0,0,0,0,0,0,800,29.41176471,29.41176471,0,41.17647059,0,1.764,430,95.3469
DR-9-2013,,30,0,0,0,0,0,0,0,19,0,0,0,0,0,0,0,0,0,0,0,0,0,0,0,0,1,0,650,5,800,1,0,0,0,0,0,0,0,0,0,0,0,1,0,0,0,0,0,0,0,0,0,0,0,0,0,800,29.41176471,29.41176471,0,41.17647059,0,1.764,460,95.1162
DR-9-2013,,31,0,0,0,0,0,0,0,15,0,0,0,0,0,0,0,0,0,0,0,0,0,0,0,0,1,0,500,5,800,1,0,0,0,0,0,0,0,0,0,0,0,1,0,0,0,0,0,0,0,0,0,0,0,0,0,800,29.41176471,29.41176471,0,41.17647059,0,1.764,40,98.0221
DR-9-2013,,32,0,0,0,0,0,0,0,15,0,0,0,0,0,0,0,0,0,0,0,0,0,0,0,0,1,0,500,5,800,1,0,0,0,0,0,0,0,0,0,0,0,1,0,0,0,0,0,0,0,0,0,0,0,0,0,800,29.41176471,29.41176471,0,41.17647059,0,1.764,70,97.6821
DR-9-2013,,33,0,0,0,0,0,0,0,15,0,0,0,0,0,0,0,0,0,0,0,0,0,0,0,0,1,0,500,5,800,1,0,0,0,0,0,0,0,0,0,0,0,1,0,0,0,0,0,0,0,0,0,0,0,0,0,800,29.41176471,29.41176471,0,41.17647059,0,1.764,100,97.6693
DR-9-2013,,34,0,0,0,0,0,0,0,15,0,0,0,0,0,0,0,0,0,0,0,0,0,0,0,0,1,0,500,5,800,1,0,0,0,0,0,0,0,0,0,0,0,1,0,0,0,0,0,0,0,0,0,0,0,0,0,800,29.41176471,29.41176471,0,41.17647059,0,1.764,130,97.5471
DR-9-2013,,35,0,0,0,0,0,0,0,15,0,0,0,0,0,0,0,0,0,0,0,0,0,0,0,0,1,0,500,5,800,1,0,0,0,0,0,0,0,0,0,0,0,1,0,0,0,0,0,0,0,0,0,0,0,0,0,800,29.41176471,29.41176471,0,41.17647059,0,1.764,160,97.5332
DR-9-2013,,36,0,0,0,0,0,0,0,15,0,0,0,0,0,0,0,0,0,0,0,0,0,0,0,0,1,0,500,5,800,1,0,0,0,0,0,0,0,0,0,0,0,1,0,0,0,0,0,0,0,0,0,0,0,0,0,800,29.41176471,29.41176471,0,41.17647059,0,1.764,190,97.4118
DR-9-2013,,37,0,0,0,0,0,0,0,15,0,0,0,0,0,0,0,0,0,0,0,0,0,0,0,0,1,0,500,5,800,1,0,0,0,0,0,0,0,0,0,0,0,1,0,0,0,0,0,0,0,0,0,0,0,0,0,800,29.41176471,29.41176471,0,41.17647059,0,1.764,220,97.399
DR-9-2013,,38,0,0,0,0,0,0,0,15,0,0,0,0,0,0,0,0,0,0,0,0,0,0,0,0,1,0,500,5,800,1,0,0,0,0,0,0,0,0,0,0,0,1,0,0,0,0,0,0,0,0,0,0,0,0,0,800,29.41176471,29.41176471,0,41.17647059,0,1.764,250,97.3854
DR-9-2013,,39,0,0,0,0,0,0,0,15,0,0,0,0,0,0,0,0,0,0,0,0,0,0,0,0,1,0,500,5,800,1,0,0,0,0,0,0,0,0,0,0,0,1,0,0,0,0,0,0,0,0,0,0,0,0,0,800,29.41176471,29.41176471,0,41.17647059,0,1.764,280,97.264
DR-9-2013,,40,0,0,0,0,0,0,0,15,0,0,0,0,0,0,0,0,0,0,0,0,0,0,0,0,1,0,500,5,800,1,0,0,0,0,0,0,0,0,0,0,0,1,0,0,0,0,0,0,0,0,0,0,0,0,0,800,29.41176471,29.41176471,0,41.17647059,0,1.764,310,97.2504
DR-9-2013,,41,0,0,0,0,0,0,0,15,0,0,0,0,0,0,0,0,0,0,0,0,0,0,0,0,1,0,500,5,800,1,0,0,0,0,0,0,0,0,0,0,0,1,0,0,0,0,0,0,0,0,0,0,0,0,0,800,29.41176471,29.41176471,0,41.17647059,0,1.764,340,96.8019
DR-9-2013,,42,0,0,0,0,0,0,0,15,0,0,0,0,0,0,0,0,0,0,0,0,0,0,0,0,1,0,500,5,800,1,0,0,0,0,0,0,0,0,0,0,0,1,0,0,0,0,0,0,0,0,0,0,0,0,0,800,29.41176471,29.41176471,0,41.17647059,0,1.764,370,97.4423
DR-9-2013,,43,0,0,0,0,0,0,0,15,0,0,0,0,0,0,0,0,0,0,0,0,0,0,0,0,1,0,500,5,800,1,0,0,0,0,0,0,0,0,0,0,0,1,0,0,0,0,0,0,0,0,0,0,0,0,0,800,29.41176471,29.41176471,0,41.17647059,0,1.764,400,97.6477
DR-9-2013,,44,0,0,0,0,0,0,0,15,0,0,0,0,0,0,0,0,0,0,0,0,0,0,0,0,1,0,500,5,800,1,0,0,0,0,0,0,0,0,0,0,0,1,0,0,0,0,0,0,0,0,0,0,0,0,0,800,29.41176471,29.41176471,0,41.17647059,0,1.764,430,97.526
DR-9-2013,,45,0,0,0,0,0,0,0,15,0,0,0,0,0,0,0,0,0,0,0,0,0,0,0,0,1,0,500,5,800,1,0,0,0,0,0,0,0,0,0,0,0,1,0,0,0,0,0,0,0,0,0,0,0,0,0,800,29.41176471,29.41176471,0,41.17647059,0,1.764,460,97.6217
DR-9-2013,,46,0,0,0,0,0,0,0,15,0,0,0,0,0,0,0,0,0,0,0,0,0,0,0,0,1,0,650,5,800,1,0,0,0,0,0,0,0,0,0,0,0,1,0,0,0,0,0,0,0,0,0,0,0,0,0,800,29.41176471,29.41176471,0,41.17647059,0,1.764,40,98.3489
DR-9-2013,,47,0,0,0,0,0,0,0,15,0,0,0,0,0,0,0,0,0,0,0,0,0,0,0,0,1,0,650,5,800,1,0,0,0,0,0,0,0,0,0,0,0,1,0,0,0,0,0,0,0,0,0,0,0,0,0,800,29.41176471,29.41176471,0,41.17647059,0,1.764,70,98.2272
DR-9-2013,,48,0,0,0,0,0,0,0,15,0,0,0,0,0,0,0,0,0,0,0,0,0,0,0,0,1,0,650,5,800,1,0,0,0,0,0,0,0,0,0,0,0,1,0,0,0,0,0,0,0,0,0,0,0,0,0,800,29.41176471,29.41176471,0,41.17647059,0,1.764,100,98.2143
DR-9-2013,,49,0,0,0,0,0,0,0,15,0,0,0,0,0,0,0,0,0,0,0,0,0,0,0,0,1,0,650,5,800,1,0,0,0,0,0,0,0,0,0,0,0,1,0,0,0,0,0,0,0,0,0,0,0,0,0,800,29.41176471,29.41176471,0,41.17647059,0,1.764,130,98.2011
DR-9-2013,,50,0,0,0,0,0,0,0,15,0,0,0,0,0,0,0,0,0,0,0,0,0,0,0,0,1,0,650,5,800,1,0,0,0,0,0,0,0,0,0,0,0,1,0,0,0,0,0,0,0,0,0,0,0,0,0,800,29.41176471,29.41176471,0,41.17647059,0,1.764,160,98.0782
DR-9-2013,,51,0,0,0,0,0,0,0,15,0,0,0,0,0,0,0,0,0,0,0,0,0,0,0,0,1,0,650,5,800,1,0,0,0,0,0,0,0,0,0,0,0,1,0,0,0,0,0,0,0,0,0,0,0,0,0,800,29.41176471,29.41176471,0,41.17647059,0,1.764,190,98.0662
DR-9-2013,,52,0,0,0,0,0,0,0,15,0,0,0,0,0,0,0,0,0,0,0,0,0,0,0,0,1,0,650,5,800,1,0,0,0,0,0,0,0,0,0,0,0,1,0,0,0,0,0,0,0,0,0,0,0,0,0,800,29.41176471,29.41176471,0,41.17647059,0,1.764,220,98.053
DR-9-2013,,53,0,0,0,0,0,0,0,15,0,0,0,0,0,0,0,0,0,0,0,0,0,0,0,0,1,0,650,5,800,1,0,0,0,0,0,0,0,0,0,0,0,1,0,0,0,0,0,0,0,0,0,0,0,0,0,800,29.41176471,29.41176471,0,41.17647059,0,1.764,250,98.0394
DR-9-2013,,54,0,0,0,0,0,0,0,15,0,0,0,0,0,0,0,0,0,0,0,0,0,0,0,0,1,0,650,5,800,1,0,0,0,0,0,0,0,0,0,0,0,1,0,0,0,0,0,0,0,0,0,0,0,0,0,800,29.41176471,29.41176471,0,41.17647059,0,1.764,280,97.9176
DR-9-2013,,55,0,0,0,0,0,0,0,15,0,0,0,0,0,0,0,0,0,0,0,0,0,0,0,0,1,0,650,5,800,1,0,0,0,0,0,0,0,0,0,0,0,1,0,0,0,0,0,0,0,0,0,0,0,0,0,800,29.41176471,29.41176471,0,41.17647059,0,1.764,310,97.9044
DR-9-2013,,56,0,0,0,0,0,0,0,15,0,0,0,0,0,0,0,0,0,0,0,0,0,0,0,0,1,0,650,5,800,1,0,0,0,0,0,0,0,0,0,0,0,1,0,0,0,0,0,0,0,0,0,0,0,0,0,800,29.41176471,29.41176471,0,41.17647059,0,1.764,340,97.6734
DR-9-2013,,57,0,0,0,0,0,0,0,15,0,0,0,0,0,0,0,0,0,0,0,0,0,0,0,0,1,0,650,5,800,1,0,0,0,0,0,0,0,0,0,0,0,1,0,0,0,0,0,0,0,0,0,0,0,0,0,800,29.41176471,29.41176471,0,41.17647059,0,1.764,370,97.6605
DR-9-2013,,58,0,0,0,0,0,0,0,15,0,0,0,0,0,0,0,0,0,0,0,0,0,0,0,0,1,0,650,5,800,1,0,0,0,0,0,0,0,0,0,0,0,1,0,0,0,0,0,0,0,0,0,0,0,0,0,800,29.41176471,29.41176471,0,41.17647059,0,1.764,400,97.7559
DR-9-2013,,59,0,0,0,0,0,0,0,15,0,0,0,0,0,0,0,0,0,0,0,0,0,0,0,0,1,0,650,5,800,1,0,0,0,0,0,0,0,0,0,0,0,1,0,0,0,0,0,0,0,0,0,0,0,0,0,800,29.41176471,29.41176471,0,41.17647059,0,1.764,430,97.6341
DR-9-2013,,60,0,0,0,0,0,0,0,15,0,0,0,0,0,0,0,0,0,0,0,0,0,0,0,0,1,0,650,5,800,1,0,0,0,0,0,0,0,0,0,0,0,1,0,0,0,0,0,0,0,0,0,0,0,0,0,800,29.41176471,29.41176471,0,41.17647059,0,1.764,460,97.6213
DR-9-2013,,61,0,0,0,0,0,0,0,4,0,0,0,0,0,0,0,0,0,0,0,0,0,0,0,0,1,0,500,5,800,1,0,0,0,0,0,0,0,0,0,0,0,1,0,0,0,0,0,0,0,0,0,0,0,0,0,800,29.41176471,29.41176471,0,41.17647059,0,1.764,40,91.2682
DR-9-2013,,62,0,0,0,0,0,0,0,4,0,0,0,0,0,0,0,0,0,0,0,0,0,0,0,0,1,0,500,5,800,1,0,0,0,0,0,0,0,0,0,0,0,1,0,0,0,0,0,0,0,0,0,0,0,0,0,800,29.41176471,29.41176471,0,41.17647059,0,1.764,70,91.255
DR-9-2013,,63,0,0,0,0,0,0,0,4,0,0,0,0,0,0,0,0,0,0,0,0,0,0,0,0,1,0,500,5,800,1,0,0,0,0,0,0,0,0,0,0,0,1,0,0,0,0,0,0,0,0,0,0,0,0,0,800,29.41176471,29.41176471,0,41.17647059,0,1.764,100,90.915
DR-9-2013,,64,0,0,0,0,0,0,0,4,0,0,0,0,0,0,0,0,0,0,0,0,0,0,0,0,1,0,500,5,800,1,0,0,0,0,0,0,0,0,0,0,0,1,0,0,0,0,0,0,0,0,0,0,0,0,0,800,29.41176471,29.41176471,0,41.17647059,0,1.764,130,91.1196
DR-9-2013,,65,0,0,0,0,0,0,0,4,0,0,0,0,0,0,0,0,0,0,0,0,0,0,0,0,1,0,500,5,800,1,0,0,0,0,0,0,0,0,0,0,0,1,0,0,0,0,0,0,0,0,0,0,0,0,0,800,29.41176471,29.41176471,0,41.17647059,0,1.764,160,91.4336
DR-9-2013,,66,0,0,0,0,0,0,0,4,0,0,0,0,0,0,0,0,0,0,0,0,0,0,0,0,1,0,500,5,800,1,0,0,0,0,0,0,0,0,0,0,0,1,0,0,0,0,0,0,0,0,0,0,0,0,0,800,29.41176471,29.41176471,0,41.17647059,0,1.764,190,90.9851
DR-9-2013,,67,0,0,0,0,0,0,0,4,0,0,0,0,0,0,0,0,0,0,0,0,0,0,0,0,1,0,500,5,800,1,0,0,0,0,0,0,0,0,0,0,0,1,0,0,0,0,0,0,0,0,0,0,0,0,0,800,29.41176471,29.41176471,0,41.17647059,0,1.764,220,90.5365
DR-9-2013,,68,0,0,0,0,0,0,0,4,0,0,0,0,0,0,0,0,0,0,0,0,0,0,0,0,1,0,500,5,800,1,0,0,0,0,0,0,0,0,0,0,0,1,0,0,0,0,0,0,0,0,0,0,0,0,0,800,29.41176471,29.41176471,0,41.17647059,0,1.764,250,90.414
DR-9-2013,,69,0,0,0,0,0,0,0,4,0,0,0,0,0,0,0,0,0,0,0,0,0,0,0,0,1,0,500,5,800,1,0,0,0,0,0,0,0,0,0,0,0,1,0,0,0,0,0,0,0,0,0,0,0,0,0,800,29.41176471,29.41176471,0,41.17647059,0,1.764,280,90.5101
DR-9-2013,,70,0,0,0,0,0,0,0,4,0,0,0,0,0,0,0,0,0,0,0,0,0,0,0,0,1,0,500,5,800,1,0,0,0,0,0,0,0,0,0,0,0,1,0,0,0,0,0,0,0,0,0,0,0,0,0,800,29.41176471,29.41176471,0,41.17647059,0,1.764,310,90.4969
DR-9-2013,,71,0,0,0,0,0,0,0,4,0,0,0,0,0,0,0,0,0,0,0,0,0,0,0,0,1,0,500,5,800,1,0,0,0,0,0,0,0,0,0,0,0,1,0,0,0,0,0,0,0,0,0,0,0,0,0,800,29.41176471,29.41176471,0,41.17647059,0,1.764,340,90.3748
DR-9-2013,,72,0,0,0,0,0,0,0,4,0,0,0,0,0,0,0,0,0,0,0,0,0,0,0,0,1,0,500,5,800,1,0,0,0,0,0,0,0,0,0,0,0,1,0,0,0,0,0,0,0,0,0,0,0,0,0,800,29.41176471,29.41176471,0,41.17647059,0,1.764,370,90.7977
DR-9-2013,,73,0,0,0,0,0,0,0,4,0,0,0,0,0,0,0,0,0,0,0,0,0,0,0,0,1,0,500,5,800,1,0,0,0,0,0,0,0,0,0,0,0,1,0,0,0,0,0,0,0,0,0,0,0,0,0,800,29.41176471,29.41176471,0,41.17647059,0,1.764,400,90.1309
DR-9-2013,,74,0,0,0,0,0,0,0,4,0,0,0,0,0,0,0,0,0,0,0,0,0,0,0,0,1,0,500,5,800,1,0,0,0,0,0,0,0,0,0,0,0,1,0,0,0,0,0,0,0,0,0,0,0,0,0,800,29.41176471,29.41176471,0,41.17647059,0,1.764,430,90.0091
DR-9-2013,,75,0,0,0,0,0,0,0,4,0,0,0,0,0,0,0,0,0,0,0,0,0,0,0,0,1,0,500,5,800,1,0,0,0,0,0,0,0,0,0,0,0,1,0,0,0,0,0,0,0,0,0,0,0,0,0,800,29.41176471,29.41176471,0,41.17647059,0,1.764,460,89.7781
DR-9-2013,,76,0,0,0,0,0,0,0,4,0,0,0,0,0,0,0,0,0,0,0,0,0,0,0,0,1,0,650,5,800,1,0,0,0,0,0,0,0,0,0,0,0,1,0,0,0,0,0,0,0,0,0,0,0,0,0,800,29.41176471,29.41176471,0,41.17647059,0,1.764,40,74.4923
DR-9-2013,,77,0,0,0,0,0,0,0,4,0,0,0,0,0,0,0,0,0,0,0,0,0,0,0,0,1,0,650,5,800,1,0,0,0,0,0,0,0,0,0,0,0,1,0,0,0,0,0,0,0,0,0,0,0,0,0,800,29.41176471,29.41176471,0,41.17647059,0,1.764,70,71.2111
DR-9-2013,,78,0,0,0,0,0,0,0,4,0,0,0,0,0,0,0,0,0,0,0,0,0,0,0,0,1,0,650,5,800,1,0,0,0,0,0,0,0,0,0,0,0,1,0,0,0,0,0,0,0,0,0,0,0,0,0,800,29.41176471,29.41176471,0,41.17647059,0,1.764,100,71.4161
DR-9-2013,,79,0,0,0,0,0,0,0,4,0,0,0,0,0,0,0,0,0,0,0,0,0,0,0,0,1,0,650,5,800,1,0,0,0,0,0,0,0,0,0,0,0,1,0,0,0,0,0,0,0,0,0,0,0,0,0,800,29.41176471,29.41176471,0,41.17647059,0,1.764,130,71.4029
DR-9-2013,,80,0,0,0,0,0,0,0,4,0,0,0,0,0,0,0,0,0,0,0,0,0,0,0,0,1,0,650,5,800,1,0,0,0,0,0,0,0,0,0,0,0,1,0,0,0,0,0,0,0,0,0,0,0,0,0,800,29.41176471,29.41176471,0,41.17647059,0,1.764,160,71.8259
DR-9-2013,,81,0,0,0,0,0,0,0,4,0,0,0,0,0,0,0,0,0,0,0,0,0,0,0,0,1,0,650,5,800,1,0,0,0,0,0,0,0,0,0,0,0,1,0,0,0,0,0,0,0,0,0,0,0,0,0,800,29.41176471,29.41176471,0,41.17647059,0,1.764,190,73.1199
DR-9-2013,,82,0,0,0,0,0,0,0,4,0,0,0,0,0,0,0,0,0,0,0,0,0,0,0,0,1,0,650,5,800,1,0,0,0,0,0,0,0,0,0,0,0,1,0,0,0,0,0,0,0,0,0,0,0,0,0,800,29.41176471,29.41176471,0,41.17647059,0,1.764,220,72.8888
DR-9-2013,,83,0,0,0,0,0,0,0,4,0,0,0,0,0,0,0,0,0,0,0,0,0,0,0,0,1,0,650,5,800,1,0,0,0,0,0,0,0,0,0,0,0,1,0,0,0,0,0,0,0,0,0,0,0,0,0,800,29.41176471,29.41176471,0,41.17647059,0,1.764,250,74.2921
DR-9-2013,,84,0,0,0,0,0,0,0,4,0,0,0,0,0,0,0,0,0,0,0,0,0,0,0,0,1,0,650,5,800,1,0,0,0,0,0,0,0,0,0,0,0,1,0,0,0,0,0,0,0,0,0,0,0,0,0,800,29.41176471,29.41176471,0,41.17647059,0,1.764,280,73.7342
DR-9-2013,,85,0,0,0,0,0,0,0,4,0,0,0,0,0,0,0,0,0,0,0,0,0,0,0,0,1,0,650,5,800,1,0,0,0,0,0,0,0,0,0,0,0,1,0,0,0,0,0,0,0,0,0,0,0,0,0,800,29.41176471,29.41176471,0,41.17647059,0,1.764,310,74.1568
DR-9-2013,,86,0,0,0,0,0,0,0,4,0,0,0,0,0,0,0,0,0,0,0,0,0,0,0,0,1,0,650,5,800,1,0,0,0,0,0,0,0,0,0,0,0,1,0,0,0,0,0,0,0,0,0,0,0,0,0,800,29.41176471,29.41176471,0,41.17647059,0,1.764,340,74.2533
DR-9-2013,,87,0,0,0,0,0,0,0,4,0,0,0,0,0,0,0,0,0,0,0,0,0,0,0,0,1,0,650,5,800,1,0,0,0,0,0,0,0,0,0,0,0,1,0,0,0,0,0,0,0,0,0,0,0,0,0,800,29.41176471,29.41176471,0,41.17647059,0,1.764,370,74.4576
DR-9-2013,,88,0,0,0,0,0,0,0,4,0,0,0,0,0,0,0,0,0,0,0,0,0,0,0,0,1,0,650,5,800,1,0,0,0,0,0,0,0,0,0,0,0,1,0,0,0,0,0,0,0,0,0,0,0,0,0,800,29.41176471,29.41176471,0,41.17647059,0,1.764,400,74.4444
DR-9-2013,,89,0,0,0,0,0,0,0,4,0,0,0,0,0,0,0,0,0,0,0,0,0,0,0,0,1,0,650,5,800,1,0,0,0,0,0,0,0,0,0,0,0,1,0,0,0,0,0,0,0,0,0,0,0,0,0,800,29.41176471,29.41176471,0,41.17647059,0,1.764,430,74.6498
DR-9-2013,,90,0,0,0,0,0,0,0,4,0,0,0,0,0,0,0,0,0,0,0,0,0,0,0,0,1,0,650,5,800,1,0,0,0,0,0,0,0,0,0,0,0,1,0,0,0,0,0,0,0,0,0,0,0,0,0,800,29.41176471,29.41176471,0,41.17647059,0,1.764,460,74.8541
DR-9-2013,,91,0,0,0,0,0,0,0,15,0,0,0,0,0,0,0,0,0,0,0,0,0,0,0,0,1,0,650,5,800,1,0,0,0,0,0,0,0,0,0,0,0,1,0,0,0,0,0,0,0,0,0,0,0,0,0,600,29.41176471,29.41176471,0,41.17647059,0,1.764,16,64.8496
DR-9-2013,,92,0,0,0,0,0,0,0,15,0,0,0,0,0,0,0,0,0,0,0,0,0,0,0,0,1,0,650,5,800,1,0,0,0,0,0,0,0,0,0,0,0,1,0,0,0,0,0,0,0,0,0,0,0,0,0,600,29.41176471,29.41176471,0,41.17647059,0,1.764,33,64.8316
DR-9-2013,,93,0,0,0,0,0,0,0,15,0,0,0,0,0,0,0,0,0,0,0,0,0,0,0,0,1,0,650,5,800,1,0,0,0,0,0,0,0,0,0,0,0,1,0,0,0,0,0,0,0,0,0,0,0,0,0,600,29.41176471,29.41176471,0,41.17647059,0,1.764,50,64.8154
DR-9-2013,,94,0,0,0,0,0,0,0,15,0,0,0,0,0,0,0,0,0,0,0,0,0,0,0,0,1,0,650,5,800,1,0,0,0,0,0,0,0,0,0,0,0,1,0,0,0,0,0,0,0,0,0,0,0,0,0,600,29.41176471,29.41176471,0,41.17647059,0,1.764,67,64.7983
DR-9-2013,,95,0,0,0,0,0,0,0,15,0,0,0,0,0,0,0,0,0,0,0,0,0,0,0,0,1,0,650,5,800,1,0,0,0,0,0,0,0,0,0,0,0,1,0,0,0,0,0,0,0,0,0,0,0,0,0,600,29.41176471,29.41176471,0,41.17647059,0,1.764,84,64.7821
DR-9-2013,,96,0,0,0,0,0,0,0,15,0,0,0,0,0,0,0,0,0,0,0,0,0,0,0,0,1,0,650,5,800,1,0,0,0,0,0,0,0,0,0,0,0,1,0,0,0,0,0,0,0,0,0,0,0,0,0,600,29.41176471,29.41176471,0,41.17647059,0,1.764,101,64.5202
DR-9-2013,,97,0,0,0,0,0,0,0,15,0,0,0,0,0,0,0,0,0,0,0,0,0,0,0,0,1,0,650,5,800,1,0,0,0,0,0,0,0,0,0,0,0,1,0,0,0,0,0,0,0,0,0,0,0,0,0,600,29.41176471,29.41176471,0,41.17647059,0,1.764,118,64.2574
DR-9-2013,,98,0,0,0,0,0,0,0,15,0,0,0,0,0,0,0,0,0,0,0,0,0,0,0,0,1,0,650,5,800,1,0,0,0,0,0,0,0,0,0,0,0,1,0,0,0,0,0,0,0,0,0,0,0,0,0,600,29.41176471,29.41176471,0,41.17647059,0,1.764,135,64.2403
DR-9-2013,,99,0,0,0,0,0,0,0,15,0,0,0,0,0,0,0,0,0,0,0,0,0,0,0,0,1,0,650,5,800,1,0,0,0,0,0,0,0,0,0,0,0,1,0,0,0,0,0,0,0,0,0,0,0,0,0,600,29.41176471,29.41176471,0,41.17647059,0,1.764,152,63.9775
DR-9-2013,,100,0,0,0,0,0,0,0,15,0,0,0,0,0,0,0,0,0,0,0,0,0,0,0,0,1,0,650,5,800,1,0,0,0,0,0,0,0,0,0,0,0,1,0,0,0,0,0,0,0,0,0,0,0,0,0,600,29.41176471,29.41176471,0,41.17647059,0,1.764,169,63.9613
DR-9-2013,,101,0,0,0,0,0,0,0,15,0,0,0,0,0,0,0,0,0,0,0,0,0,0,0,0,1,0,650,5,800,1,0,0,0,0,0,0,0,0,0,0,0,1,0,0,0,0,0,0,0,0,0,0,0,0,0,600,29.41176471,29.41176471,0,41.17647059,0,1.764,186,63.9442
DR-9-2013,,102,0,0,0,0,0,0,0,15,0,0,0,0,0,0,0,0,0,0,0,0,0,0,0,0,1,0,650,5,800,1,0,0,0,0,0,0,0,0,0,0,0,1,0,0,0,0,0,0,0,0,0,0,0,0,0,600,29.41176471,29.41176471,0,41.17647059,0,1.764,203,63.6814
DR-9-2013,,103,0,0,0,0,0,0,0,15,0,0,0,0,0,0,0,0,0,0,0,0,0,0,0,0,1,0,650,5,800,1,0,0,0,0,0,0,0,0,0,0,0,1,0,0,0,0,0,0,0,0,0,0,0,0,0,600,29.41176471,29.41176471,0,41.17647059,0,1.764,220,63.4195
DR-9-2013,,104,0,0,0,0,0,0,0,15,0,0,0,0,0,0,0,0,0,0,0,0,0,0,0,0,1,0,650,5,800,1,0,0,0,0,0,0,0,0,0,0,0,1,0,0,0,0,0,0,0,0,0,0,0,0,0,600,29.41176471,29.41176471,0,41.17647059,0,1.764,237,63.4033
DR-9-2013,,105,0,0,0,0,0,0,0,15,0,0,0,0,0,0,0,0,0,0,0,0,0,0,0,0,1,0,650,5,800,1,0,0,0,0,0,0,0,0,0,0,0,1,0,0,0,0,0,0,0,0,0,0,0,0,0,600,29.41176471,29.41176471,0,41.17647059,0,1.764,254,63.6319
DR-9-2013,,106,0,0,0,0,0,0,0,15,0,0,0,0,0,0,0,0,0,0,0,0,0,0,0,0,1,0,650,5,800,1,0,0,0,0,0,0,0,0,0,0,0,1,0,0,0,0,0,0,0,0,0,0,0,0,0,600,29.41176471,29.41176471,0,41.17647059,0,1.764,271,63.8605
DR-9-2013,,107,0,0,0,0,0,0,0,15,0,0,0,0,0,0,0,0,0,0,0,0,0,0,0,0,1,0,650,5,800,1,0,0,0,0,0,0,0,0,0,0,0,1,0,0,0,0,0,0,0,0,0,0,0,0,0,600,29.41176471,29.41176471,0,41.17647059,0,1.764,288,63.8443
DR-9-2013,,108,0,0,0,0,0,0,0,15,0,0,0,0,0,0,0,0,0,0,0,0,0,0,0,0,1,0,650,5,800,1,0,0,0,0,0,0,0,0,0,0,0,1,0,0,0,0,0,0,0,0,0,0,0,0,0,600,29.41176471,29.41176471,0,41.17647059,0,1.764,305,65.0557
DR-9-2013,,109,0,0,0,0,0,0,0,15,0,0,0,0,0,0,0,0,0,0,0,0,0,0,0,0,1,0,650,5,800,1,0,0,0,0,0,0,0,0,0,0,0,1,0,0,0,0,0,0,0,0,0,0,0,0,0,600,29.41176471,29.41176471,0,41.17647059,0,1.764,322,65.2843
DR-9-2013,,110,0,0,0,0,0,0,0,15,0,0,0,0,0,0,0,0,0,0,0,0,0,0,0,0,1,0,650,5,800,1,0,0,0,0,0,0,0,0,0,0,0,1,0,0,0,0,0,0,0,0,0,0,0,0,0,600,29.41176471,29.41176471,0,41.17647059,0,1.764,339,65.2681
DR-9-2013,,111,0,0,0,0,0,0,0,15,0,0,0,0,0,0,0,0,0,0,0,0,0,0,0,0,1,0,650,5,800,1,0,0,0,0,0,0,0,0,0,0,0,1,0,0,0,0,0,0,0,0,0,0,0,0,0,600,29.41176471,29.41176471,0,41.17647059,0,1.764,356,65.251
DR-9-2013,,112,0,0,0,0,0,0,0,15,0,0,0,0,0,0,0,0,0,0,0,0,0,0,0,0,1,0,650,5,800,1,0,0,0,0,0,0,0,0,0,0,0,1,0,0,0,0,0,0,0,0,0,0,0,0,0,600,29.41176471,29.41176471,0,41.17647059,0,1.764,373,65.2348
DR-9-2013,,113,0,0,0,0,0,0,0,15,0,0,0,0,0,0,0,0,0,0,0,0,0,0,0,0,1,0,650,5,800,1,0,0,0,0,0,0,0,0,0,0,0,1,0,0,0,0,0,0,0,0,0,0,0,0,0,600,29.41176471,29.41176471,0,41.17647059,0,1.764,390,65.2177
DR-9-2013,,114,0,0,0,0,0,0,0,15,0,0,0,0,0,0,0,0,0,0,0,0,0,0,0,0,1,0,650,5,800,1,0,0,0,0,0,0,0,0,0,0,0,1,0,0,0,0,0,0,0,0,0,0,0,0,0,600,29.41176471,29.41176471,0,41.17647059,0,1.764,407,65.2015
DR-9-2013,,115,0,0,0,0,0,0,0,15,0,0,0,0,0,0,0,0,0,0,0,0,0,0,0,0,1,0,650,5,800,1,0,0,0,0,0,0,0,0,0,0,0,1,0,0,0,0,0,0,0,0,0,0,0,0,0,600,29.41176471,29.41176471,0,41.17647059,0,1.764,424,65.1844
DR-9-2013,,116,0,0,0,0,0,0,0,15,0,0,0,0,0,0,0,0,0,0,0,0,0,0,0,0,1,0,650,5,800,1,0,0,0,0,0,0,0,0,0,0,0,1,0,0,0,0,0,0,0,0,0,0,0,0,0,600,29.41176471,29.41176471,0,41.17647059,0,1.764,441,65.1673
DR-9-2013,,117,0,0,0,0,0,0,0,15,0,0,0,0,0,0,0,0,0,0,0,0,0,0,0,0,1,0,650,5,800,1,0,0,0,0,0,0,0,0,0,0,0,1,0,0,0,0,0,0,0,0,0,0,0,0,0,600,29.41176471,29.41176471,0,41.17647059,0,1.764,458,65.152
DR-9-2013,,118,0,0,0,0,0,0,0,15,0,0,0,0,0,0,0,0,0,0,0,0,0,0,0,0,1,0,650,5,800,1,0,0,0,0,0,0,0,0,0,0,0,1,0,0,0,0,0,0,0,0,0,0,0,0,0,600,29.41176471,29.41176471,0,41.17647059,0,1.764,475,65.134
DR-9-2013,,119,0,0,0,0,0,0,0,15,0,0,0,0,0,0,0,0,0,0,0,0,0,0,0,0,1,0,650,5,800,1,0,0,0,0,0,0,0,0,0,0,0,1,0,0,0,0,0,0,0,0,0,0,0,0,0,700,29.41176471,29.41176471,0,41.17647059,0,1.764,16,87.2074
DR-9-2013,,120,0,0,0,0,0,0,0,15,0,0,0,0,0,0,0,0,0,0,0,0,0,0,0,0,1,0,650,5,800,1,0,0,0,0,0,0,0,0,0,0,0,1,0,0,0,0,0,0,0,0,0,0,0,0,0,700,29.41176471,29.41176471,0,41.17647059,0,1.764,33,87.436
DR-9-2013,,121,0,0,0,0,0,0,0,15,0,0,0,0,0,0,0,0,0,0,0,0,0,0,0,0,1,0,650,5,800,1,0,0,0,0,0,0,0,0,0,0,0,1,0,0,0,0,0,0,0,0,0,0,0,0,0,700,29.41176471,29.41176471,0,41.17647059,0,1.764,50,87.1741
DR-9-2013,,122,0,0,0,0,0,0,0,15,0,0,0,0,0,0,0,0,0,0,0,0,0,0,0,0,1,0,650,5,800,1,0,0,0,0,0,0,0,0,0,0,0,1,0,0,0,0,0,0,0,0,0,0,0,0,0,700,29.41176471,29.41176471,0,41.17647059,0,1.764,67,87.157
DR-9-2013,,123,0,0,0,0,0,0,0,15,0,0,0,0,0,0,0,0,0,0,0,0,0,0,0,0,1,0,650,5,800,1,0,0,0,0,0,0,0,0,0,0,0,1,0,0,0,0,0,0,0,0,0,0,0,0,0,700,29.41176471,29.41176471,0,41.17647059,0,1.764,84,86.8951
DR-9-2013,,124,0,0,0,0,0,0,0,15,0,0,0,0,0,0,0,0,0,0,0,0,0,0,0,0,1,0,650,5,800,1,0,0,0,0,0,0,0,0,0,0,0,1,0,0,0,0,0,0,0,0,0,0,0,0,0,700,29.41176471,29.41176471,0,41.17647059,0,1.764,101,86.6323
DR-9-2013,,125,0,0,0,0,0,0,0,15,0,0,0,0,0,0,0,0,0,0,0,0,0,0,0,0,1,0,650,5,800,1,0,0,0,0,0,0,0,0,0,0,0,1,0,0,0,0,0,0,0,0,0,0,0,0,0,700,29.41176471,29.41176471,0,41.17647059,0,1.764,118,86.6152
DR-9-2013,,126,0,0,0,0,0,0,0,15,0,0,0,0,0,0,0,0,0,0,0,0,0,0,0,0,1,0,650,5,800,1,0,0,0,0,0,0,0,0,0,0,0,1,0,0,0,0,0,0,0,0,0,0,0,0,0,700,29.41176471,29.41176471,0,41.17647059,0,1.764,135,86.599
DR-9-2013,,127,0,0,0,0,0,0,0,15,0,0,0,0,0,0,0,0,0,0,0,0,0,0,0,0,1,0,650,5,800,1,0,0,0,0,0,0,0,0,0,0,0,1,0,0,0,0,0,0,0,0,0,0,0,0,0,700,29.41176471,29.41176471,0,41.17647059,0,1.764,152,86.3371
DR-9-2013,,128,0,0,0,0,0,0,0,15,0,0,0,0,0,0,0,0,0,0,0,0,0,0,0,0,1,0,650,5,800,1,0,0,0,0,0,0,0,0,0,0,0,1,0,0,0,0,0,0,0,0,0,0,0,0,0,700,29.41176471,29.41176471,0,41.17647059,0,1.764,169,86.32
DR-9-2013,,129,0,0,0,0,0,0,0,15,0,0,0,0,0,0,0,0,0,0,0,0,0,0,0,0,1,0,650,5,800,1,0,0,0,0,0,0,0,0,0,0,0,1,0,0,0,0,0,0,0,0,0,0,0,0,0,700,29.41176471,29.41176471,0,41.17647059,0,1.764,186,86.3029
DR-9-2013,,130,0,0,0,0,0,0,0,15,0,0,0,0,0,0,0,0,0,0,0,0,0,0,0,0,1,0,650,5,800,1,0,0,0,0,0,0,0,0,0,0,0,1,0,0,0,0,0,0,0,0,0,0,0,0,0,700,29.41176471,29.41176471,0,41.17647059,0,1.764,203,86.0401
DR-9-2013,,131,0,0,0,0,0,0,0,15,0,0,0,0,0,0,0,0,0,0,0,0,0,0,0,0,1,0,650,5,800,1,0,0,0,0,0,0,0,0,0,0,0,1,0,0,0,0,0,0,0,0,0,0,0,0,0,700,29.41176471,29.41176471,0,41.17647059,0,1.764,220,86.0239
DR-9-2013,,132,0,0,0,0,0,0,0,15,0,0,0,0,0,0,0,0,0,0,0,0,0,0,0,0,1,0,650,5,800,1,0,0,0,0,0,0,0,0,0,0,0,1,0,0,0,0,0,0,0,0,0,0,0,0,0,700,29.41176471,29.41176471,0,41.17647059,0,1.764,237,86.0068
DR-9-2013,,133,0,0,0,0,0,0,0,15,0,0,0,0,0,0,0,0,0,0,0,0,0,0,0,0,1,0,650,5,800,1,0,0,0,0,0,0,0,0,0,0,0,1,0,0,0,0,0,0,0,0,0,0,0,0,0,700,29.41176471,29.41176471,0,41.17647059,0,1.764,254,85.7449
DR-9-2013,,134,0,0,0,0,0,0,0,15,0,0,0,0,0,0,0,0,0,0,0,0,0,0,0,0,1,0,650,5,800,1,0,0,0,0,0,0,0,0,0,0,0,1,0,0,0,0,0,0,0,0,0,0,0,0,0,700,29.41176471,29.41176471,0,41.17647059,0,1.764,271,85.9744
DR-9-2013,,135,0,0,0,0,0,0,0,15,0,0,0,0,0,0,0,0,0,0,0,0,0,0,0,0,1,0,650,5,800,1,0,0,0,0,0,0,0,0,0,0,0,1,0,0,0,0,0,0,0,0,0,0,0,0,0,700,29.41176471,29.41176471,0,41.17647059,0,1.764,288,85.9573
DR-9-2013,,136,0,0,0,0,0,0,0,15,0,0,0,0,0,0,0,0,0,0,0,0,0,0,0,0,1,0,650,5,800,1,0,0,0,0,0,0,0,0,0,0,0,1,0,0,0,0,0,0,0,0,0,0,0,0,0,700,29.41176471,29.41176471,0,41.17647059,0,1.764,305,85.6945
DR-9-2013,,137,0,0,0,0,0,0,0,15,0,0,0,0,0,0,0,0,0,0,0,0,0,0,0,0,1,0,650,5,800,1,0,0,0,0,0,0,0,0,0,0,0,1,0,0,0,0,0,0,0,0,0,0,0,0,0,700,29.41176471,29.41176471,0,41.17647059,0,1.764,322,85.6783
DR-9-2013,,138,0,0,0,0,0,0,0,15,0,0,0,0,0,0,0,0,0,0,0,0,0,0,0,0,1,0,650,5,800,1,0,0,0,0,0,0,0,0,0,0,0,1,0,0,0,0,0,0,0,0,0,0,0,0,0,700,29.41176471,29.41176471,0,41.17647059,0,1.764,339,85.6612
DR-9-2013,,139,0,0,0,0,0,0,0,15,0,0,0,0,0,0,0,0,0,0,0,0,0,0,0,0,1,0,650,5,800,1,0,0,0,0,0,0,0,0,0,0,0,1,0,0,0,0,0,0,0,0,0,0,0,0,0,700,29.41176471,29.41176471,0,41.17647059,0,1.764,356,85.8898
DR-9-2013,,140,0,0,0,0,0,0,0,15,0,0,0,0,0,0,0,0,0,0,0,0,0,0,0,0,1,0,650,5,800,1,0,0,0,0,0,0,0,0,0,0,0,1,0,0,0,0,0,0,0,0,0,0,0,0,0,700,29.41176471,29.41176471,0,41.17647059,0,1.764,373,85.8736
DR-9-2013,,141,0,0,0,0,0,0,0,15,0,0,0,0,0,0,0,0,0,0,0,0,0,0,0,0,1,0,650,5,800,1,0,0,0,0,0,0,0,0,0,0,0,1,0,0,0,0,0,0,0,0,0,0,0,0,0,700,29.41176471,29.41176471,0,41.17647059,0,1.764,390,85.8574
DR-9-2013,,142,0,0,0,0,0,0,0,15,0,0,0,0,0,0,0,0,0,0,0,0,0,0,0,0,1,0,650,5,800,1,0,0,0,0,0,0,0,0,0,0,0,1,0,0,0,0,0,0,0,0,0,0,0,0,0,700,29.41176471,29.41176471,0,41.17647059,0,1.764,407,85.8403
DR-9-2013,,143,0,0,0,0,0,0,0,15,0,0,0,0,0,0,0,0,0,0,0,0,0,0,0,0,1,0,650,5,800,1,0,0,0,0,0,0,0,0,0,0,0,1,0,0,0,0,0,0,0,0,0,0,0,0,0,700,29.41176471,29.41176471,0,41.17647059,0,1.764,424,86.0689
DR-9-2013,,144,0,0,0,0,0,0,0,15,0,0,0,0,0,0,0,0,0,0,0,0,0,0,0,0,1,0,650,5,800,1,0,0,0,0,0,0,0,0,0,0,0,1,0,0,0,0,0,0,0,0,0,0,0,0,0,700,29.41176471,29.41176471,0,41.17647059,0,1.764,441,86.0518
DR-9-2013,,145,0,0,0,0,0,0,0,15,0,0,0,0,0,0,0,0,0,0,0,0,0,0,0,0,1,0,650,5,800,1,0,0,0,0,0,0,0,0,0,0,0,1,0,0,0,0,0,0,0,0,0,0,0,0,0,700,29.41176471,29.41176471,0,41.17647059,0,1.764,458,86.0356
DR-9-2013,,146,0,0,0,0,0,0,0,15,0,0,0,0,0,0,0,0,0,0,0,0,0,0,0,0,1,0,650,5,800,1,0,0,0,0,0,0,0,0,0,0,0,1,0,0,0,0,0,0,0,0,0,0,0,0,0,700,29.41176471,29.41176471,0,41.17647059,0,1.764,475,86.0185
DR-9-2013,,147,0,0,0,0,0,0,0,15,0,0,0,0,0,0,0,0,0,0,0,0,0,0,0,0,1,0,650,5,800,1,0,0,0,0,0,0,0,0,0,0,0,1,0,0,0,0,0,0,0,0,0,0,0,0,0,800,29.41176471,29.41176471,0,41.17647059,0,1.764,16,97.0354
DR-9-2013,,148,0,0,0,0,0,0,0,15,0,0,0,0,0,0,0,0,0,0,0,0,0,0,0,0,1,0,650,5,800,1,0,0,0,0,0,0,0,0,0,0,0,1,0,0,0,0,0,0,0,0,0,0,0,0,0,800,29.41176471,29.41176471,0,41.17647059,0,1.764,33,96.7726
DR-9-2013,,149,0,0,0,0,0,0,0,15,0,0,0,0,0,0,0,0,0,0,0,0,0,0,0,0,1,0,650,5,800,1,0,0,0,0,0,0,0,0,0,0,0,1,0,0,0,0,0,0,0,0,0,0,0,0,0,800,29.41176471,29.41176471,0,41.17647059,0,1.764,50,96.2641
DR-9-2013,,150,0,0,0,0,0,0,0,15,0,0,0,0,0,0,0,0,0,0,0,0,0,0,0,0,1,0,650,5,800,1,0,0,0,0,0,0,0,0,0,0,0,1,0,0,0,0,0,0,0,0,0,0,0,0,0,800,29.41176471,29.41176471,0,41.17647059,0,1.764,67,96.2479
DR-9-2013,,151,0,0,0,0,0,0,0,15,0,0,0,0,0,0,0,0,0,0,0,0,0,0,0,0,1,0,650,5,800,1,0,0,0,0,0,0,0,0,0,0,0,1,0,0,0,0,0,0,0,0,0,0,0,0,0,800,29.41176471,29.41176471,0,41.17647059,0,1.764,84,95.9851
DR-9-2013,,152,0,0,0,0,0,0,0,15,0,0,0,0,0,0,0,0,0,0,0,0,0,0,0,0,1,0,650,5,800,1,0,0,0,0,0,0,0,0,0,0,0,1,0,0,0,0,0,0,0,0,0,0,0,0,0,800,29.41176471,29.41176471,0,41.17647059,0,1.764,101,95.968
DR-9-2013,,153,0,0,0,0,0,0,0,15,0,0,0,0,0,0,0,0,0,0,0,0,0,0,0,0,1,0,650,5,800,1,0,0,0,0,0,0,0,0,0,0,0,1,0,0,0,0,0,0,0,0,0,0,0,0,0,800,29.41176471,29.41176471,0,41.17647059,0,1.764,118,95.7061
DR-9-2013,,154,0,0,0,0,0,0,0,15,0,0,0,0,0,0,0,0,0,0,0,0,0,0,0,0,1,0,650,5,800,1,0,0,0,0,0,0,0,0,0,0,0,1,0,0,0,0,0,0,0,0,0,0,0,0,0,800,29.41176471,29.41176471,0,41.17647059,0,1.764,135,95.6899
DR-9-2013,,155,0,0,0,0,0,0,0,15,0,0,0,0,0,0,0,0,0,0,0,0,0,0,0,0,1,0,650,5,800,1,0,0,0,0,0,0,0,0,0,0,0,1,0,0,0,0,0,0,0,0,0,0,0,0,0,800,29.41176471,29.41176471,0,41.17647059,0,1.764,152,95.4271
DR-9-2013,,156,0,0,0,0,0,0,0,15,0,0,0,0,0,0,0,0,0,0,0,0,0,0,0,0,1,0,650,5,800,1,0,0,0,0,0,0,0,0,0,0,0,1,0,0,0,0,0,0,0,0,0,0,0,0,0,800,29.41176471,29.41176471,0,41.17647059,0,1.764,169,95.4091
DR-9-2013,,157,0,0,0,0,0,0,0,15,0,0,0,0,0,0,0,0,0,0,0,0,0,0,0,0,1,0,650,5,800,1,0,0,0,0,0,0,0,0,0,0,0,1,0,0,0,0,0,0,0,0,0,0,0,0,0,800,29.41176471,29.41176471,0,41.17647059,0,1.764,186,95.1481
DR-9-2013,,158,0,0,0,0,0,0,0,15,0,0,0,0,0,0,0,0,0,0,0,0,0,0,0,0,1,0,650,5,800,1,0,0,0,0,0,0,0,0,0,0,0,1,0,0,0,0,0,0,0,0,0,0,0,0,0,800,29.41176471,29.41176471,0,41.17647059,0,1.764,203,95.131
DR-9-2013,,159,0,0,0,0,0,0,0,15,0,0,0,0,0,0,0,0,0,0,0,0,0,0,0,0,1,0,650,5,800,1,0,0,0,0,0,0,0,0,0,0,0,1,0,0,0,0,0,0,0,0,0,0,0,0,0,800,29.41176471,29.41176471,0,41.17647059,0,1.764,220,95.1148
DR-9-2013,,160,0,0,0,0,0,0,0,15,0,0,0,0,0,0,0,0,0,0,0,0,0,0,0,0,1,0,650,5,800,1,0,0,0,0,0,0,0,0,0,0,0,1,0,0,0,0,0,0,0,0,0,0,0,0,0,800,29.41176471,29.41176471,0,41.17647059,0,1.764,237,95.0977
DR-9-2013,,161,0,0,0,0,0,0,0,15,0,0,0,0,0,0,0,0,0,0,0,0,0,0,0,0,1,0,650,5,800,1,0,0,0,0,0,0,0,0,0,0,0,1,0,0,0,0,0,0,0,0,0,0,0,0,0,800,29.41176471,29.41176471,0,41.17647059,0,1.764,254,94.5901
DR-9-2013,,162,0,0,0,0,0,0,0,15,0,0,0,0,0,0,0,0,0,0,0,0,0,0,0,0,1,0,650,5,800,1,0,0,0,0,0,0,0,0,0,0,0,1,0,0,0,0,0,0,0,0,0,0,0,0,0,800,29.41176471,29.41176471,0,41.17647059,0,1.764,271,95.0662
DR-9-2013,,163,0,0,0,0,0,0,0,15,0,0,0,0,0,0,0,0,0,0,0,0,0,0,0,0,1,0,650,5,800,1,0,0,0,0,0,0,0,0,0,0,0,1,0,0,0,0,0,0,0,0,0,0,0,0,0,800,29.41176471,29.41176471,0,41.17647059,0,1.764,288,95.0482
DR-9-2013,,164,0,0,0,0,0,0,0,15,0,0,0,0,0,0,0,0,0,0,0,0,0,0,0,0,1,0,650,5,800,1,0,0,0,0,0,0,0,0,0,0,0,1,0,0,0,0,0,0,0,0,0,0,0,0,0,800,29.41176471,29.41176471,0,41.17647059,0,1.764,305,94.7854
DR-9-2013,,165,0,0,0,0,0,0,0,15,0,0,0,0,0,0,0,0,0,0,0,0,0,0,0,0,1,0,650,5,800,1,0,0,0,0,0,0,0,0,0,0,0,1,0,0,0,0,0,0,0,0,0,0,0,0,0,800,29.41176471,29.41176471,0,41.17647059,0,1.764,322,94.7701
DR-9-2013,,166,0,0,0,0,0,0,0,15,0,0,0,0,0,0,0,0,0,0,0,0,0,0,0,0,1,0,650,5,800,1,0,0,0,0,0,0,0,0,0,0,0,1,0,0,0,0,0,0,0,0,0,0,0,0,0,800,29.41176471,29.41176471,0,41.17647059,0,1.764,339,94.5064
DR-9-2013,,167,0,0,0,0,0,0,0,15,0,0,0,0,0,0,0,0,0,0,0,0,0,0,0,0,1,0,650,5,800,1,0,0,0,0,0,0,0,0,0,0,0,1,0,0,0,0,0,0,0,0,0,0,0,0,0,800,29.41176471,29.41176471,0,41.17647059,0,1.764,356,95.9635
DR-9-2013,,168,0,0,0,0,0,0,0,15,0,0,0,0,0,0,0,0,0,0,0,0,0,0,0,0,1,0,650,5,800,1,0,0,0,0,0,0,0,0,0,0,0,1,0,0,0,0,0,0,0,0,0,0,0,0,0,800,29.41176471,29.41176471,0,41.17647059,0,1.764,373,95.9473
DR-9-2013,,169,0,0,0,0,0,0,0,15,0,0,0,0,0,0,0,0,0,0,0,0,0,0,0,0,1,0,650,5,800,1,0,0,0,0,0,0,0,0,0,0,0,1,0,0,0,0,0,0,0,0,0,0,0,0,0,800,29.41176471,29.41176471,0,41.17647059,0,1.764,390,95.9302
DR-9-2013,,170,0,0,0,0,0,0,0,15,0,0,0,0,0,0,0,0,0,0,0,0,0,0,0,0,1,0,650,5,800,1,0,0,0,0,0,0,0,0,0,0,0,1,0,0,0,0,0,0,0,0,0,0,0,0,0,800,29.41176471,29.41176471,0,41.17647059,0,1.764,407,96.1588
DR-9-2013,,171,0,0,0,0,0,0,0,15,0,0,0,0,0,0,0,0,0,0,0,0,0,0,0,0,1,0,650,5,800,1,0,0,0,0,0,0,0,0,0,0,0,1,0,0,0,0,0,0,0,0,0,0,0,0,0,800,29.41176471,29.41176471,0,41.17647059,0,1.764,424,96.1417
DR-9-2013,,172,0,0,0,0,0,0,0,15,0,0,0,0,0,0,0,0,0,0,0,0,0,0,0,0,1,0,650,5,800,1,0,0,0,0,0,0,0,0,0,0,0,1,0,0,0,0,0,0,0,0,0,0,0,0,0,800,29.41176471,29.41176471,0,41.17647059,0,1.764,441,96.1255
DR-9-2013,,173,0,0,0,0,0,0,0,15,0,0,0,0,0,0,0,0,0,0,0,0,0,0,0,0,1,0,650,5,800,1,0,0,0,0,0,0,0,0,0,0,0,1,0,0,0,0,0,0,0,0,0,0,0,0,0,800,29.41176471,29.41176471,0,41.17647059,0,1.764,458,96.1093
DR-9-2013,,174,0,0,0,0,0,0,0,15,0,0,0,0,0,0,0,0,0,0,0,0,0,0,0,0,1,0,650,5,800,1,0,0,0,0,0,0,0,0,0,0,0,1,0,0,0,0,0,0,0,0,0,0,0,0,0,800,29.41176471,29.41176471,0,41.17647059,0,1.764,475,95.8474
DR-11-2014,"DR-11-2014  Dry reforming over CeO2-promoted Ni/MgO nano-catalyst: Effect of Ni
loading and CH4/CO2 molar ratio. 
Masoud Khajenoori a, Mehran Rezaei a,b,*, Fereshteh Meshkani a",1,0,0,0,0,0,0,0,10,0,0,0,0,0,0,0,0,0,0,0,0,0,1,0,0,0,0,500,4,600,4,100,0,0,0,0,0,0,0,0,0,1,0,0,0,0,0,0,0,0,0,0,0,0,0,0,550,66.66666667,33.33333333,0,0,0,5,30,2.39362
DR-11-2014,,2,0,0,0,0,0,0,0,10,0,0,0,0,0,0,0,0,0,0,0,0,0,1,0,0,0,0,500,4,600,4,100,0,0,0,0,0,0,0,0,0,1,0,0,0,0,0,0,0,0,0,0,0,0,0,0,600,66.66666667,33.33333333,0,0,0,5,30,9.30851
DR-11-2014,,3,0,0,0,0,0,0,0,10,0,0,0,0,0,0,0,0,0,0,0,0,0,1,0,0,0,0,500,4,600,4,100,0,0,0,0,0,0,0,0,0,1,0,0,0,0,0,0,0,0,0,0,0,0,0,0,650,66.66666667,33.33333333,0,0,0,5,30,19.2819
DR-11-2014,,4,0,0,0,0,0,0,0,10,0,0,0,0,0,0,0,0,0,0,0,0,0,1,0,0,0,0,500,4,600,4,100,0,0,0,0,0,0,0,0,0,1,0,0,0,0,0,0,0,0,0,0,0,0,0,0,700,66.66666667,33.33333333,0,0,0,5,30,36.1702
DR-11-2014,,5,0,0,0,0,5.7,0,0,5,0,0,0,0,0,0,0,0,0,0,0,0,0,0,0,0,0,1,500,4,600,4,100,0,0,0,0,0,0,0,0,0,1,0,0,0,0,0,0,0,0,0,0,0,0,0,0,550,66.66666667,33.33333333,0,0,0,5,30,5.98404
DR-11-2014,,6,0,0,0,0,5.7,0,0,5,0,0,0,0,0,0,0,0,0,0,0,0,0,0,0,0,0,1,500,4,600,4,100,0,0,0,0,0,0,0,0,0,1,0,0,0,0,0,0,0,0,0,0,0,0,0,0,600,66.66666667,33.33333333,0,0,0,5,30,12.5
DR-11-2014,,7,0,0,0,0,5.7,0,0,5,0,0,0,0,0,0,0,0,0,0,0,0,0,0,0,0,0,1,500,4,600,4,100,0,0,0,0,0,0,0,0,0,1,0,0,0,0,0,0,0,0,0,0,0,0,0,0,650,66.66666667,33.33333333,0,0,0,5,30,22.7394
DR-11-2014,,8,0,0,0,0,5.7,0,0,5,0,0,0,0,0,0,0,0,0,0,0,0,0,0,0,0,0,1,500,4,600,4,100,0,0,0,0,0,0,0,0,0,1,0,0,0,0,0,0,0,0,0,0,0,0,0,0,700,66.66666667,33.33333333,0,0,0,5,30,39.8936
DR-11-2014,,9,0,0,0,0,5.7,0,0,7,0,0,0,0,0,0,0,0,0,0,0,0,0,0,0,0,0,1,500,4,600,4,100,0,0,0,0,0,0,0,0,0,1,0,0,0,0,0,0,0,0,0,0,0,0,0,0,550,66.66666667,33.33333333,0,0,0,5,30,7.57979
DR-11-2014,,10,0,0,0,0,5.7,0,0,7,0,0,0,0,0,0,0,0,0,0,0,0,0,0,0,0,0,1,500,4,600,4,100,0,0,0,0,0,0,0,0,0,1,0,0,0,0,0,0,0,0,0,0,0,0,0,0,600,66.66666667,33.33333333,0,0,0,5,30,14.2287
DR-11-2014,,11,0,0,0,0,5.7,0,0,7,0,0,0,0,0,0,0,0,0,0,0,0,0,0,0,0,0,1,500,4,600,4,100,0,0,0,0,0,0,0,0,0,1,0,0,0,0,0,0,0,0,0,0,0,0,0,0,650,66.66666667,33.33333333,0,0,0,5,30,27.9255
DR-11-2014,,12,0,0,0,0,5.7,0,0,7,0,0,0,0,0,0,0,0,0,0,0,0,0,0,0,0,0,1,500,4,600,4,100,0,0,0,0,0,0,0,0,0,1,0,0,0,0,0,0,0,0,0,0,0,0,0,0,700,66.66666667,33.33333333,0,0,0,5,30,42.0213
DR-11-2014,,13,0,0,0,0,5.7,0,0,10,0,0,0,0,0,0,0,0,0,0,0,0,0,0,0,0,0,1,500,4,600,4,100,0,0,0,0,0,0,0,0,0,1,0,0,0,0,0,0,0,0,0,0,0,0,0,0,550,66.66666667,33.33333333,0,0,0,5,30,11.8351
DR-11-2014,,14,0,0,0,0,5.7,0,0,10,0,0,0,0,0,0,0,0,0,0,0,0,0,0,0,0,0,1,500,4,600,4,100,0,0,0,0,0,0,0,0,0,1,0,0,0,0,0,0,0,0,0,0,0,0,0,0,600,66.66666667,33.33333333,0,0,0,5,30,23.8032
DR-11-2014,,15,0,0,0,0,5.7,0,0,10,0,0,0,0,0,0,0,0,0,0,0,0,0,0,0,0,0,1,500,4,600,4,100,0,0,0,0,0,0,0,0,0,1,0,0,0,0,0,0,0,0,0,0,0,0,0,0,650,66.66666667,33.33333333,0,0,0,5,30,34.7074
DR-11-2014,,16,0,0,0,0,5.7,0,0,10,0,0,0,0,0,0,0,0,0,0,0,0,0,0,0,0,0,1,500,4,600,4,100,0,0,0,0,0,0,0,0,0,1,0,0,0,0,0,0,0,0,0,0,0,0,0,0,700,66.66666667,33.33333333,0,0,0,5,30,44.8138
DR-11-2014,,17,0,0,0,0,5.7,0,0,15,0,0,0,0,0,0,0,0,0,0,0,0,0,0,0,0,0,1,500,4,600,4,100,0,0,0,0,0,0,0,0,0,1,0,0,0,0,0,0,0,0,0,0,0,0,0,0,550,66.66666667,33.33333333,0,0,0,5,30,9.30851
DR-11-2014,,18,0,0,0,0,5.7,0,0,15,0,0,0,0,0,0,0,0,0,0,0,0,0,0,0,0,0,1,500,4,600,4,100,0,0,0,0,0,0,0,0,0,1,0,0,0,0,0,0,0,0,0,0,0,0,0,0,600,66.66666667,33.33333333,0,0,0,5,30,18.3511
DR-11-2014,,19,0,0,0,0,5.7,0,0,15,0,0,0,0,0,0,0,0,0,0,0,0,0,0,0,0,0,1,500,4,600,4,100,0,0,0,0,0,0,0,0,0,1,0,0,0,0,0,0,0,0,0,0,0,0,0,0,650,66.66666667,33.33333333,0,0,0,5,30,32.1809
DR-11-2014,,20,0,0,0,0,5.7,0,0,15,0,0,0,0,0,0,0,0,0,0,0,0,0,0,0,0,0,1,500,4,600,4,100,0,0,0,0,0,0,0,0,0,1,0,0,0,0,0,0,0,0,0,0,0,0,0,0,700,66.66666667,33.33333333,0,0,0,5,30,44.016
DR-11-2014,,21,0,0,0,0,0,0,0,10,0,0,0,0,0,0,0,0,0,0,0,0,0,1,0,0,0,0,500,4,600,4,100,0,0,0,0,0,0,0,0,0,1,0,0,0,0,0,0,0,0,0,0,0,0,0,0,700,66.66666667,33.33333333,0,0,0,5,30,35.1194
DR-11-2014,,22,0,0,0,0,0,0,0,10,0,0,0,0,0,0,0,0,0,0,0,0,0,1,0,0,0,0,500,4,600,4,100,0,0,0,0,0,0,0,0,0,1,0,0,0,0,0,0,0,0,0,0,0,0,0,0,700,66.66666667,33.33333333,0,0,0,5,60,34.1645
DR-11-2014,,23,0,0,0,0,0,0,0,10,0,0,0,0,0,0,0,0,0,0,0,0,0,1,0,0,0,0,500,4,600,4,100,0,0,0,0,0,0,0,0,0,1,0,0,0,0,0,0,0,0,0,0,0,0,0,0,700,66.66666667,33.33333333,0,0,0,5,90,35.2785
DR-11-2014,,24,0,0,0,0,0,0,0,10,0,0,0,0,0,0,0,0,0,0,0,0,0,1,0,0,0,0,500,4,600,4,100,0,0,0,0,0,0,0,0,0,1,0,0,0,0,0,0,0,0,0,0,0,0,0,0,700,66.66666667,33.33333333,0,0,0,5,120,34.1645
DR-11-2014,,25,0,0,0,0,0,0,0,10,0,0,0,0,0,0,0,0,0,0,0,0,0,1,0,0,0,0,500,4,600,4,100,0,0,0,0,0,0,0,0,0,1,0,0,0,0,0,0,0,0,0,0,0,0,0,0,700,66.66666667,33.33333333,0,0,0,5,150,35.1194
DR-11-2014,,26,0,0,0,0,0,0,0,10,0,0,0,0,0,0,0,0,0,0,0,0,0,1,0,0,0,0,500,4,600,4,100,0,0,0,0,0,0,0,0,0,1,0,0,0,0,0,0,0,0,0,0,0,0,0,0,700,66.66666667,33.33333333,0,0,0,5,180,36.2334
DR-11-2014,,27,0,0,0,0,0,0,0,10,0,0,0,0,0,0,0,0,0,0,0,0,0,1,0,0,0,0,500,4,600,4,100,0,0,0,0,0,0,0,0,0,1,0,0,0,0,0,0,0,0,0,0,0,0,0,0,700,66.66666667,33.33333333,0,0,0,5,210,35.2785
