Repository: hych0/CH4Conversion

File: CH4Conv.csv (part 16 of 25)
,,,Base Metal (wt %),,,,,,,,,,,,,,,,,,,,,,,,,,,,Reduction Conditions,,,Support type,,,,,,,,,,,,,,,,,,,,,,,,Operating Conditions,,,,,,,,Output
Code of papers,Reference,Data,Co,Ba-promoter,Ca-promoter,Cu-promoter,Ce,Mn,La,Ni,Pt,Mg,Ir,Au,K,Li,Ru,Rh,Pd,Sr-promoter,Y-promoter,Zr,Incipient to wetness impregnation,Wet impregnation,Co-impregnation,Co-precipitation,Sol-gel,Sequential impregnation, calcTemperature (oC),calc Time (h),red Temperature  (oC),red Time (h),red H2 %,γ-Al2O3(Gamma),α-Al2O3(Alpha),Mesoporous Al2O3 (MAl),La2O3,SBA-15,BaO,BaTiO3,CaO,MgO,Nanocrystalline MgO,MgAl2O4(nanocry),CeO2,SiO2,Si3N4,TiO2,PrO2,V2O5,ZrO2,Mesoporous nanocrystalline ZrO2,MnO,MCM-41,Y2O3,ZSM-5,H-ZSM-5,react Temperature (C),reac CH4 %vol,reac CO2 %vol,reac Ar %vol,reac N2 %vol,reac He %vol,GHSV (mgmin/mL),Time on stream (min),% CH4 Conversion
DR-8-2012,"DR-8-2012 Ordered mesoporous alumina supported nickel based
catalysts for carbon dioxide reforming of methane
DR-11-2014,,28,0,0,0,0,0,0,0,10,0,0,0,0,0,0,0,0,0,0,0,0,0,1,0,0,0,0,500,4,600,4,100,0,0,0,0,0,0,0,0,0,1,0,0,0,0,0,0,0,0,0,0,0,0,0,0,700,66.66666667,33.33333333,0,0,0,5,240,34.1645
DR-11-2014,,29,0,0,0,0,0,0,0,10,0,0,0,0,0,0,0,0,0,0,0,0,0,1,0,0,0,0,500,4,600,4,100,0,0,0,0,0,0,0,0,0,1,0,0,0,0,0,0,0,0,0,0,0,0,0,0,700,66.66666667,33.33333333,0,0,0,5,270,34.1645
DR-11-2014,,30,0,0,0,0,0,0,0,10,0,0,0,0,0,0,0,0,0,0,0,0,0,1,0,0,0,0,500,4,600,4,100,0,0,0,0,0,0,0,0,0,1,0,0,0,0,0,0,0,0,0,0,0,0,0,0,700,66.66666667,33.33333333,0,0,0,5,300,34.1645
DR-11-2014,,31,0,0,0,0,5.7,0,0,5,0,0,0,0,0,0,0,0,0,0,0,0,0,0,0,0,0,1,500,4,600,4,100,0,0,0,0,0,0,0,0,0,1,0,0,0,0,0,0,0,0,0,0,0,0,0,0,700,66.66666667,33.33333333,0,0,0,5,30,37.8249
DR-11-2014,,32,0,0,0,0,5.7,0,0,5,0,0,0,0,0,0,0,0,0,0,0,0,0,0,0,0,0,1,500,4,600,4,100,0,0,0,0,0,0,0,0,0,1,0,0,0,0,0,0,0,0,0,0,0,0,0,0,700,66.66666667,33.33333333,0,0,0,5,60,37.8249
DR-11-2014,,33,0,0,0,0,5.7,0,0,5,0,0,0,0,0,0,0,0,0,0,0,0,0,0,0,0,0,1,500,4,600,4,100,0,0,0,0,0,0,0,0,0,1,0,0,0,0,0,0,0,0,0,0,0,0,0,0,700,66.66666667,33.33333333,0,0,0,5,90,37.0292
DR-11-2014,,34,0,0,0,0,5.7,0,0,5,0,0,0,0,0,0,0,0,0,0,0,0,0,0,0,0,0,1,500,4,600,4,100,0,0,0,0,0,0,0,0,0,1,0,0,0,0,0,0,0,0,0,0,0,0,0,0,700,66.66666667,33.33333333,0,0,0,5,120,36.87
DR-11-2014,,35,0,0,0,0,5.7,0,0,5,0,0,0,0,0,0,0,0,0,0,0,0,0,0,0,0,0,1,500,4,600,4,100,0,0,0,0,0,0,0,0,0,1,0,0,0,0,0,0,0,0,0,0,0,0,0,0,700,66.66666667,33.33333333,0,0,0,5,150,37.5066
DR-11-2014,,36,0,0,0,0,5.7,0,0,5,0,0,0,0,0,0,0,0,0,0,0,0,0,0,0,0,0,1,500,4,600,4,100,0,0,0,0,0,0,0,0,0,1,0,0,0,0,0,0,0,0,0,0,0,0,0,0,700,66.66666667,33.33333333,0,0,0,5,180,37.9841
DR-11-2014,,37,0,0,0,0,5.7,0,0,5,0,0,0,0,0,0,0,0,0,0,0,0,0,0,0,0,0,1,500,4,600,4,100,0,0,0,0,0,0,0,0,0,1,0,0,0,0,0,0,0,0,0,0,0,0,0,0,700,66.66666667,33.33333333,0,0,0,5,210,38.3024
DR-11-2014,,38,0,0,0,0,5.7,0,0,5,0,0,0,0,0,0,0,0,0,0,0,0,0,0,0,0,0,1,500,4,600,4,100,0,0,0,0,0,0,0,0,0,1,0,0,0,0,0,0,0,0,0,0,0,0,0,0,700,66.66666667,33.33333333,0,0,0,5,240,37.9841
DR-11-2014,,39,0,0,0,0,5.7,0,0,5,0,0,0,0,0,0,0,0,0,0,0,0,0,0,0,0,0,1,500,4,600,4,100,0,0,0,0,0,0,0,0,0,1,0,0,0,0,0,0,0,0,0,0,0,0,0,0,700,66.66666667,33.33333333,0,0,0,5,270,37.3475
DR-11-2014,,40,0,0,0,0,5.7,0,0,5,0,0,0,0,0,0,0,0,0,0,0,0,0,0,0,0,0,1,500,4,600,4,100,0,0,0,0,0,0,0,0,0,1,0,0,0,0,0,0,0,0,0,0,0,0,0,0,700,66.66666667,33.33333333,0,0,0,5,300,36.3926
DR-11-2014,,41,0,0,0,0,5.7,0,0,7,0,0,0,0,0,0,0,0,0,0,0,0,0,0,0,0,0,1,500,4,600,4,100,0,0,0,0,0,0,0,0,0,1,0,0,0,0,0,0,0,0,0,0,0,0,0,0,700,66.66666667,33.33333333,0,0,0,5,30,43.8727
DR-11-2014,,42,0,0,0,0,5.7,0,0,7,0,0,0,0,0,0,0,0,0,0,0,0,0,0,0,0,0,1,500,4,600,4,100,0,0,0,0,0,0,0,0,0,1,0,0,0,0,0,0,0,0,0,0,0,0,0,0,700,66.66666667,33.33333333,0,0,0,5,60,42.7586
DR-11-2014,,43,0,0,0,0,5.7,0,0,7,0,0,0,0,0,0,0,0,0,0,0,0,0,0,0,0,0,1,500,4,600,4,100,0,0,0,0,0,0,0,0,0,1,0,0,0,0,0,0,0,0,0,0,0,0,0,0,700,66.66666667,33.33333333,0,0,0,5,90,43.8727
DR-11-2014,,44,0,0,0,0,5.7,0,0,7,0,0,0,0,0,0,0,0,0,0,0,0,0,0,0,0,0,1,500,4,600,4,100,0,0,0,0,0,0,0,0,0,1,0,0,0,0,0,0,0,0,0,0,0,0,0,0,700,66.66666667,33.33333333,0,0,0,5,120,42.7586
DR-11-2014,,45,0,0,0,0,5.7,0,0,7,0,0,0,0,0,0,0,0,0,0,0,0,0,0,0,0,0,1,500,4,600,4,100,0,0,0,0,0,0,0,0,0,1,0,0,0,0,0,0,0,0,0,0,0,0,0,0,700,66.66666667,33.33333333,0,0,0,5,150,42.4403
DR-11-2014,,46,0,0,0,0,5.7,0,0,7,0,0,0,0,0,0,0,0,0,0,0,0,0,0,0,0,0,1,500,4,600,4,100,0,0,0,0,0,0,0,0,0,1,0,0,0,0,0,0,0,0,0,0,0,0,0,0,700,66.66666667,33.33333333,0,0,0,5,180,44.0318
DR-11-2014,,47,0,0,0,0,5.7,0,0,7,0,0,0,0,0,0,0,0,0,0,0,0,0,0,0,0,0,1,500,4,600,4,100,0,0,0,0,0,0,0,0,0,1,0,0,0,0,0,0,0,0,0,0,0,0,0,0,700,66.66666667,33.33333333,0,0,0,5,210,43.7135
DR-11-2014,,48,0,0,0,0,5.7,0,0,7,0,0,0,0,0,0,0,0,0,0,0,0,0,0,0,0,0,1,500,4,600,4,100,0,0,0,0,0,0,0,0,0,1,0,0,0,0,0,0,0,0,0,0,0,0,0,0,700,66.66666667,33.33333333,0,0,0,5,240,42.7586
DR-11-2014,,49,0,0,0,0,5.7,0,0,7,0,0,0,0,0,0,0,0,0,0,0,0,0,0,0,0,0,1,500,4,600,4,100,0,0,0,0,0,0,0,0,0,1,0,0,0,0,0,0,0,0,0,0,0,0,0,0,700,66.66666667,33.33333333,0,0,0,5,270,43.3952
DR-11-2014,,50,0,0,0,0,5.7,0,0,7,0,0,0,0,0,0,0,0,0,0,0,0,0,0,0,0,0,1,500,4,600,4,100,0,0,0,0,0,0,0,0,0,1,0,0,0,0,0,0,0,0,0,0,0,0,0,0,700,66.66666667,33.33333333,0,0,0,5,300,42.4403
DR-11-2014,,51,0,0,0,0,5.7,0,0,10,0,0,0,0,0,0,0,0,0,0,0,0,0,0,0,0,0,1,500,4,600,4,100,0,0,0,0,0,0,0,0,0,1,0,0,0,0,0,0,0,0,0,0,0,0,0,0,700,66.66666667,33.33333333,0,0,0,5,30,48.0106
DR-11-2014,,52,0,0,0,0,5.7,0,0,10,0,0,0,0,0,0,0,0,0,0,0,0,0,0,0,0,0,1,500,4,600,4,100,0,0,0,0,0,0,0,0,0,1,0,0,0,0,0,0,0,0,0,0,0,0,0,0,700,66.66666667,33.33333333,0,0,0,5,60,47.374
DR-11-2014,,53,0,0,0,0,5.7,0,0,10,0,0,0,0,0,0,0,0,0,0,0,0,0,0,0,0,0,1,500,4,600,4,100,0,0,0,0,0,0,0,0,0,1,0,0,0,0,0,0,0,0,0,0,0,0,0,0,700,66.66666667,33.33333333,0,0,0,5,90,48.1698
DR-11-2014,,54,0,0,0,0,5.7,0,0,10,0,0,0,0,0,0,0,0,0,0,0,0,0,0,0,0,0,1,500,4,600,4,100,0,0,0,0,0,0,0,0,0,1,0,0,0,0,0,0,0,0,0,0,0,0,0,0,700,66.66666667,33.33333333,0,0,0,5,120,47.6923
DR-11-2014,,55,0,0,0,0,5.7,0,0,10,0,0,0,0,0,0,0,0,0,0,0,0,0,0,0,0,0,1,500,4,600,4,100,0,0,0,0,0,0,0,0,0,1,0,0,0,0,0,0,0,0,0,0,0,0,0,0,700,66.66666667,33.33333333,0,0,0,5,150,47.374
DR-11-2014,,56,0,0,0,0,5.7,0,0,10,0,0,0,0,0,0,0,0,0,0,0,0,0,0,0,0,0,1,500,4,600,4,100,0,0,0,0,0,0,0,0,0,1,0,0,0,0,0,0,0,0,0,0,0,0,0,0,700,66.66666667,33.33333333,0,0,0,5,180,48.1698
DR-11-2014,,57,0,0,0,0,5.7,0,0,10,0,0,0,0,0,0,0,0,0,0,0,0,0,0,0,0,0,1,500,4,600,4,100,0,0,0,0,0,0,0,0,0,1,0,0,0,0,0,0,0,0,0,0,0,0,0,0,700,66.66666667,33.33333333,0,0,0,5,210,49.1247
DR-11-2014,,58,0,0,0,0,5.7,0,0,10,0,0,0,0,0,0,0,0,0,0,0,0,0,0,0,0,0,1,500,4,600,4,100,0,0,0,0,0,0,0,0,0,1,0,0,0,0,0,0,0,0,0,0,0,0,0,0,700,66.66666667,33.33333333,0,0,0,5,240,47.5332
DR-11-2014,,59,0,0,0,0,5.7,0,0,10,0,0,0,0,0,0,0,0,0,0,0,0,0,0,0,0,0,1,500,4,600,4,100,0,0,0,0,0,0,0,0,0,1,0,0,0,0,0,0,0,0,0,0,0,0,0,0,700,66.66666667,33.33333333,0,0,0,5,270,47.374
DR-11-2014,,60,0,0,0,0,5.7,0,0,10,0,0,0,0,0,0,0,0,0,0,0,0,0,0,0,0,0,1,500,4,600,4,100,0,0,0,0,0,0,0,0,0,1,0,0,0,0,0,0,0,0,0,0,0,0,0,0,700,66.66666667,33.33333333,0,0,0,5,300,46.7374
DR-11-2014,,61,0,0,0,0,5.7,0,0,15,0,0,0,0,0,0,0,0,0,0,0,0,0,0,0,0,0,1,500,4,600,4,100,0,0,0,0,0,0,0,0,0,1,0,0,0,0,0,0,0,0,0,0,0,0,0,0,700,66.66666667,33.33333333,0,0,0,5,30,45.305
DR-11-2014,,62,0,0,0,0,5.7,0,0,15,0,0,0,0,0,0,0,0,0,0,0,0,0,0,0,0,0,1,500,4,600,4,100,0,0,0,0,0,0,0,0,0,1,0,0,0,0,0,0,0,0,0,0,0,0,0,0,700,66.66666667,33.33333333,0,0,0,5,60,45.1459
DR-11-2014,,63,0,0,0,0,5.7,0,0,15,0,0,0,0,0,0,0,0,0,0,0,0,0,0,0,0,0,1,500,4,600,4,100,0,0,0,0,0,0,0,0,0,1,0,0,0,0,0,0,0,0,0,0,0,0,0,0,700,66.66666667,33.33333333,0,0,0,5,90,44.8276
DR-11-2014,,64,0,0,0,0,5.7,0,0,15,0,0,0,0,0,0,0,0,0,0,0,0,0,0,0,0,0,1,500,4,600,4,100,0,0,0,0,0,0,0,0,0,1,0,0,0,0,0,0,0,0,0,0,0,0,0,0,700,66.66666667,33.33333333,0,0,0,5,120,46.1008
DR-11-2014,,65,0,0,0,0,5.7,0,0,15,0,0,0,0,0,0,0,0,0,0,0,0,0,0,0,0,0,1,500,4,600,4,100,0,0,0,0,0,0,0,0,0,1,0,0,0,0,0,0,0,0,0,0,0,0,0,0,700,66.66666667,33.33333333,0,0,0,5,150,45.7825
DR-11-2014,,66,0,0,0,0,5.7,0,0,15,0,0,0,0,0,0,0,0,0,0,0,0,0,0,0,0,0,1,500,4,600,4,100,0,0,0,0,0,0,0,0,0,1,0,0,0,0,0,0,0,0,0,0,0,0,0,0,700,66.66666667,33.33333333,0,0,0,5,180,45.4642
DR-11-2014,,67,0,0,0,0,5.7,0,0,15,0,0,0,0,0,0,0,0,0,0,0,0,0,0,0,0,0,1,500,4,600,4,100,0,0,0,0,0,0,0,0,0,1,0,0,0,0,0,0,0,0,0,0,0,0,0,0,700,66.66666667,33.33333333,0,0,0,5,210,45.305
DR-11-2014,,68,0,0,0,0,5.7,0,0,15,0,0,0,0,0,0,0,0,0,0,0,0,0,0,0,0,0,1,500,4,600,4,100,0,0,0,0,0,0,0,0,0,1,0,0,0,0,0,0,0,0,0,0,0,0,0,0,700,66.66666667,33.33333333,0,0,0,5,240,44.5093
DR-11-2014,,69,0,0,0,0,5.7,0,0,15,0,0,0,0,0,0,0,0,0,0,0,0,0,0,0,0,0,1,500,4,600,4,100,0,0,0,0,0,0,0,0,0,1,0,0,0,0,0,0,0,0,0,0,0,0,0,0,700,66.66666667,33.33333333,0,0,0,5,270,44.8276
DR-11-2014,,70,0,0,0,0,5.7,0,0,15,0,0,0,0,0,0,0,0,0,0,0,0,0,0,0,0,0,1,500,4,600,4,100,0,0,0,0,0,0,0,0,0,1,0,0,0,0,0,0,0,0,0,0,0,0,0,0,700,66.66666667,33.33333333,0,0,0,5,300,44.3501
DR-11-2014,,71,0,0,0,0,5.7,0,0,10,0,0,0,0,0,0,0,0,0,0,0,0,0,0,0,0,0,1,500,4,600,4,100,0,0,0,0,0,0,0,0,0,1,0,0,0,0,0,0,0,0,0,0,0,0,0,0,700,80,20,0,0,0,5,30,28.004
DR-11-2014,,72,0,0,0,0,5.7,0,0,10,0,0,0,0,0,0,0,0,0,0,0,0,0,0,0,0,0,1,500,4,600,4,100,0,0,0,0,0,0,0,0,0,1,0,0,0,0,0,0,0,0,0,0,0,0,0,0,700,66.66666667,33.33333333,0,0,0,5,30,45.0465
DR-11-2014,,73,0,0,0,0,5.7,0,0,10,0,0,0,0,0,0,0,0,0,0,0,0,0,0,0,0,0,1,500,4,600,4,100,0,0,0,0,0,0,0,0,0,1,0,0,0,0,0,0,0,0,0,0,0,0,0,0,700,57.14285714,42.85714286,0,0,0,5,30,54.2592
DR-11-2014,,74,0,0,0,0,5.7,0,0,10,0,0,0,0,0,0,0,0,0,0,0,0,0,0,0,0,0,1,500,4,600,4,100,0,0,0,0,0,0,0,0,0,1,0,0,0,0,0,0,0,0,0,0,0,0,0,0,700,50,50,0,0,0,5,30,61.0892
DR-11-2014,,75,0,0,0,0,5.7,0,0,10,0,0,0,0,0,0,0,0,0,0,0,0,0,0,0,0,0,1,500,4,600,4,100,0,0,0,0,0,0,0,0,0,1,0,0,0,0,0,0,0,0,0,0,0,0,0,0,700,40,60,0,0,0,5,30,78.3228
DR-11-2014,,76,0,0,0,0,5.7,0,0,10,0,0,0,0,0,0,0,0,0,0,0,0,0,0,0,0,0,1,500,4,600,4,100,0,0,0,0,0,0,0,0,0,1,0,0,0,0,0,0,0,0,0,0,0,0,0,0,700,33.33333333,66.66666667,0,0,0,5,30,93.3446
DR-11-2014,,77,0,0,0,0,5.7,0,0,10,0,0,0,0,0,0,0,0,0,0,0,0,0,0,0,0,0,1,500,4,600,4,100,0,0,0,0,0,0,0,0,0,1,0,0,0,0,0,0,0,0,0,0,0,0,0,0,700,66.66666667,33.33333333,0,0,0,10,30,69.2057
DR-11-2014,,78,0,0,0,0,5.7,0,0,10,0,0,0,0,0,0,0,0,0,0,0,0,0,0,0,0,0,1,500,4,600,4,100,0,0,0,0,0,0,0,0,0,1,0,0,0,0,0,0,0,0,0,0,0,0,0,0,700,66.66666667,33.33333333,0,0,0,6.666666667,30,53.0956
DR-11-2014,,79,0,0,0,0,5.7,0,0,10,0,0,0,0,0,0,0,0,0,0,0,0,0,0,0,0,0,1,500,4,600,4,100,0,0,0,0,0,0,0,0,0,1,0,0,0,0,0,0,0,0,0,0,0,0,0,0,700,66.66666667,33.33333333,0,0,0,5,30,47.0492
DR-11-2014,,80,0,0,0,0,5.7,0,0,10,0,0,0,0,0,0,0,0,0,0,0,0,0,0,0,0,0,1,500,4,600,4,100,0,0,0,0,0,0,0,0,0,1,0,0,0,0,0,0,0,0,0,0,0,0,0,0,700,66.66666667,33.33333333,0,0,0,4,30,41.0031
DR-11-2014,,81,0,0,0,0,5.7,0,0,10,0,0,0,0,0,0,0,0,0,0,0,0,0,0,0,0,0,1,500,4,600,4,100,0,0,0,0,0,0,0,0,0,1,0,0,0,0,0,0,0,0,0,0,0,0,0,0,700,66.66666667,33.33333333,0,0,0,3.333333333,30,34.9571
DR-13-2009 ,"DR-13-2009 Biogas reforming for hydrogen production over nickel and
cobalt bimetallic catalysts
Junke Xua,b, Wei Zhoub,c, Zhaojing Lid, Jihui Wangd, Jianxin Mab,c,*",1,0,0,0,0,0,0,5.116076361,10,0,0,0,0,0,0,0,0,0,0,0,0,1,0,0,0,0,0,750,2,800,3,100,1,0,0,0,0,0,0,0,0,0,0,0,0,0,0,0,0,0,0,0,0,0,0,0,800,50,50,0,0,0,10,60,85.7456
DR-13-2009 ,,2,0,0,0,0,0,0,5.116076361,10,0,0,0,0,0,0,0,0,0,0,0,0,1,0,0,0,0,0,750,2,800,3,100,1,0,0,0,0,0,0,0,0,0,0,0,0,0,0,0,0,0,0,0,0,0,0,0,800,50,50,0,0,0,10,120,84.8684
DR-13-2009,,3,0,0,0,0,0,0,5.116076361,10,0,0,0,0,0,0,0,0,0,0,0,0,1,0,0,0,0,0,750,2,800,3,100,1,0,0,0,0,0,0,0,0,0,0,0,0,0,0,0,0,0,0,0,0,0,0,0,800,50,50,0,0,0,10,180,84.6491
DR-13-2009,,4,0,0,0,0,0,0,5.116076361,10,0,0,0,0,0,0,0,0,0,0,0,0,1,0,0,0,0,0,750,2,800,3,100,1,0,0,0,0,0,0,0,0,0,0,0,0,0,0,0,0,0,0,0,0,0,0,0,800,50,50,0,0,0,10,240,84.4298
DR-13-2009,,5,0,0,0,0,0,0,5.116076361,10,0,0,0,0,0,0,0,0,0,0,0,0,1,0,0,0,0,0,750,2,800,3,100,1,0,0,0,0,0,0,0,0,0,0,0,0,0,0,0,0,0,0,0,0,0,0,0,800,50,50,0,0,0,10,300,83.7719
DR-13-2009,,6,0,0,0,0,0,0,5.116076361,10,0,0,0,0,0,0,0,0,0,0,0,0,1,0,0,0,0,0,750,2,800,3,100,1,0,0,0,0,0,0,0,0,0,0,0,0,0,0,0,0,0,0,0,0,0,0,0,800,50,50,0,0,0,10,360,83.114
DR-13-2009,,7,0,0,0,0,0,0,5.116076361,10,0,0,0,0,0,0,0,0,0,0,0,0,1,0,0,0,0,0,750,2,800,3,100,1,0,0,0,0,0,0,0,0,0,0,0,0,0,0,0,0,0,0,0,0,0,0,0,800,50,50,0,0,0,10,420,82.0175
DR-13-2009,,8,0,0,0,0,0,0,5.116076361,10,0,0,0,0,0,0,0,0,0,0,0,0,1,0,0,0,0,0,750,2,800,3,100,1,0,0,0,0,0,0,0,0,0,0,0,0,0,0,0,0,0,0,0,0,0,0,0,800,50,50,0,0,0,10,480,82.2368
DR-13-2009,,9,0,0,0,0,0,0,5.116076361,10,0,0,0,0,0,0,0,0,0,0,0,0,1,0,0,0,0,0,750,2,800,3,100,1,0,0,0,0,0,0,0,0,0,0,0,0,0,0,0,0,0,0,0,0,0,0,0,800,50,50,0,0,0,10,540,82.0175
DR-13-2009,,10,0,0,0,0,0,0,5.116076361,10,0,0,0,0,0,0,0,0,0,0,0,0,1,0,0,0,0,0,750,2,800,3,100,1,0,0,0,0,0,0,0,0,0,0,0,0,0,0,0,0,0,0,0,0,0,0,0,800,50,50,0,0,0,10,600,82.4561
DR-13-2009,,11,0,0,0,0,0,0,5.116076361,10,0,0,0,0,0,0,0,0,0,0,0,0,1,0,0,0,0,0,750,2,800,3,100,1,0,0,0,0,0,0,0,0,0,0,0,0,0,0,0,0,0,0,0,0,0,0,0,800,50,50,0,0,0,10,660,82.2368
DR-13-2009,,12,0,0,0,0,0,0,5.116076361,10,0,0,0,0,0,0,0,0,0,0,0,0,1,0,0,0,0,0,750,2,800,3,100,1,0,0,0,0,0,0,0,0,0,0,0,0,0,0,0,0,0,0,0,0,0,0,0,800,50,50,0,0,0,10,720,81.7982
DR-13-2009,,13,0,0,0,0,0,0,5.116076361,10,0,0,0,0,0,0,0,0,0,0,0,0,1,0,0,0,0,0,750,2,800,3,100,1,0,0,0,0,0,0,0,0,0,0,0,0,0,0,0,0,0,0,0,0,0,0,0,800,50,50,0,0,0,10,780,81.1404
DR-13-2009,,14,0,0,0,0,0,0,5.116076361,10,0,0,0,0,0,0,0,0,0,0,0,0,1,0,0,0,0,0,750,2,800,3,100,1,0,0,0,0,0,0,0,0,0,0,0,0,0,0,0,0,0,0,0,0,0,0,0,800,50,50,0,0,0,10,840,82.2368
DR-13-2009,,15,0,0,0,0,0,0,5.116076361,10,0,0,0,0,0,0,0,0,0,0,0,0,1,0,0,0,0,0,750,2,800,3,100,1,0,0,0,0,0,0,0,0,0,0,0,0,0,0,0,0,0,0,0,0,0,0,0,800,50,50,0,0,0,10,900,82.4561
DR-13-2009,,16,0,0,0,0,0,0,5.116076361,10,0,0,0,0,0,0,0,0,0,0,0,0,1,0,0,0,0,0,750,2,800,3,100,1,0,0,0,0,0,0,0,0,0,0,0,0,0,0,0,0,0,0,0,0,0,0,0,800,50,50,0,0,0,10,960,83.114
DR-13-2009,,17,0,0,0,0,0,0,5.116076361,10,0,0,0,0,0,0,0,0,0,0,0,0,1,0,0,0,0,0,750,2,800,3,100,1,0,0,0,0,0,0,0,0,0,0,0,0,0,0,0,0,0,0,0,0,0,0,0,800,50,50,0,0,0,10,1020,83.5526
DR-13-2009,,18,0,0,0,0,0,0,5.116076361,10,0,0,0,0,0,0,0,0,0,0,0,0,1,0,0,0,0,0,750,2,800,3,100,1,0,0,0,0,0,0,0,0,0,0,0,0,0,0,0,0,0,0,0,0,0,0,0,800,50,50,0,0,0,10,1080,84.2105
DR-13-2009,,19,0,0,0,0,0,0,5.116076361,10,0,0,0,0,0,0,0,0,0,0,0,0,1,0,0,0,0,0,750,2,800,3,100,1,0,0,0,0,0,0,0,0,0,0,0,0,0,0,0,0,0,0,0,0,0,0,0,800,50,50,0,0,0,10,1140,85.0877
DR-13-2009,,20,0,0,0,0,0,0,5.116076361,10,0,0,0,0,0,0,0,0,0,0,0,0,1,0,0,0,0,0,750,2,800,3,100,1,0,0,0,0,0,0,0,0,0,0,0,0,0,0,0,0,0,0,0,0,0,0,0,800,50,50,0,0,0,10,1200,85.5263
DR-13-2009,,21,0,0,0,0,0,0,5.116076361,10,0,0,0,0,0,0,0,0,0,0,0,0,1,0,0,0,0,0,750,2,800,3,100,1,0,0,0,0,0,0,0,0,0,0,0,0,0,0,0,0,0,0,0,0,0,0,0,800,50,50,0,0,0,10,1260,85.307
DR-13-2009,,22,0,0,0,0,0,0,5.116076361,10,0,0,0,0,0,0,0,0,0,0,0,0,1,0,0,0,0,0,750,2,800,3,100,1,0,0,0,0,0,0,0,0,0,0,0,0,0,0,0,0,0,0,0,0,0,0,0,800,50,50,0,0,0,10,1320,85.307
DR-13-2009,,23,0,0,0,0,0,0,5.116076361,10,0,0,0,0,0,0,0,0,0,0,0,0,1,0,0,0,0,0,750,2,800,3,100,1,0,0,0,0,0,0,0,0,0,0,0,0,0,0,0,0,0,0,0,0,0,0,0,800,50,50,0,0,0,10,1380,85.9649
DR-13-2009,,24,0,0,0,0,0,0,5.116076361,10,0,0,0,0,0,0,0,0,0,0,0,0,1,0,0,0,0,0,750,2,800,3,100,1,0,0,0,0,0,0,0,0,0,0,0,0,0,0,0,0,0,0,0,0,0,0,0,800,50,50,0,0,0,10,1440,85.9649
DR-13-2009,,25,0,0,0,0,0,0,5.116076361,10,0,0,0,0,0,0,0,0,0,0,0,0,1,0,0,0,0,0,750,2,800,3,100,1,0,0,0,0,0,0,0,0,0,0,0,0,0,0,0,0,0,0,0,0,0,0,0,800,50,50,0,0,0,10,1500,86.6228
DR-13-2009,,26,0,0,0,0,0,0,5.116076361,10,0,0,0,0,0,0,0,0,0,0,0,0,1,0,0,0,0,0,750,2,800,3,100,1,0,0,0,0,0,0,0,0,0,0,0,0,0,0,0,0,0,0,0,0,0,0,0,800,50,50,0,0,0,10,1560,86.4035
DR-13-2009,,27,0,0,0,0,0,0,5.116076361,10,0,0,0,0,0,0,0,0,0,0,0,0,1,0,0,0,0,0,750,2,800,3,100,1,0,0,0,0,0,0,0,0,0,0,0,0,0,0,0,0,0,0,0,0,0,0,0,800,50,50,0,0,0,10,1620,85.9649
DR-13-2009,,28,0,0,0,0,0,0,5.116076361,10,0,0,0,0,0,0,0,0,0,0,0,0,1,0,0,0,0,0,750,2,800,3,100,1,0,0,0,0,0,0,0,0,0,0,0,0,0,0,0,0,0,0,0,0,0,0,0,800,50,50,0,0,0,10,1680,86.1842
DR-13-2009,,29,0,0,0,0,0,0,5.116076361,10,0,0,0,0,0,0,0,0,0,0,0,0,1,0,0,0,0,0,750,2,800,3,100,1,0,0,0,0,0,0,0,0,0,0,0,0,0,0,0,0,0,0,0,0,0,0,0,800,50,50,0,0,0,10,1740,86.8421
DR-13-2009,,30,0,0,0,0,0,0,5.116076361,10,0,0,0,0,0,0,0,0,0,0,0,0,1,0,0,0,0,0,750,2,800,3,100,1,0,0,0,0,0,0,0,0,0,0,0,0,0,0,0,0,0,0,0,0,0,0,0,800,50,50,0,0,0,10,1800,87.2807
DR-13-2009,,31,3,0,0,0,0,0,5.116076361,7,0,0,0,0,0,0,0,0,0,0,0,0,1,0,0,0,0,0,750,2,800,3,100,1,0,0,0,0,0,0,0,0,0,0,0,0,0,0,0,0,0,0,0,0,0,0,0,800,50,50,0,0,0,10,60,84.8684
DR-13-2009,,32,3,0,0,0,0,0,5.116076361,7,0,0,0,0,0,0,0,0,0,0,0,0,1,0,0,0,0,0,750,2,800,3,100,1,0,0,0,0,0,0,0,0,0,0,0,0,0,0,0,0,0,0,0,0,0,0,0,800,50,50,0,0,0,10,120,85.5263
DR-13-2009,,33,3,0,0,0,0,0,5.116076361,7,0,0,0,0,0,0,0,0,0,0,0,0,1,0,0,0,0,0,750,2,800,3,100,1,0,0,0,0,0,0,0,0,0,0,0,0,0,0,0,0,0,0,0,0,0,0,0,800,50,50,0,0,0,10,180,85.7456
DR-13-2009,,34,3,0,0,0,0,0,5.116076361,7,0,0,0,0,0,0,0,0,0,0,0,0,1,0,0,0,0,0,750,2,800,3,100,1,0,0,0,0,0,0,0,0,0,0,0,0,0,0,0,0,0,0,0,0,0,0,0,800,50,50,0,0,0,10,240,85.5263
DR-13-2009,,35,3,0,0,0,0,0,5.116076361,7,0,0,0,0,0,0,0,0,0,0,0,0,1,0,0,0,0,0,750,2,800,3,100,1,0,0,0,0,0,0,0,0,0,0,0,0,0,0,0,0,0,0,0,0,0,0,0,800,50,50,0,0,0,10,300,85.7456
DR-13-2009,,36,3,0,0,0,0,0,5.116076361,7,0,0,0,0,0,0,0,0,0,0,0,0,1,0,0,0,0,0,750,2,800,3,100,1,0,0,0,0,0,0,0,0,0,0,0,0,0,0,0,0,0,0,0,0,0,0,0,800,50,50,0,0,0,10,360,86.4035
DR-13-2009,,37,3,0,0,0,0,0,5.116076361,7,0,0,0,0,0,0,0,0,0,0,0,0,1,0,0,0,0,0,750,2,800,3,100,1,0,0,0,0,0,0,0,0,0,0,0,0,0,0,0,0,0,0,0,0,0,0,0,800,50,50,0,0,0,10,420,86.4035
DR-13-2009,,38,3,0,0,0,0,0,5.116076361,7,0,0,0,0,0,0,0,0,0,0,0,0,1,0,0,0,0,0,750,2,800,3,100,1,0,0,0,0,0,0,0,0,0,0,0,0,0,0,0,0,0,0,0,0,0,0,0,800,50,50,0,0,0,10,480,86.6228
DR-13-2009,,39,3,0,0,0,0,0,5.116076361,7,0,0,0,0,0,0,0,0,0,0,0,0,1,0,0,0,0,0,750,2,800,3,100,1,0,0,0,0,0,0,0,0,0,0,0,0,0,0,0,0,0,0,0,0,0,0,0,800,50,50,0,0,0,10,540,87.2807
DR-13-2009,,40,3,0,0,0,0,0,5.116076361,7,0,0,0,0,0,0,0,0,0,0,0,0,1,0,0,0,0,0,750,2,800,3,100,1,0,0,0,0,0,0,0,0,0,0,0,0,0,0,0,0,0,0,0,0,0,0,0,800,50,50,0,0,0,10,600,87.2807
DR-13-2009,,41,3,0,0,0,0,0,5.116076361,7,0,0,0,0,0,0,0,0,0,0,0,0,1,0,0,0,0,0,750,2,800,3,100,1,0,0,0,0,0,0,0,0,0,0,0,0,0,0,0,0,0,0,0,0,0,0,0,800,50,50,0,0,0,10,660,87.2807
DR-13-2009,,42,3,0,0,0,0,0,5.116076361,7,0,0,0,0,0,0,0,0,0,0,0,0,1,0,0,0,0,0,750,2,800,3,100,1,0,0,0,0,0,0,0,0,0,0,0,0,0,0,0,0,0,0,0,0,0,0,0,800,50,50,0,0,0,10,720,87.7193
DR-13-2009,,43,3,0,0,0,0,0,5.116076361,7,0,0,0,0,0,0,0,0,0,0,0,0,1,0,0,0,0,0,750,2,800,3,100,1,0,0,0,0,0,0,0,0,0,0,0,0,0,0,0,0,0,0,0,0,0,0,0,800,50,50,0,0,0,10,780,88.1579
DR-13-2009,,44,3,0,0,0,0,0,5.116076361,7,0,0,0,0,0,0,0,0,0,0,0,0,1,0,0,0,0,0,750,2,800,3,100,1,0,0,0,0,0,0,0,0,0,0,0,0,0,0,0,0,0,0,0,0,0,0,0,800,50,50,0,0,0,10,840,87.2807
DR-13-2009,,45,3,0,0,0,0,0,5.116076361,7,0,0,0,0,0,0,0,0,0,0,0,0,1,0,0,0,0,0,750,2,800,3,100,1,0,0,0,0,0,0,0,0,0,0,0,0,0,0,0,0,0,0,0,0,0,0,0,800,50,50,0,0,0,10,900,87.5
DR-13-2009,,46,3,0,0,0,0,0,5.116076361,7,0,0,0,0,0,0,0,0,0,0,0,0,1,0,0,0,0,0,750,2,800,3,100,1,0,0,0,0,0,0,0,0,0,0,0,0,0,0,0,0,0,0,0,0,0,0,0,800,50,50,0,0,0,10,960,87.9386
DR-13-2009,,47,3,0,0,0,0,0,5.116076361,7,0,0,0,0,0,0,0,0,0,0,0,0,1,0,0,0,0,0,750,2,800,3,100,1,0,0,0,0,0,0,0,0,0,0,0,0,0,0,0,0,0,0,0,0,0,0,0,800,50,50,0,0,0,10,1020,87.9386
DR-13-2009,,48,3,0,0,0,0,0,5.116076361,7,0,0,0,0,0,0,0,0,0,0,0,0,1,0,0,0,0,0,750,2,800,3,100,1,0,0,0,0,0,0,0,0,0,0,0,0,0,0,0,0,0,0,0,0,0,0,0,800,50,50,0,0,0,10,1080,87.9386
DR-13-2009,,49,3,0,0,0,0,0,5.116076361,7,0,0,0,0,0,0,0,0,0,0,0,0,1,0,0,0,0,0,750,2,800,3,100,1,0,0,0,0,0,0,0,0,0,0,0,0,0,0,0,0,0,0,0,0,0,0,0,800,50,50,0,0,0,10,1140,88.3772
DR-13-2009,,50,3,0,0,0,0,0,5.116076361,7,0,0,0,0,0,0,0,0,0,0,0,0,1,0,0,0,0,0,750,2,800,3,100,1,0,0,0,0,0,0,0,0,0,0,0,0,0,0,0,0,0,0,0,0,0,0,0,800,50,50,0,0,0,10,1200,88.1579
DR-13-2009,,51,3,0,0,0,0,0,5.116076361,7,0,0,0,0,0,0,0,0,0,0,0,0,1,0,0,0,0,0,750,2,800,3,100,1,0,0,0,0,0,0,0,0,0,0,0,0,0,0,0,0,0,0,0,0,0,0,0,800,50,50,0,0,0,10,1260,88.3772
DR-13-2009,,52,3,0,0,0,0,0,5.116076361,7,0,0,0,0,0,0,0,0,0,0,0,0,1,0,0,0,0,0,750,2,800,3,100,1,0,0,0,0,0,0,0,0,0,0,0,0,0,0,0,0,0,0,0,0,0,0,0,800,50,50,0,0,0,10,1320,89.0351
DR-13-2009,,53,3,0,0,0,0,0,5.116076361,7,0,0,0,0,0,0,0,0,0,0,0,0,1,0,0,0,0,0,750,2,800,3,100,1,0,0,0,0,0,0,0,0,0,0,0,0,0,0,0,0,0,0,0,0,0,0,0,800,50,50,0,0,0,10,1380,88.5965
DR-13-2009,,54,3,0,0,0,0,0,5.116076361,7,0,0,0,0,0,0,0,0,0,0,0,0,1,0,0,0,0,0,750,2,800,3,100,1,0,0,0,0,0,0,0,0,0,0,0,0,0,0,0,0,0,0,0,0,0,0,0,800,50,50,0,0,0,10,1440,88.5965
DR-13-2009,,55,3,0,0,0,0,0,5.116076361,7,0,0,0,0,0,0,0,0,0,0,0,0,1,0,0,0,0,0,750,2,800,3,100,1,0,0,0,0,0,0,0,0,0,0,0,0,0,0,0,0,0,0,0,0,0,0,0,800,50,50,0,0,0,10,1500,89.0351
DR-13-2009,,56,3,0,0,0,0,0,5.116076361,7,0,0,0,0,0,0,0,0,0,0,0,0,1,0,0,0,0,0,750,2,800,3,100,1,0,0,0,0,0,0,0,0,0,0,0,0,0,0,0,0,0,0,0,0,0,0,0,800,50,50,0,0,0,10,1560,89.693
DR-13-2009,,57,3,0,0,0,0,0,5.116076361,7,0,0,0,0,0,0,0,0,0,0,0,0,1,0,0,0,0,0,750,2,800,3,100,1,0,0,0,0,0,0,0,0,0,0,0,0,0,0,0,0,0,0,0,0,0,0,0,800,50,50,0,0,0,10,1620,89.2544
DR-13-2009,,58,3,0,0,0,0,0,5.116076361,7,0,0,0,0,0,0,0,0,0,0,0,0,1,0,0,0,0,0,750,2,800,3,100,1,0,0,0,0,0,0,0,0,0,0,0,0,0,0,0,0,0,0,0,0,0,0,0,800,50,50,0,0,0,10,1680,89.693
DR-13-2009,,59,3,0,0,0,0,0,5.116076361,7,0,0,0,0,0,0,0,0,0,0,0,0,1,0,0,0,0,0,750,2,800,3,100,1,0,0,0,0,0,0,0,0,0,0,0,0,0,0,0,0,0,0,0,0,0,0,0,800,50,50,0,0,0,10,1740,90.1316
DR-13-2009,,60,3,0,0,0,0,0,5.116076361,7,0,0,0,0,0,0,0,0,0,0,0,0,1,0,0,0,0,0,750,2,800,3,100,1,0,0,0,0,0,0,0,0,0,0,0,0,0,0,0,0,0,0,0,0,0,0,0,800,50,50,0,0,0,10,1800,89.693
DR-13-2009,,61,5,0,0,0,0,0,5.116076361,5,0,0,0,0,0,0,0,0,0,0,0,0,1,0,0,0,0,0,750,2,800,3,100,1,0,0,0,0,0,0,0,0,0,0,0,0,0,0,0,0,0,0,0,0,0,0,0,800,50,50,0,0,0,10,60,83.114
DR-13-2009,,62,5,0,0,0,0,0,5.116076361,5,0,0,0,0,0,0,0,0,0,0,0,0,1,0,0,0,0,0,750,2,800,3,100,1,0,0,0,0,0,0,0,0,0,0,0,0,0,0,0,0,0,0,0,0,0,0,0,800,50,50,0,0,0,10,120,83.5526
DR-13-2009,,63,5,0,0,0,0,0,5.116076361,5,0,0,0,0,0,0,0,0,0,0,0,0,1,0,0,0,0,0,750,2,800,3,100,1,0,0,0,0,0,0,0,0,0,0,0,0,0,0,0,0,0,0,0,0,0,0,0,800,50,50,0,0,0,10,180,83.9912
DR-13-2009,,64,5,0,0,0,0,0,5.116076361,5,0,0,0,0,0,0,0,0,0,0,0,0,1,0,0,0,0,0,750,2,800,3,100,1,0,0,0,0,0,0,0,0,0,0,0,0,0,0,0,0,0,0,0,0,0,0,0,800,50,50,0,0,0,10,240,83.3333
DR-13-2009,,65,5,0,0,0,0,0,5.116076361,5,0,0,0,0,0,0,0,0,0,0,0,0,1,0,0,0,0,0,750,2,800,3,100,1,0,0,0,0,0,0,0,0,0,0,0,0,0,0,0,0,0,0,0,0,0,0,0,800,50,50,0,0,0,10,300,83.5526
DR-13-2009,,66,5,0,0,0,0,0,5.116076361,5,0,0,0,0,0,0,0,0,0,0,0,0,1,0,0,0,0,0,750,2,800,3,100,1,0,0,0,0,0,0,0,0,0,0,0,0,0,0,0,0,0,0,0,0,0,0,0,800,50,50,0,0,0,10,360,83.114
DR-13-2009,,67,5,0,0,0,0,0,5.116076361,5,0,0,0,0,0,0,0,0,0,0,0,0,1,0,0,0,0,0,750,2,800,3,100,1,0,0,0,0,0,0,0,0,0,0,0,0,0,0,0,0,0,0,0,0,0,0,0,800,50,50,0,0,0,10,420,83.3333
DR-13-2009,,68,5,0,0,0,0,0,5.116076361,5,0,0,0,0,0,0,0,0,0,0,0,0,1,0,0,0,0,0,750,2,800,3,100,1,0,0,0,0,0,0,0,0,0,0,0,0,0,0,0,0,0,0,0,0,0,0,0,800,50,50,0,0,0,10,480,82.6754
DR-13-2009,,69,5,0,0,0,0,0,5.116076361,5,0,0,0,0,0,0,0,0,0,0,0,0,1,0,0,0,0,0,750,2,800,3,100,1,0,0,0,0,0,0,0,0,0,0,0,0,0,0,0,0,0,0,0,0,0,0,0,800,50,50,0,0,0,10,540,82.4561
DR-13-2009,,70,5,0,0,0,0,0,5.116076361,5,0,0,0,0,0,0,0,0,0,0,0,0,1,0,0,0,0,0,750,2,800,3,100,1,0,0,0,0,0,0,0,0,0,0,0,0,0,0,0,0,0,0,0,0,0,0,0,800,50,50,0,0,0,10,600,82.0175
DR-13-2009,,71,5,0,0,0,0,0,5.116076361,5,0,0,0,0,0,0,0,0,0,0,0,0,1,0,0,0,0,0,750,2,800,3,100,1,0,0,0,0,0,0,0,0,0,0,0,0,0,0,0,0,0,0,0,0,0,0,0,800,50,50,0,0,0,10,660,81.7982
DR-13-2009,,72,5,0,0,0,0,0,5.116076361,5,0,0,0,0,0,0,0,0,0,0,0,0,1,0,0,0,0,0,750,2,800,3,100,1,0,0,0,0,0,0,0,0,0,0,0,0,0,0,0,0,0,0,0,0,0,0,0,800,50,50,0,0,0,10,720,80.2632
DR-13-2009,,73,5,0,0,0,0,0,5.116076361,5,0,0,0,0,0,0,0,0,0,0,0,0,1,0,0,0,0,0,750,2,800,3,100,1,0,0,0,0,0,0,0,0,0,0,0,0,0,0,0,0,0,0,0,0,0,0,0,800,50,50,0,0,0,10,780,78.5088
DR-13-2009,,74,5,0,0,0,0,0,5.116076361,5,0,0,0,0,0,0,0,0,0,0,0,0,1,0,0,0,0,0,750,2,800,3,100,1,0,0,0,0,0,0,0,0,0,0,0,0,0,0,0,0,0,0,0,0,0,0,0,800,50,50,0,0,0,10,840,78.0702
DR-13-2009,,75,5,0,0,0,0,0,5.116076361,5,0,0,0,0,0,0,0,0,0,0,0,0,1,0,0,0,0,0,750,2,800,3,100,1,0,0,0,0,0,0,0,0,0,0,0,0,0,0,0,0,0,0,0,0,0,0,0,800,50,50,0,0,0,10,900,77.6316
DR-13-2009,,76,5,0,0,0,0,0,5.116076361,5,0,0,0,0,0,0,0,0,0,0,0,0,1,0,0,0,0,0,750,2,800,3,100,1,0,0,0,0,0,0,0,0,0,0,0,0,0,0,0,0,0,0,0,0,0,0,0,800,50,50,0,0,0,10,960,78.9474
DR-13-2009,,77,5,0,0,0,0,0,5.116076361,5,0,0,0,0,0,0,0,0,0,0,0,0,1,0,0,0,0,0,750,2,800,3,100,1,0,0,0,0,0,0,0,0,0,0,0,0,0,0,0,0,0,0,0,0,0,0,0,800,50,50,0,0,0,10,1020,79.1667
DR-13-2009,,78,5,0,0,0,0,0,5.116076361,5,0,0,0,0,0,0,0,0,0,0,0,0,1,0,0,0,0,0,750,2,800,3,100,1,0,0,0,0,0,0,0,0,0,0,0,0,0,0,0,0,0,0,0,0,0,0,0,800,50,50,0,0,0,10,1080,79.8246
DR-13-2009,,79,5,0,0,0,0,0,5.116076361,5,0,0,0,0,0,0,0,0,0,0,0,0,1,0,0,0,0,0,750,2,800,3,100,1,0,0,0,0,0,0,0,0,0,0,0,0,0,0,0,0,0,0,0,0,0,0,0,800,50,50,0,0,0,10,1140,80.4825
DR-13-2009,,80,5,0,0,0,0,0,5.116076361,5,0,0,0,0,0,0,0,0,0,0,0,0,1,0,0,0,0,0,750,2,800,3,100,1,0,0,0,0,0,0,0,0,0,0,0,0,0,0,0,0,0,0,0,0,0,0,0,800,50,50,0,0,0,10,1200,80.9211
DR-13-2009,,81,5,0,0,0,0,0,5.116076361,5,0,0,0,0,0,0,0,0,0,0,0,0,1,0,0,0,0,0,750,2,800,3,100,1,0,0,0,0,0,0,0,0,0,0,0,0,0,0,0,0,0,0,0,0,0,0,0,800,50,50,0,0,0,10,1260,82.0175
DR-13-2009,,82,5,0,0,0,0,0,5.116076361,5,0,0,0,0,0,0,0,0,0,0,0,0,1,0,0,0,0,0,750,2,800,3,100,1,0,0,0,0,0,0,0,0,0,0,0,0,0,0,0,0,0,0,0,0,0,0,0,800,50,50,0,0,0,10,1320,82.0175
DR-13-2009,,83,5,0,0,0,0,0,5.116076361,5,0,0,0,0,0,0,0,0,0,0,0,0,1,0,0,0,0,0,750,2,800,3,100,1,0,0,0,0,0,0,0,0,0,0,0,0,0,0,0,0,0,0,0,0,0,0,0,800,50,50,0,0,0,10,1380,82.6754
DR-13-2009,,84,5,0,0,0,0,0,5.116076361,5,0,0,0,0,0,0,0,0,0,0,0,0,1,0,0,0,0,0,750,2,800,3,100,1,0,0,0,0,0,0,0,0,0,0,0,0,0,0,0,0,0,0,0,0,0,0,0,800,50,50,0,0,0,10,1440,80.4825
DR-13-2009,,85,5,0,0,0,0,0,5.116076361,5,0,0,0,0,0,0,0,0,0,0,0,0,1,0,0,0,0,0,750,2,800,3,100,1,0,0,0,0,0,0,0,0,0,0,0,0,0,0,0,0,0,0,0,0,0,0,0,800,50,50,0,0,0,10,1500,80.0439
DR-13-2009,,86,5,0,0,0,0,0,5.116076361,5,0,0,0,0,0,0,0,0,0,0,0,0,1,0,0,0,0,0,750,2,800,3,100,1,0,0,0,0,0,0,0,0,0,0,0,0,0,0,0,0,0,0,0,0,0,0,0,800,50,50,0,0,0,10,1560,80.2632
DR-13-2009,,87,5,0,0,0,0,0,5.116076361,5,0,0,0,0,0,0,0,0,0,0,0,0,1,0,0,0,0,0,750,2,800,3,100,1,0,0,0,0,0,0,0,0,0,0,0,0,0,0,0,0,0,0,0,0,0,0,0,800,50,50,0,0,0,10,1620,80.9211
DR-13-2009,,88,5,0,0,0,0,0,5.116076361,5,0,0,0,0,0,0,0,0,0,0,0,0,1,0,0,0,0,0,750,2,800,3,100,1,0,0,0,0,0,0,0,0,0,0,0,0,0,0,0,0,0,0,0,0,0,0,0,800,50,50,0,0,0,10,1680,81.7982
DR-13-2009,,89,5,0,0,0,0,0,5.116076361,5,0,0,0,0,0,0,0,0,0,0,0,0,1,0,0,0,0,0,750,2,800,3,100,1,0,0,0,0,0,0,0,0,0,0,0,0,0,0,0,0,0,0,0,0,0,0,0,800,50,50,0,0,0,10,1740,81.5789
DR-13-2009,,90,5,0,0,0,0,0,5.116076361,5,0,0,0,0,0,0,0,0,0,0,0,0,1,0,0,0,0,0,750,2,800,3,100,1,0,0,0,0,0,0,0,0,0,0,0,0,0,0,0,0,0,0,0,0,0,0,0,800,50,50,0,0,0,10,1800,82.4561
DR-13-2009,,91,7,0,0,0,0,0,5.116076361,3,0,0,0,0,0,0,0,0,0,0,0,0,1,0,0,0,0,0,750,2,800,3,100,1,0,0,0,0,0,0,0,0,0,0,0,0,0,0,0,0,0,0,0,0,0,0,0,800,50,50,0,0,0,10,60,54.6053
DR-13-2009,,92,7,0,0,0,0,0,5.116076361,3,0,0,0,0,0,0,0,0,0,0,0,0,1,0,0,0,0,0,750,2,800,3,100,1,0,0,0,0,0,0,0,0,0,0,0,0,0,0,0,0,0,0,0,0,0,0,0,800,50,50,0,0,0,10,120,49.3421
DR-13-2009,,93,7,0,0,0,0,0,5.116076361,3,0,0,0,0,0,0,0,0,0,0,0,0,1,0,0,0,0,0,750,2,800,3,100,1,0,0,0,0,0,0,0,0,0,0,0,0,0,0,0,0,0,0,0,0,0,0,0,800,50,50,0,0,0,10,180,47.807
DR-13-2009,,94,7,0,0,0,0,0,5.116076361,3,0,0,0,0,0,0,0,0,0,0,0,0,1,0,0,0,0,0,750,2,800,3,100,1,0,0,0,0,0,0,0,0,0,0,0,0,0,0,0,0,0,0,0,0,0,0,0,800,50,50,0,0,0,10,240,47.807
DR-13-2009,,95,7,0,0,0,0,0,5.116076361,3,0,0,0,0,0,0,0,0,0,0,0,0,1,0,0,0,0,0,750,2,800,3,100,1,0,0,0,0,0,0,0,0,0,0,0,0,0,0,0,0,0,0,0,0,0,0,0,800,50,50,0,0,0,10,300,51.0965
DR-13-2009,,96,7,0,0,0,0,0,5.116076361,3,0,0,0,0,0,0,0,0,0,0,0,0,1,0,0,0,0,0,750,2,800,3,100,1,0,0,0,0,0,0,0,0,0,0,0,0,0,0,0,0,0,0,0,0,0,0,0,800,50,50,0,0,0,10,360,55.9211
DR-13-2009,,97,7,0,0,0,0,0,5.116076361,3,0,0,0,0,0,0,0,0,0,0,0,0,1,0,0,0,0,0,750,2,800,3,100,1,0,0,0,0,0,0,0,0,0,0,0,0,0,0,0,0,0,0,0,0,0,0,0,800,50,50,0,0,0,10,420,59.2105
DR-13-2009,,98,7,0,0,0,0,0,5.116076361,3,0,0,0,0,0,0,0,0,0,0,0,0,1,0,0,0,0,0,750,2,800,3,100,1,0,0,0,0,0,0,0,0,0,0,0,0,0,0,0,0,0,0,0,0,0,0,0,800,50,50,0,0,0,10,480,60.0877
DR-13-2009,,99,7,0,0,0,0,0,5.116076361,3,0,0,0,0,0,0,0,0,0,0,0,0,1,0,0,0,0,0,750,2,800,3,100,1,0,0,0,0,0,0,0,0,0,0,0,0,0,0,0,0,0,0,0,0,0,0,0,800,50,50,0,0,0,10,540,61.4035
DR-13-2009,,100,7,0,0,0,0,0,5.116076361,3,0,0,0,0,0,0,0,0,0,0,0,0,1,0,0,0,0,0,750,2,800,3,100,1,0,0,0,0,0,0,0,0,0,0,0,0,0,0,0,0,0,0,0,0,0,0,0,800,50,50,0,0,0,10,600,62.9386
DR-13-2009,,101,7,0,0,0,0,0,5.116076361,3,0,0,0,0,0,0,0,0,0,0,0,0,1,0,0,0,0,0,750,2,800,3,100,1,0,0,0,0,0,0,0,0,0,0,0,0,0,0,0,0,0,0,0,0,0,0,0,800,50,50,0,0,0,10,660,64.9123
DR-13-2009,,102,7,0,0,0,0,0,5.116076361,3,0,0,0,0,0,0,0,0,0,0,0,0,1,0,0,0,0,0,750,2,800,3,100,1,0,0,0,0,0,0,0,0,0,0,0,0,0,0,0,0,0,0,0,0,0,0,0,800,50,50,0,0,0,10,720,65.7895
DR-13-2009,,103,7,0,0,0,0,0,5.116076361,3,0,0,0,0,0,0,0,0,0,0,0,0,1,0,0,0,0,0,750,2,800,3,100,1,0,0,0,0,0,0,0,0,0,0,0,0,0,0,0,0,0,0,0,0,0,0,0,800,50,50,0,0,0,10,780,66.6667
DR-13-2009,,104,7,0,0,0,0,0,5.116076361,3,0,0,0,0,0,0,0,0,0,0,0,0,1,0,0,0,0,0,750,2,800,3,100,1,0,0,0,0,0,0,0,0,0,0,0,0,0,0,0,0,0,0,0,0,0,0,0,800,50,50,0,0,0,10,840,66.886
DR-13-2009,,105,7,0,0,0,0,0,5.116076361,3,0,0,0,0,0,0,0,0,0,0,0,0,1,0,0,0,0,0,750,2,800,3,100,1,0,0,0,0,0,0,0,0,0,0,0,0,0,0,0,0,0,0,0,0,0,0,0,800,50,50,0,0,0,10,900,67.1053
DR-13-2009,,106,7,0,0,0,0,0,5.116076361,3,0,0,0,0,0,0,0,0,0,0,0,0,1,0,0,0,0,0,750,2,800,3,100,1,0,0,0,0,0,0,0,0,0,0,0,0,0,0,0,0,0,0,0,0,0,0,0,800,50,50,0,0,0,10,960,66.886
DR-13-2009,,107,7,0,0,0,0,0,5.116076361,3,0,0,0,0,0,0,0,0,0,0,0,0,1,0,0,0,0,0,750,2,800,3,100,1,0,0,0,0,0,0,0,0,0,0,0,0,0,0,0,0,0,0,0,0,0,0,0,800,50,50,0,0,0,10,1020,66.886
DR-13-2009,,108,7,0,0,0,0,0,5.116076361,3,0,0,0,0,0,0,0,0,0,0,0,0,1,0,0,0,0,0,750,2,800,3,100,1,0,0,0,0,0,0,0,0,0,0,0,0,0,0,0,0,0,0,0,0,0,0,0,800,50,50,0,0,0,10,1080,67.1053
DR-13-2009,,109,7,0,0,0,0,0,5.116076361,3,0,0,0,0,0,0,0,0,0,0,0,0,1,0,0,0,0,0,750,2,800,3,100,1,0,0,0,0,0,0,0,0,0,0,0,0,0,0,0,0,0,0,0,0,0,0,0,800,50,50,0,0,0,10,1140,67.3246
DR-13-2009,,110,7,0,0,0,0,0,5.116076361,3,0,0,0,0,0,0,0,0,0,0,0,0,1,0,0,0,0,0,750,2,800,3,100,1,0,0,0,0,0,0,0,0,0,0,0,0,0,0,0,0,0,0,0,0,0,0,0,800,50,50,0,0,0,10,1200,67.3246
DR-13-2009,,111,7,0,0,0,0,0,5.116076361,3,0,0,0,0,0,0,0,0,0,0,0,0,1,0,0,0,0,0,750,2,800,3,100,1,0,0,0,0,0,0,0,0,0,0,0,0,0,0,0,0,0,0,0,0,0,0,0,800,50,50,0,0,0,10,1260,67.5439
DR-13-2009,,112,7,0,0,0,0,0,5.116076361,3,0,0,0,0,0,0,0,0,0,0,0,0,1,0,0,0,0,0,750,2,800,3,100,1,0,0,0,0,0,0,0,0,0,0,0,0,0,0,0,0,0,0,0,0,0,0,0,800,50,50,0,0,0,10,1320,67.3246
DR-13-2009,,113,7,0,0,0,0,0,5.116076361,3,0,0,0,0,0,0,0,0,0,0,0,0,1,0,0,0,0,0,750,2,800,3,100,1,0,0,0,0,0,0,0,0,0,0,0,0,0,0,0,0,0,0,0,0,0,0,0,800,50,50,0,0,0,10,1380,67.3246
DR-13-2009,,114,7,0,0,0,0,0,5.116076361,3,0,0,0,0,0,0,0,0,0,0,0,0,1,0,0,0,0,0,750,2,800,3,100,1,0,0,0,0,0,0,0,0,0,0,0,0,0,0,0,0,0,0,0,0,0,0,0,800,50,50,0,0,0,10,1440,67.7632
DR-13-2009,,115,7,0,0,0,0,0,5.116076361,3,0,0,0,0,0,0,0,0,0,0,0,0,1,0,0,0,0,0,750,2,800,3,100,1,0,0,0,0,0,0,0,0,0,0,0,0,0,0,0,0,0,0,0,0,0,0,0,800,50,50,0,0,0,10,1500,66.4474
DR-13-2009,,116,7,0,0,0,0,0,5.116076361,3,0,0,0,0,0,0,0,0,0,0,0,0,1,0,0,0,0,0,750,2,800,3,100,1,0,0,0,0,0,0,0,0,0,0,0,0,0,0,0,0,0,0,0,0,0,0,0,800,50,50,0,0,0,10,1560,65.7895
DR-13-2009,,117,7,0,0,0,0,0,5.116076361,3,0,0,0,0,0,0,0,0,0,0,0,0,1,0,0,0,0,0,750,2,800,3,100,1,0,0,0,0,0,0,0,0,0,0,0,0,0,0,0,0,0,0,0,0,0,0,0,800,50,50,0,0,0,10,1620,66.6667
DR-13-2009,,118,7,0,0,0,0,0,5.116076361,3,0,0,0,0,0,0,0,0,0,0,0,0,1,0,0,0,0,0,750,2,800,3,100,1,0,0,0,0,0,0,0,0,0,0,0,0,0,0,0,0,0,0,0,0,0,0,0,800,50,50,0,0,0,10,1680,66.0088
DR-13-2009,,119,7,0,0,0,0,0,5.116076361,3,0,0,0,0,0,0,0,0,0,0,0,0,1,0,0,0,0,0,750,2,800,3,100,1,0,0,0,0,0,0,0,0,0,0,0,0,0,0,0,0,0,0,0,0,0,0,0,800,50,50,0,0,0,10,1740,66.6667
DR-13-2009,,120,7,0,0,0,0,0,5.116076361,3,0,0,0,0,0,0,0,0,0,0,0,0,1,0,0,0,0,0,750,2,800,3,100,1,0,0,0,0,0,0,0,0,0,0,0,0,0,0,0,0,0,0,0,0,0,0,0,800,50,50,0,0,0,10,1800,67.5439
DR-13-2009,,121,10,0,0,0,0,0,5.116076361,0,0,0,0,0,0,0,0,0,0,0,0,0,1,0,0,0,0,0,750,2,800,3,100,1,0,0,0,0,0,0,0,0,0,0,0,0,0,0,0,0,0,0,0,0,0,0,0,800,50,50,0,0,0,10,60,19.0789
DR-13-2009,,122,10,0,0,0,0,0,5.116076361,0,0,0,0,0,0,0,0,0,0,0,0,0,1,0,0,0,0,0,750,2,800,3,100,1,0,0,0,0,0,0,0,0,0,0,0,0,0,0,0,0,0,0,0,0,0,0,0,800,50,50,0,0,0,10,120,19.0789
DR-13-2009,,123,10,0,0,0,0,0,5.116076361,0,0,0,0,0,0,0,0,0,0,0,0,0,1,0,0,0,0,0,750,2,800,3,100,1,0,0,0,0,0,0,0,0,0,0,0,0,0,0,0,0,0,0,0,0,0,0,0,800,50,50,0,0,0,10,180,17.7632
DR-13-2009,,124,10,0,0,0,0,0,5.116076361,0,0,0,0,0,0,0,0,0,0,0,0,0,1,0,0,0,0,0,750,2,800,3,100,1,0,0,0,0,0,0,0,0,0,0,0,0,0,0,0,0,0,0,0,0,0,0,0,800,50,50,0,0,0,10,240,17.7632
DR-13-2009,,125,10,0,0,0,0,0,5.116076361,0,0,0,0,0,0,0,0,0,0,0,0,0,1,0,0,0,0,0,750,2,800,3,100,1,0,0,0,0,0,0,0,0,0,0,0,0,0,0,0,0,0,0,0,0,0,0,0,800,50,50,0,0,0,10,300,17.7632
DR-13-2009,,126,10,0,0,0,0,0,5.116076361,0,0,0,0,0,0,0,0,0,0,0,0,0,1,0,0,0,0,0,750,2,800,3,100,1,0,0,0,0,0,0,0,0,0,0,0,0,0,0,0,0,0,0,0,0,0,0,0,800,50,50,0,0,0,10,360,17.5439
DR-13-2009,,127,10,0,0,0,0,0,5.116076361,0,0,0,0,0,0,0,0,0,0,0,0,0,1,0,0,0,0,0,750,2,800,3,100,1,0,0,0,0,0,0,0,0,0,0,0,0,0,0,0,0,0,0,0,0,0,0,0,800,50,50,0,0,0,10,420,16.6667
DR-13-2009,,128,10,0,0,0,0,0,5.116076361,0,0,0,0,0,0,0,0,0,0,0,0,0,1,0,0,0,0,0,750,2,800,3,100,1,0,0,0,0,0,0,0,0,0,0,0,0,0,0,0,0,0,0,0,0,0,0,0,800,50,50,0,0,0,10,480,16.4474
DR-13-2009,,129,10,0,0,0,0,0,5.116076361,0,0,0,0,0,0,0,0,0,0,0,0,0,1,0,0,0,0,0,750,2,800,3,100,1,0,0,0,0,0,0,0,0,0,0,0,0,0,0,0,0,0,0,0,0,0,0,0,800,50,50,0,0,0,10,540,17.1053
DR-13-2009,,130,10,0,0,0,0,0,5.116076361,0,0,0,0,0,0,0,0,0,0,0,0,0,1,0,0,0,0,0,750,2,800,3,100,1,0,0,0,0,0,0,0,0,0,0,0,0,0,0,0,0,0,0,0,0,0,0,0,800,50,50,0,0,0,10,600,17.1053
DR-13-2009,,131,10,0,0,0,0,0,5.116076361,0,0,0,0,0,0,0,0,0,0,0,0,0,1,0,0,0,0,0,750,2,800,3,100,1,0,0,0,0,0,0,0,0,0,0,0,0,0,0,0,0,0,0,0,0,0,0,0,800,50,50,0,0,0,10,660,18.2018
DR-13-2009,,132,10,0,0,0,0,0,5.116076361,0,0,0,0,0,0,0,0,0,0,0,0,0,1,0,0,0,0,0,750,2,800,3,100,1,0,0,0,0,0,0,0,0,0,0,0,0,0,0,0,0,0,0,0,0,0,0,0,800,50,50,0,0,0,10,720,18.2018
DR-13-2009,,133,10,0,0,0,0,0,5.116076361,0,0,0,0,0,0,0,0,0,0,0,0,0,1,0,0,0,0,0,750,2,800,3,100,1,0,0,0,0,0,0,0,0,0,0,0,0,0,0,0,0,0,0,0,0,0,0,0,800,50,50,0,0,0,10,780,17.7632
DR-13-2009,,134,10,0,0,0,0,0,5.116076361,0,0,0,0,0,0,0,0,0,0,0,0,0,1,0,0,0,0,0,750,2,800,3,100,1,0,0,0,0,0,0,0,0,0,0,0,0,0,0,0,0,0,0,0,0,0,0,0,800,50,50,0,0,0,10,840,18.2018
DR-13-2009,,135,10,0,0,0,0,0,5.116076361,0,0,0,0,0,0,0,0,0,0,0,0,0,1,0,0,0,0,0,750,2,800,3,100,1,0,0,0,0,0,0,0,0,0,0,0,0,0,0,0,0,0,0,0,0,0,0,0,800,50,50,0,0,0,10,900,17.1053
DR-13-2009,,136,10,0,0,0,0,0,5.116076361,0,0,0,0,0,0,0,0,0,0,0,0,0,1,0,0,0,0,0,750,2,800,3,100,1,0,0,0,0,0,0,0,0,0,0,0,0,0,0,0,0,0,0,0,0,0,0,0,800,50,50,0,0,0,10,960,16.0088
DR-13-2009,,137,10,0,0,0,0,0,5.116076361,0,0,0,0,0,0,0,0,0,0,0,0,0,1,0,0,0,0,0,750,2,800,3,100,1,0,0,0,0,0,0,0,0,0,0,0,0,0,0,0,0,0,0,0,0,0,0,0,800,50,50,0,0,0,10,1020,19.0789
DR-13-2009,,138,10,0,0,0,0,0,5.116076361,0,0,0,0,0,0,0,0,0,0,0,0,0,1,0,0,0,0,0,750,2,800,3,100,1,0,0,0,0,0,0,0,0,0,0,0,0,0,0,0,0,0,0,0,0,0,0,0,800,50,50,0,0,0,10,1080,18.4211
DR-13-2009,,139,10,0,0,0,0,0,5.116076361,0,0,0,0,0,0,0,0,0,0,0,0,0,1,0,0,0,0,0,750,2,800,3,100,1,0,0,0,0,0,0,0,0,0,0,0,0,0,0,0,0,0,0,0,0,0,0,0,800,50,50,0,0,0,10,1140,17.5439
DR-13-2009,,140,10,0,0,0,0,0,5.116076361,0,0,0,0,0,0,0,0,0,0,0,0,0,1,0,0,0,0,0,750,2,800,3,100,1,0,0,0,0,0,0,0,0,0,0,0,0,0,0,0,0,0,0,0,0,0,0,0,800,50,50,0,0,0,10,1200,18.4211
DR-10-2014 ,"DR-10-2014 Investigation of La promotion mechanism on Ni/SBA-15 catalysts in CH4
reforming with CO2.
Linping Qian a,⇑, Zhen Mab, Yu Ren a, Huancong Shi c, Bin Yue a, Sujiao Feng a, Jianzhong Shen a,
Songhai Xie a",1,0,0,0,0,0,0,7,6,0,0,0,0,0,0,0,0,0,0,0,0,1,0,0,0,0,0,300,0.5,500,1,5,0,0,0,0,1,0,0,0,0,0,0,0,0,0,0,0,0,0,0,0,0,0,0,0,600,20,20,0,60,0,3,60,31.1811
DR-10-2014 ,,2,0,0,0,0,0,0,7,6,0,0,0,0,0,0,0,0,0,0,0,0,1,0,0,0,0,0,300,0.5,500,1,5,0,0,0,0,1,0,0,0,0,0,0,0,0,0,0,0,0,0,0,0,0,0,0,0,650,20,20,0,60,0,3,60,53.596
DR-10-2014,,3,0,0,0,0,0,0,7,6,0,0,0,0,0,0,0,0,0,0,0,0,1,0,0,0,0,0,300,0.5,500,1,5,0,0,0,0,1,0,0,0,0,0,0,0,0,0,0,0,0,0,0,0,0,0,0,0,700,20,20,0,60,0,3,60,66.5618
DR-10-2014,,4,0,0,0,0,0,0,7,6,0,0,0,0,0,0,0,0,0,0,0,0,1,0,0,0,0,0,300,0.5,500,1,5,0,0,0,0,1,0,0,0,0,0,0,0,0,0,0,0,0,0,0,0,0,0,0,0,750,20,20,0,60,0,3,60,73.3862
DR-10-2014,,5,0,0,0,0,0,0,3,6,0,0,0,0,0,0,0,0,0,0,0,0,1,0,0,0,0,0,300,0.5,500,1,5,0,0,0,0,1,0,0,0,0,0,0,0,0,0,0,0,0,0,0,0,0,0,0,0,600,20,20,0,60,0,3,60,28.8189
DR-10-2014,,6,0,0,0,0,0,0,3,6,0,0,0,0,0,0,0,0,0,0,0,0,1,0,0,0,0,0,300,0.5,500,1,5,0,0,0,0,1,0,0,0,0,0,0,0,0,0,0,0,0,0,0,0,0,0,0,0,650,20,20,0,60,0,3,60,46.9815
DR-10-2014,,7,0,0,0,0,0,0,3,6,0,0,0,0,0,0,0,0,0,0,0,0,1,0,0,0,0,0,300,0.5,500,1,5,0,0,0,0,1,0,0,0,0,0,0,0,0,0,0,0,0,0,0,0,0,0,0,0,700,20,20,0,60,0,3,60,59.9476
DR-10-2014,,8,0,0,0,0,0,0,3,6,0,0,0,0,0,0,0,0,0,0,0,0,1,0,0,0,0,0,300,0.5,500,1,5,0,0,0,0,1,0,0,0,0,0,0,0,0,0,0,0,0,0,0,0,0,0,0,0,750,20,20,0,60,0,3,60,67.2437
DR-10-2014,,9,0,0,0,0,0,0,0,6,0,0,0,0,0,0,0,0,0,0,0,0,1,0,0,0,0,0,300,0.5,500,1,5,0,0,0,0,1,0,0,0,0,0,0,0,0,0,0,0,0,0,0,0,0,0,0,0,600,20,20,0,60,0,3,60,26.6142
DR-10-2014,,10,0,0,0,0,0,0,0,6,0,0,0,0,0,0,0,0,0,0,0,0,1,0,0,0,0,0,300,0.5,500,1,5,0,0,0,0,1,0,0,0,0,0,0,0,0,0,0,0,0,0,0,0,0,0,0,0,650,20,20,0,60,0,3,60,38.0055
DR-10-2014,,11,0,0,0,0,0,0,0,6,0,0,0,0,0,0,0,0,0,0,0,0,1,0,0,0,0,0,300,0.5,500,1,5,0,0,0,0,1,0,0,0,0,0,0,0,0,0,0,0,0,0,0,0,0,0,0,0,700,20,20,0,60,0,3,60,55.0657
DR-10-2014,,12,0,0,0,0,0,0,0,6,0,0,0,0,0,0,0,0,0,0,0,0,1,0,0,0,0,0,300,0.5,500,1,5,0,0,0,0,1,0,0,0,0,0,0,0,0,0,0,0,0,0,0,0,0,0,0,0,750,20,20,0,60,0,3,60,63.1496
DR-10-2014,,13,0,0,0,0,0,0,7,6,0,0,0,0,0,0,0,0,0,0,0,0,1,0,0,0,0,0,300,0.5,500,1,5,0,0,0,0,1,0,0,0,0,0,0,0,0,0,0,0,0,0,0,0,0,0,0,0,750,20,20,0,60,0,3,80,73.1397
DR-10-2014,,14,0,0,0,0,0,0,7,6,0,0,0,0,0,0,0,0,0,0,0,0,1,0,0,0,0,0,300,0.5,500,1,5,0,0,0,0,1,0,0,0,0,0,0,0,0,0,0,0,0,0,0,0,0,0,0,0,750,20,20,0,60,0,3,140,74.3013
DR-10-2014,,15,0,0,0,0,0,0,7,6,0,0,0,0,0,0,0,0,0,0,0,0,1,0,0,0,0,0,300,0.5,500,1,5,0,0,0,0,1,0,0,0,0,0,0,0,0,0,0,0,0,0,0,0,0,0,0,0,750,20,20,0,60,0,3,230,72.9946
DR-10-2014,,16,0,0,0,0,0,0,7,6,0,0,0,0,0,0,0,0,0,0,0,0,1,0,0,0,0,0,300,0.5,500,1,5,0,0,0,0,1,0,0,0,0,0,0,0,0,0,0,0,0,0,0,0,0,0,0,0,750,20,20,0,60,0,3,340,73.1397
DR-10-2014,,17,0,0,0,0,0,0,7,6,0,0,0,0,0,0,0,0,0,0,0,0,1,0,0,0,0,0,300,0.5,500,1,5,0,0,0,0,1,0,0,0,0,0,0,0,0,0,0,0,0,0,0,0,0,0,0,0,750,20,20,0,60,0,3,420,74.1561
DR-10-2014,,18,0,0,0,0,0,0,7,6,0,0,0,0,0,0,0,0,0,0,0,0,1,0,0,0,0,0,300,0.5,500,1,5,0,0,0,0,1,0,0,0,0,0,0,0,0,0,0,0,0,0,0,0,0,0,0,0,750,20,20,0,60,0,3,500,74.1561
DR-10-2014,,19,0,0,0,0,0,0,7,6,0,0,0,0,0,0,0,0,0,0,0,0,1,0,0,0,0,0,300,0.5,500,1,5,0,0,0,0,1,0,0,0,0,0,0,0,0,0,0,0,0,0,0,0,0,0,0,0,750,20,20,0,60,0,3,630,74.3013
DR-10-2014,,20,0,0,0,0,0,0,7,6,0,0,0,0,0,0,0,0,0,0,0,0,1,0,0,0,0,0,300,0.5,500,1,5,0,0,0,0,1,0,0,0,0,0,0,0,0,0,0,0,0,0,0,0,0,0,0,0,750,20,20,0,60,0,3,720,74.1561
DR-10-2014,,21,0,0,0,0,0,0,7,6,0,0,0,0,0,0,0,0,0,0,0,0,1,0,0,0,0,0,300,0.5,500,1,5,0,0,0,0,1,0,0,0,0,0,0,0,0,0,0,0,0,0,0,0,0,0,0,0,750,20,20,0,60,0,3,810,74.3013
DR-10-2014,,22,0,0,0,0,0,0,7,6,0,0,0,0,0,0,0,0,0,0,0,0,1,0,0,0,0,0,300,0.5,500,1,5,0,0,0,0,1,0,0,0,0,0,0,0,0,0,0,0,0,0,0,0,0,0,0,0,750,20,20,0,60,0,3,900,73.1397
DR-10-2014,,23,0,0,0,0,0,0,7,6,0,0,0,0,0,0,0,0,0,0,0,0,1,0,0,0,0,0,300,0.5,500,1,5,0,0,0,0,1,0,0,0,0,0,0,0,0,0,0,0,0,0,0,0,0,0,0,0,750,20,20,0,60,0,3,980,73.1397
DR-10-2014,,24,0,0,0,0,0,0,7,6,0,0,0,0,0,0,0,0,0,0,0,0,1,0,0,0,0,0,300,0.5,500,1,5,0,0,0,0,1,0,0,0,0,0,0,0,0,0,0,0,0,0,0,0,0,0,0,0,750,20,20,0,60,0,3,1050,73.2849
DR-10-2014,,25,0,0,0,0,0,0,7,6,0,0,0,0,0,0,0,0,0,0,0,0,1,0,0,0,0,0,300,0.5,500,1,5,0,0,0,0,1,0,0,0,0,0,0,0,0,0,0,0,0,0,0,0,0,0,0,0,750,20,20,0,60,0,3,1130,73.4301
DR-10-2014,,26,0,0,0,0,0,0,7,6,0,0,0,0,0,0,0,0,0,0,0,0,1,0,0,0,0,0,300,0.5,500,1,5,0,0,0,0,1,0,0,0,0,0,0,0,0,0,0,0,0,0,0,0,0,0,0,0,750,20,20,0,60,0,3,1240,73.2849
DR-10-2014,,27,0,0,0,0,0,0,3,6,0,0,0,0,0,0,0,0,0,0,0,0,1,0,0,0,0,0,300,0.5,500,1,5,0,0,0,0,1,0,0,0,0,0,0,0,0,0,0,0,0,0,0,0,0,0,0,0,750,20,20,0,60,0,3,80,66.1706
DR-10-2014,,28,0,0,0,0,0,0,3,6,0,0,0,0,0,0,0,0,0,0,0,0,1,0,0,0,0,0,300,0.5,500,1,5,0,0,0,0,1,0,0,0,0,0,0,0,0,0,0,0,0,0,0,0,0,0,0,0,750,20,20,0,60,0,3,140,66.1706
DR-10-2014,,29,0,0,0,0,0,0,3,6,0,0,0,0,0,0,0,0,0,0,0,0,1,0,0,0,0,0,300,0.5,500,1,5,0,0,0,0,1,0,0,0,0,0,0,0,0,0,0,0,0,0,0,0,0,0,0,0,750,20,20,0,60,0,3,230,66.1706
DR-10-2014,,30,0,0,0,0,0,0,3,6,0,0,0,0,0,0,0,0,0,0,0,0,1,0,0,0,0,0,300,0.5,500,1,5,0,0,0,0,1,0,0,0,0,0,0,0,0,0,0,0,0,0,0,0,0,0,0,0,750,20,20,0,60,0,3,340,66.3158
DR-10-2014,,31,0,0,0,0,0,0,3,6,0,0,0,0,0,0,0,0,0,0,0,0,1,0,0,0,0,0,300,0.5,500,1,5,0,0,0,0,1,0,0,0,0,0,0,0,0,0,0,0,0,0,0,0,0,0,0,0,750,20,20,0,60,0,3,420,66.1706
DR-10-2014,,32,0,0,0,0,0,0,3,6,0,0,0,0,0,0,0,0,0,0,0,0,1,0,0,0,0,0,300,0.5,500,1,5,0,0,0,0,1,0,0,0,0,0,0,0,0,0,0,0,0,0,0,0,0,0,0,0,750,20,20,0,60,0,3,500,66.1706
DR-10-2014,,33,0,0,0,0,0,0,3,6,0,0,0,0,0,0,0,0,0,0,0,0,1,0,0,0,0,0,300,0.5,500,1,5,0,0,0,0,1,0,0,0,0,0,0,0,0,0,0,0,0,0,0,0,0,0,0,0,750,20,20,0,60,0,3,630,66.1706
DR-10-2014,,34,0,0,0,0,0,0,3,6,0,0,0,0,0,0,0,0,0,0,0,0,1,0,0,0,0,0,300,0.5,500,1,5,0,0,0,0,1,0,0,0,0,0,0,0,0,0,0,0,0,0,0,0,0,0,0,0,750,20,20,0,60,0,3,720,66.1706
DR-10-2014,,35,0,0,0,0,0,0,3,6,0,0,0,0,0,0,0,0,0,0,0,0,1,0,0,0,0,0,300,0.5,500,1,5,0,0,0,0,1,0,0,0,0,0,0,0,0,0,0,0,0,0,0,0,0,0,0,0,750,20,20,0,60,0,3,810,65.2995
