Repository: hych0/CH4Conversion

File: CH4Conv.csv (part 17 of 25)
,,,Base Metal (wt %),,,,,,,,,,,,,,,,,,,,,,,,,,,,Reduction Conditions,,,Support type,,,,,,,,,,,,,,,,,,,,,,,,Operating Conditions,,,,,,,,Output
Code of papers,Reference,Data,Co,Ba-promoter,Ca-promoter,Cu-promoter,Ce,Mn,La,Ni,Pt,Mg,Ir,Au,K,Li,Ru,Rh,Pd,Sr-promoter,Y-promoter,Zr,Incipient to wetness impregnation,Wet impregnation,Co-impregnation,Co-precipitation,Sol-gel,Sequential impregnation, calcTemperature (oC),calc Time (h),red Temperature  (oC),red Time (h),red H2 %,γ-Al2O3(Gamma),α-Al2O3(Alpha),Mesoporous Al2O3 (MAl),La2O3,SBA-15,BaO,BaTiO3,CaO,MgO,Nanocrystalline MgO,MgAl2O4(nanocry),CeO2,SiO2,Si3N4,TiO2,PrO2,V2O5,ZrO2,Mesoporous nanocrystalline ZrO2,MnO,MCM-41,Y2O3,ZSM-5,H-ZSM-5,react Temperature (C),reac CH4 %vol,reac CO2 %vol,reac Ar %vol,reac N2 %vol,reac He %vol,GHSV (mgmin/mL),Time on stream (min),% CH4 Conversion
DR-8-2012,"DR-8-2012 Ordered mesoporous alumina supported nickel based
catalysts for carbon dioxide reforming of methane
DR-10-2014,,36,0,0,0,0,0,0,3,6,0,0,0,0,0,0,0,0,0,0,0,0,1,0,0,0,0,0,300,0.5,500,1,5,0,0,0,0,1,0,0,0,0,0,0,0,0,0,0,0,0,0,0,0,0,0,0,0,750,20,20,0,60,0,3,900,65.2995
DR-10-2014,,37,0,0,0,0,0,0,3,6,0,0,0,0,0,0,0,0,0,0,0,0,1,0,0,0,0,0,300,0.5,500,1,5,0,0,0,0,1,0,0,0,0,0,0,0,0,0,0,0,0,0,0,0,0,0,0,0,750,20,20,0,60,0,3,980,65.2995
DR-10-2014,,38,0,0,0,0,0,0,3,6,0,0,0,0,0,0,0,0,0,0,0,0,1,0,0,0,0,0,300,0.5,500,1,5,0,0,0,0,1,0,0,0,0,0,0,0,0,0,0,0,0,0,0,0,0,0,0,0,750,20,20,0,60,0,3,1050,65.2995
DR-10-2014,,39,0,0,0,0,0,0,3,6,0,0,0,0,0,0,0,0,0,0,0,0,1,0,0,0,0,0,300,0.5,500,1,5,0,0,0,0,1,0,0,0,0,0,0,0,0,0,0,0,0,0,0,0,0,0,0,0,750,20,20,0,60,0,3,1130,65.2995
DR-10-2014,,40,0,0,0,0,0,0,3,6,0,0,0,0,0,0,0,0,0,0,0,0,1,0,0,0,0,0,300,0.5,500,1,5,0,0,0,0,1,0,0,0,0,0,0,0,0,0,0,0,0,0,0,0,0,0,0,0,750,20,20,0,60,0,3,1240,65.2995
DR-10-2014,,41,0,0,0,0,0,0,0,6,0,0,0,0,0,0,0,0,0,0,0,0,1,0,0,0,0,0,300,0.5,500,1,5,0,0,0,0,1,0,0,0,0,0,0,0,0,0,0,0,0,0,0,0,0,0,0,0,750,20,20,0,60,0,3,80,63.2668
DR-10-2014,,42,0,0,0,0,0,0,0,6,0,0,0,0,0,0,0,0,0,0,0,0,1,0,0,0,0,0,300,0.5,500,1,5,0,0,0,0,1,0,0,0,0,0,0,0,0,0,0,0,0,0,0,0,0,0,0,0,750,20,20,0,60,0,3,140,61.9601
DR-10-2014,,43,0,0,0,0,0,0,0,6,0,0,0,0,0,0,0,0,0,0,0,0,1,0,0,0,0,0,300,0.5,500,1,5,0,0,0,0,1,0,0,0,0,0,0,0,0,0,0,0,0,0,0,0,0,0,0,0,750,20,20,0,60,0,3,230,61.9601
DR-10-2014,,44,0,0,0,0,0,0,0,6,0,0,0,0,0,0,0,0,0,0,0,0,1,0,0,0,0,0,300,0.5,500,1,5,0,0,0,0,1,0,0,0,0,0,0,0,0,0,0,0,0,0,0,0,0,0,0,0,750,20,20,0,60,0,3,340,62.2505
DR-10-2014,,45,0,0,0,0,0,0,0,6,0,0,0,0,0,0,0,0,0,0,0,0,1,0,0,0,0,0,300,0.5,500,1,5,0,0,0,0,1,0,0,0,0,0,0,0,0,0,0,0,0,0,0,0,0,0,0,0,750,20,20,0,60,0,3,420,62.1053
DR-10-2014,,46,0,0,0,0,0,0,0,6,0,0,0,0,0,0,0,0,0,0,0,0,1,0,0,0,0,0,300,0.5,500,1,5,0,0,0,0,1,0,0,0,0,0,0,0,0,0,0,0,0,0,0,0,0,0,0,0,750,20,20,0,60,0,3,500,61.0889
DR-10-2014,,47,0,0,0,0,0,0,0,6,0,0,0,0,0,0,0,0,0,0,0,0,1,0,0,0,0,0,300,0.5,500,1,5,0,0,0,0,1,0,0,0,0,0,0,0,0,0,0,0,0,0,0,0,0,0,0,0,750,20,20,0,60,0,3,630,60.9437
DR-10-2014,,48,0,0,0,0,0,0,0,6,0,0,0,0,0,0,0,0,0,0,0,0,1,0,0,0,0,0,300,0.5,500,1,5,0,0,0,0,1,0,0,0,0,0,0,0,0,0,0,0,0,0,0,0,0,0,0,0,750,20,20,0,60,0,3,720,61.0889
DR-10-2014,,49,0,0,0,0,0,0,0,6,0,0,0,0,0,0,0,0,0,0,0,0,1,0,0,0,0,0,300,0.5,500,1,5,0,0,0,0,1,0,0,0,0,0,0,0,0,0,0,0,0,0,0,0,0,0,0,0,750,20,20,0,60,0,3,810,60.9437
DR-10-2014,,50,0,0,0,0,0,0,0,6,0,0,0,0,0,0,0,0,0,0,0,0,1,0,0,0,0,0,300,0.5,500,1,5,0,0,0,0,1,0,0,0,0,0,0,0,0,0,0,0,0,0,0,0,0,0,0,0,750,20,20,0,60,0,3,900,59.9274
DR-10-2014,,51,0,0,0,0,0,0,0,6,0,0,0,0,0,0,0,0,0,0,0,0,1,0,0,0,0,0,300,0.5,500,1,5,0,0,0,0,1,0,0,0,0,0,0,0,0,0,0,0,0,0,0,0,0,0,0,0,750,20,20,0,60,0,3,980,59.9274
DR-10-2014,,52,0,0,0,0,0,0,0,6,0,0,0,0,0,0,0,0,0,0,0,0,1,0,0,0,0,0,300,0.5,500,1,5,0,0,0,0,1,0,0,0,0,0,0,0,0,0,0,0,0,0,0,0,0,0,0,0,750,20,20,0,60,0,3,1050,59.9274
DR-10-2014,,53,0,0,0,0,0,0,0,6,0,0,0,0,0,0,0,0,0,0,0,0,1,0,0,0,0,0,300,0.5,500,1,5,0,0,0,0,1,0,0,0,0,0,0,0,0,0,0,0,0,0,0,0,0,0,0,0,750,20,20,0,60,0,3,1130,60.0726
DR-10-2014,,54,0,0,0,0,0,0,0,6,0,0,0,0,0,0,0,0,0,0,0,0,1,0,0,0,0,0,300,0.5,500,1,5,0,0,0,0,1,0,0,0,0,0,0,0,0,0,0,0,0,0,0,0,0,0,0,0,750,20,20,0,60,0,3,1240,59.9274
DR-2-2008,"DR-2-2008 Activity of different zeolite-supported Ni catalysts for methane
reforming with carbon dioxide
Apanee Luengnaruemitchai∗, Athiya Kaengsilalai",1,0,0,0,0,0,0,0,3,0,0,0,0,0,0,0,0,0,0,0,0,1,0,0,0,0,0,500,5,600,1,100,0,0,0,0,0,0,0,0,0,0,0,0,0,0,0,0,0,0,0,0,0,0,1,0,700,50,50,0,0,0,2,18,89.2195
DR-2-2008,,2,0,0,0,0,0,0,0,3,0,0,0,0,0,0,0,0,0,0,0,0,1,0,0,0,0,0,500,5,600,1,100,0,0,0,0,0,0,0,0,0,0,0,0,0,0,0,0,0,0,0,0,0,0,1,0,700,50,50,0,0,0,2,36,88.5443
DR-2-2008,,3,0,0,0,0,0,0,0,3,0,0,0,0,0,0,0,0,0,0,0,0,1,0,0,0,0,0,500,5,600,1,100,0,0,0,0,0,0,0,0,0,0,0,0,0,0,0,0,0,0,0,0,0,0,1,0,700,50,50,0,0,0,2,54,86.8231
DR-2-2008,,4,0,0,0,0,0,0,0,3,0,0,0,0,0,0,0,0,0,0,0,0,1,0,0,0,0,0,500,5,600,1,100,0,0,0,0,0,0,0,0,0,0,0,0,0,0,0,0,0,0,0,0,0,0,1,0,700,50,50,0,0,0,2,72,86.1471
DR-2-2008,,5,0,0,0,0,0,0,0,3,0,0,0,0,0,0,0,0,0,0,0,0,1,0,0,0,0,0,500,5,600,1,100,0,0,0,0,0,0,0,0,0,0,0,0,0,0,0,0,0,0,0,0,0,0,1,0,700,50,50,0,0,0,2,90,83.729
DR-2-2008,,6,0,0,0,0,0,0,0,3,0,0,0,0,0,0,0,0,0,0,0,0,1,0,0,0,0,0,500,5,600,1,100,0,0,0,0,0,0,0,0,0,0,0,0,0,0,0,0,0,0,0,0,0,0,1,0,700,50,50,0,0,0,2,108,81.3109
DR-2-2008,,7,0,0,0,0,0,0,0,3,0,0,0,0,0,0,0,0,0,0,0,0,1,0,0,0,0,0,500,5,600,1,100,0,0,0,0,0,0,0,0,0,0,0,0,0,0,0,0,0,0,0,0,0,0,1,0,700,50,50,0,0,0,2,126,78.8928
DR-2-2008,,8,0,0,0,0,0,0,0,3,0,0,0,0,0,0,0,0,0,0,0,0,1,0,0,0,0,0,500,5,600,1,100,0,0,0,0,0,0,0,0,0,0,0,0,0,0,0,0,0,0,0,0,0,0,1,0,700,50,50,0,0,0,2,144,76.4747
DR-2-2008,,9,0,0,0,0,0,0,0,3,0,0,0,0,0,0,0,0,0,0,0,0,1,0,0,0,0,0,500,5,600,1,100,0,0,0,0,0,0,0,0,0,0,0,0,0,0,0,0,0,0,0,0,0,0,1,0,700,50,50,0,0,0,2,162,74.0566
DR-2-2008,,10,0,0,0,0,0,0,0,3,0,0,0,0,0,0,0,0,0,0,0,0,1,0,0,0,0,0,500,5,600,1,100,0,0,0,0,0,0,0,0,0,0,0,0,0,0,0,0,0,0,0,0,0,0,1,0,700,50,50,0,0,0,2,180,72.3346
DR-2-2008,,11,0,0,0,0,0,0,0,3,0,0,0,0,0,0,0,0,0,0,0,0,1,0,0,0,0,0,500,5,600,1,100,0,0,0,0,0,0,0,0,0,0,0,0,0,0,0,0,0,0,0,0,0,0,1,0,700,50,50,0,0,0,2,198,69.2204
DR-2-2008,,12,0,0,0,0,0,0,0,3,0,0,0,0,0,0,0,0,0,0,0,0,1,0,0,0,0,0,500,5,600,1,100,0,0,0,0,0,0,0,0,0,0,0,0,0,0,0,0,0,0,0,0,0,0,1,0,700,50,50,0,0,0,2,216,65.757
DR-2-2008,,13,0,0,0,0,0,0,0,3,0,0,0,0,0,0,0,0,0,0,0,0,1,0,0,0,0,0,500,5,600,1,100,0,0,0,0,0,0,0,0,0,0,0,0,0,0,0,0,0,0,0,0,0,0,1,0,700,50,50,0,0,0,2,234,64.3849
DR-2-2008,,14,0,0,0,0,0,0,0,3,0,0,0,0,0,0,0,0,0,0,0,0,1,0,0,0,0,0,500,5,600,1,100,0,0,0,0,0,0,0,0,0,0,0,0,0,0,0,0,0,0,0,0,0,0,1,0,700,50,50,0,0,0,2,252,62.3138
DR-2-2008,,15,0,0,0,0,0,0,0,3,0,0,0,0,0,0,0,0,0,0,0,0,1,0,0,0,0,0,500,5,600,1,100,0,0,0,0,0,0,0,0,0,0,0,0,0,0,0,0,0,0,0,0,0,0,1,0,700,50,50,0,0,0,2,270,60.5926
DR-2-2008,,16,0,0,0,0,0,0,0,3,0,0,0,0,0,0,0,0,0,0,0,0,1,0,0,0,0,0,500,5,600,1,100,0,0,0,0,0,0,0,0,0,0,0,0,0,0,0,0,0,0,0,0,0,0,1,0,700,50,50,0,0,0,2,288,60.6135
DR-2-2008,,17,0,0,0,0,0,0,0,5,0,0,0,0,0,0,0,0,0,0,0,0,1,0,0,0,0,0,500,5,600,1,100,0,0,0,0,0,0,0,0,0,0,0,0,0,0,0,0,0,0,0,0,0,0,1,0,700,50,50,0,0,0,2,18,71.4495
DR-2-2008,,18,0,0,0,0,0,0,0,5,0,0,0,0,0,0,0,0,0,0,0,0,1,0,0,0,0,0,500,5,600,1,100,0,0,0,0,0,0,0,0,0,0,0,0,0,0,0,0,0,0,0,0,0,0,1,0,700,50,50,0,0,0,2,36,65.5478
DR-2-2008,,19,0,0,0,0,0,0,0,5,0,0,0,0,0,0,0,0,0,0,0,0,1,0,0,0,0,0,500,5,600,1,100,0,0,0,0,0,0,0,0,0,0,0,0,0,0,0,0,0,0,0,0,0,0,1,0,700,50,50,0,0,0,2,54,62.7813
DR-2-2008,,20,0,0,0,0,0,0,0,5,0,0,0,0,0,0,0,0,0,0,0,0,1,0,0,0,0,0,500,5,600,1,100,0,0,0,0,0,0,0,0,0,0,0,0,0,0,0,0,0,0,0,0,0,0,1,0,700,50,50,0,0,0,2,72,61.4084
DR-2-2008,,21,0,0,0,0,0,0,0,5,0,0,0,0,0,0,0,0,0,0,0,0,1,0,0,0,0,0,500,5,600,1,100,0,0,0,0,0,0,0,0,0,0,0,0,0,0,0,0,0,0,0,0,0,0,1,0,700,50,50,0,0,0,2,90,61.0809
DR-2-2008,,22,0,0,0,0,0,0,0,5,0,0,0,0,0,0,0,0,0,0,0,0,1,0,0,0,0,0,500,5,600,1,100,0,0,0,0,0,0,0,0,0,0,0,0,0,0,0,0,0,0,0,0,0,0,1,0,700,50,50,0,0,0,2,108,61.1019
DR-2-2008,,23,0,0,0,0,0,0,0,5,0,0,0,0,0,0,0,0,0,0,0,0,1,0,0,0,0,0,500,5,600,1,100,0,0,0,0,0,0,0,0,0,0,0,0,0,0,0,0,0,0,0,0,0,0,1,0,700,50,50,0,0,0,2,126,61.8196
DR-2-2008,,24,0,0,0,0,0,0,0,5,0,0,0,0,0,0,0,0,0,0,0,0,1,0,0,0,0,0,500,5,600,1,100,0,0,0,0,0,0,0,0,0,0,0,0,0,0,0,0,0,0,0,0,0,0,1,0,700,50,50,0,0,0,2,144,62.8859
DR-2-2008,,25,0,0,0,0,0,0,0,5,0,0,0,0,0,0,0,0,0,0,0,0,1,0,0,0,0,0,500,5,600,1,100,0,0,0,0,0,0,0,0,0,0,0,0,0,0,0,0,0,0,0,0,0,0,1,0,700,50,50,0,0,0,2,162,62.5583
DR-2-2008,,26,0,0,0,0,0,0,0,5,0,0,0,0,0,0,0,0,0,0,0,0,1,0,0,0,0,0,500,5,600,1,100,0,0,0,0,0,0,0,0,0,0,0,0,0,0,0,0,0,0,0,0,0,0,1,0,700,50,50,0,0,0,2,180,63.2768
DR-2-2008,,27,0,0,0,0,0,0,0,5,0,0,0,0,0,0,0,0,0,0,0,0,1,0,0,0,0,0,500,5,600,1,100,0,0,0,0,0,0,0,0,0,0,0,0,0,0,0,0,0,0,0,0,0,0,1,0,700,50,50,0,0,0,2,198,62.9479
DR-2-2008,,28,0,0,0,0,0,0,0,5,0,0,0,0,0,0,0,0,0,0,0,0,1,0,0,0,0,0,500,5,600,1,100,0,0,0,0,0,0,0,0,0,0,0,0,0,0,0,0,0,0,0,0,0,0,1,0,700,50,50,0,0,0,2,216,63.318
DR-2-2008,,29,0,0,0,0,0,0,0,5,0,0,0,0,0,0,0,0,0,0,0,0,1,0,0,0,0,0,500,5,600,1,100,0,0,0,0,0,0,0,0,0,0,0,0,0,0,0,0,0,0,0,0,0,0,1,0,700,50,50,0,0,0,2,234,63.3382
DR-2-2008,,30,0,0,0,0,0,0,0,5,0,0,0,0,0,0,0,0,0,0,0,0,1,0,0,0,0,0,500,5,600,1,100,0,0,0,0,0,0,0,0,0,0,0,0,0,0,0,0,0,0,0,0,0,0,1,0,700,50,50,0,0,0,2,252,63.7082
DR-2-2008,,31,0,0,0,0,0,0,0,5,0,0,0,0,0,0,0,0,0,0,0,0,1,0,0,0,0,0,500,5,600,1,100,0,0,0,0,0,0,0,0,0,0,0,0,0,0,0,0,0,0,0,0,0,0,1,0,700,50,50,0,0,0,2,270,63.7284
DR-2-2008,,32,0,0,0,0,0,0,0,5,0,0,0,0,0,0,0,0,0,0,0,0,1,0,0,0,0,0,500,5,600,1,100,0,0,0,0,0,0,0,0,0,0,0,0,0,0,0,0,0,0,0,0,0,0,1,0,700,50,50,0,0,0,2,288,64.0978
DR-2-2008,,33,0,0,0,0,0,0,0,7,0,0,0,0,0,0,0,0,0,0,0,0,1,0,0,0,0,0,500,5,600,1,100,0,0,0,0,0,0,0,0,0,0,0,0,0,0,0,0,0,0,0,0,0,0,1,0,700,50,50,0,0,0,2,18,90.614
DR-2-2008,,34,0,0,0,0,0,0,0,7,0,0,0,0,0,0,0,0,0,0,0,0,1,0,0,0,0,0,500,5,600,1,100,0,0,0,0,0,0,0,0,0,0,0,0,0,0,0,0,0,0,0,0,0,0,1,0,700,50,50,0,0,0,2,36,90.2865
DR-2-2008,,35,0,0,0,0,0,0,0,7,0,0,0,0,0,0,0,0,0,0,0,0,1,0,0,0,0,0,500,5,600,1,100,0,0,0,0,0,0,0,0,0,0,0,0,0,0,0,0,0,0,0,0,0,0,1,0,700,50,50,0,0,0,2,54,89.6105
DR-2-2008,,36,0,0,0,0,0,0,0,7,0,0,0,0,0,0,0,0,0,0,0,0,1,0,0,0,0,0,500,5,600,1,100,0,0,0,0,0,0,0,0,0,0,0,0,0,0,0,0,0,0,0,0,0,0,1,0,700,50,50,0,0,0,2,72,88.5854
DR-2-2008,,37,0,0,0,0,0,0,0,7,0,0,0,0,0,0,0,0,0,0,0,0,1,0,0,0,0,0,500,5,600,1,100,0,0,0,0,0,0,0,0,0,0,0,0,0,0,0,0,0,0,0,0,0,0,1,0,700,50,50,0,0,0,2,90,87.9109
DR-2-2008,,38,0,0,0,0,0,0,0,7,0,0,0,0,0,0,0,0,0,0,0,0,1,0,0,0,0,0,500,5,600,1,100,0,0,0,0,0,0,0,0,0,0,0,0,0,0,0,0,0,0,0,0,0,0,1,0,700,50,50,0,0,0,2,108,87.2343
DR-2-2008,,39,0,0,0,0,0,0,0,7,0,0,0,0,0,0,0,0,0,0,0,0,1,0,0,0,0,0,500,5,600,1,100,0,0,0,0,0,0,0,0,0,0,0,0,0,0,0,0,0,0,0,0,0,0,1,0,700,50,50,0,0,0,2,126,85.8614
DR-2-2008,,40,0,0,0,0,0,0,0,7,0,0,0,0,0,0,0,0,0,0,0,0,1,0,0,0,0,0,500,5,600,1,100,0,0,0,0,0,0,0,0,0,0,0,0,0,0,0,0,0,0,0,0,0,0,1,0,700,50,50,0,0,0,2,144,84.1409
DR-2-2008,,41,0,0,0,0,0,0,0,7,0,0,0,0,0,0,0,0,0,0,0,0,1,0,0,0,0,0,500,5,600,1,100,0,0,0,0,0,0,0,0,0,0,0,0,0,0,0,0,0,0,0,0,0,0,1,0,700,50,50,0,0,0,2,162,81.3737
DR-2-2008,,42,0,0,0,0,0,0,0,7,0,0,0,0,0,0,0,0,0,0,0,0,1,0,0,0,0,0,500,5,600,1,100,0,0,0,0,0,0,0,0,0,0,0,0,0,0,0,0,0,0,0,0,0,0,1,0,700,50,50,0,0,0,2,180,77.9103
DR-2-2008,,43,0,0,0,0,0,0,0,7,0,0,0,0,0,0,0,0,0,0,0,0,1,0,0,0,0,0,500,5,600,1,100,0,0,0,0,0,0,0,0,0,0,0,0,0,0,0,0,0,0,0,0,0,0,1,0,700,50,50,0,0,0,2,198,73.4016
DR-2-2008,,44,0,0,0,0,0,0,0,7,0,0,0,0,0,0,0,0,0,0,0,0,1,0,0,0,0,0,500,5,600,1,100,0,0,0,0,0,0,0,0,0,0,0,0,0,0,0,0,0,0,0,0,0,0,1,0,700,50,50,0,0,0,2,216,69.2406
DR-2-2008,,45,0,0,0,0,0,0,0,7,0,0,0,0,0,0,0,0,0,0,0,0,1,0,0,0,0,0,500,5,600,1,100,0,0,0,0,0,0,0,0,0,0,0,0,0,0,0,0,0,0,0,0,0,0,1,0,700,50,50,0,0,0,2,234,65.081
DR-2-2008,,46,0,0,0,0,0,0,0,7,0,0,0,0,0,0,0,0,0,0,0,0,1,0,0,0,0,0,500,5,600,1,100,0,0,0,0,0,0,0,0,0,0,0,0,0,0,0,0,0,0,0,0,0,0,1,0,700,50,50,0,0,0,2,252,61.9661
DR-2-2008,,47,0,0,0,0,0,0,0,7,0,0,0,0,0,0,0,0,0,0,0,0,1,0,0,0,0,0,500,5,600,1,100,0,0,0,0,0,0,0,0,0,0,0,0,0,0,0,0,0,0,0,0,0,0,1,0,700,50,50,0,0,0,2,270,60.941
DR-2-2008,,48,0,0,0,0,0,0,0,7,0,0,0,0,0,0,0,0,0,0,0,0,1,0,0,0,0,0,500,5,600,1,100,0,0,0,0,0,0,0,0,0,0,0,0,0,0,0,0,0,0,0,0,0,0,1,0,700,50,50,0,0,0,2,288,58.1752
DR-9-2005,"DR-9-2005 Reforming of methane with carbon dioxide over supported
bimetallic catalysts containing Ni and noble metal
I. Characterization and activity of SiO2 supported Ni–Rh catalysts
W.K. Jo´z´wiak*, M. Nowosielska, J. Rynkowski",1,0,0,0,0,0,0,0,5,0,0,0,0,0,0,0,0,0,0,0,0,1,0,0,0,0,0,500,3,600,1,100,0,0,0,0,0,0,0,0,0,0,0,0,1,0,0,0,0,0,0,0,0,0,0,0,700,50,50,0,0,0,1.998001998,60,72
DR-9-2005,,2,0,0,0,0,0,0,0,3.75,0,0,0,0,0,0,0,1.25,0,0,0,0,1,0,0,0,0,0,500,3,600,1,100,0,0,0,0,0,0,0,0,0,0,0,0,1,0,0,0,0,0,0,0,0,0,0,0,700,50,50,0,0,0,1.998001998,60,81
DR-9-2005,,3,0,0,0,0,0,0,0,2.5,0,0,0,0,0,0,0,2.5,0,0,0,0,1,0,0,0,0,0,500,3,600,1,100,0,0,0,0,0,0,0,0,0,0,0,0,1,0,0,0,0,0,0,0,0,0,0,0,700,50,50,0,0,0,1.998001998,60,82
DR-9-2005,,4,0,0,0,0,0,0,0,1.25,0,0,0,0,0,0,0,3.75,0,0,0,0,1,0,0,0,0,0,500,3,600,1,100,0,0,0,0,0,0,0,0,0,0,0,0,1,0,0,0,0,0,0,0,0,0,0,0,700,50,50,0,0,0,1.998001998,60,83
DR-9-2005,,5,0,0,0,0,0,0,0,0,0,0,0,0,0,0,0,5,0,0,0,0,1,0,0,0,0,0,500,3,600,1,100,0,0,0,0,0,0,0,0,0,0,0,0,1,0,0,0,0,0,0,0,0,0,0,0,700,50,50,0,0,0,1.998001998,60,84
DR-9-2005,,6,0,0,0,0,0,0,0,2.5,0,0,0,0,0,0,0,2.5,0,0,0,0,1,0,0,0,0,0,500,3,600,1,100,0,0,0,0,0,0,0,0,0,0,0,0,1,0,0,0,0,0,0,0,0,0,0,0,700,50,50,0,0,0,1.998001998,60,84
DR-9-2005,,7,0,0,0,0,0,0,0,0,0,0,0,0,0,0,0,5,0,0,0,0,1,0,0,0,0,0,500,3,600,1,100,0,0,0,0,0,0,0,0,0,0,0,0,1,0,0,0,0,0,0,0,0,0,0,0,700,50,50,0,0,0,1.998001998,60,84
DR-1-2013,"DR-1-2013 CeO2.SiO2supported nickel catalysts for dry reforming of methanetoward syngas productionYun Hin Taufiq-Yapa,b,.., Sudarnoa,b, Umer Rashidc,., Zulkarnain Zainal",1,0,0,0,0,0,0,0,5,0,0,0,0,0,0,0,0,0,0,0,0,0,1,0,0,0,0,500,4,700,3,5,0,0,0,0,0,0,0,0,0,0,0,0,1,0,0,0,0,0,0,0,0,0,0,0,350,50,50,0,0,0,4,5,0.21145
DR-1-2013,,2,0,0,0,0,0,0,0,5,0,0,0,0,0,0,0,0,0,0,0,0,0,1,0,0,0,0,500,4,700,3,5,0,0,0,0,0,0,0,0,0,0,0,0,1,0,0,0,0,0,0,0,0,0,0,0,600,50,50,0,0,0,4,5,30.3757
DR-1-2013,,3,0,0,0,0,0,0,0,5,0,0,0,0,0,0,0,0,0,0,0,0,0,1,0,0,0,0,500,4,700,3,5,0,0,0,0,0,0,0,0,0,0,0,0,1,0,0,0,0,0,0,0,0,0,0,0,800,50,50,0,0,0,4,5,95.5403
DR-1-2013,,4,0,0,0,0,0,0,0,5,0,0,0,0,0,0,0,0,0,0,0,0,0,1,0,0,0,0,500,4,700,3,5,0,0,0,0,0,0,0,0,0,0,0,0.03,0.97,0,0,0,0,0,0,0,0,0,0,0,350,50,50,0,0,0,4,5,0.211814
DR-1-2013,,5,0,0,0,0,0,0,0,5,0,0,0,0,0,0,0,0,0,0,0,0,0,1,0,0,0,0,500,4,700,3,5,0,0,0,0,0,0,0,0,0,0,0,0.03,0.97,0,0,0,0,0,0,0,0,0,0,0,600,50,50,0,0,0,4,5,68.6387
DR-1-2013,,6,0,0,0,0,0,0,0,5,0,0,0,0,0,0,0,0,0,0,0,0,0,1,0,0,0,0,500,4,700,3,5,0,0,0,0,0,0,0,0,0,0,0,0.03,0.97,0,0,0,0,0,0,0,0,0,0,0,800,50,50,0,0,0,4,5,96.714
DR-1-2013,,7,0,0,0,0,0,0,0,5,0,0,0,0,0,0,0,0,0,0,0,0,0,1,0,0,0,0,500,4,700,3,5,0,0,0,0,0,0,0,0,0,0,0,0.09,0.91,0,0,0,0,0,0,0,0,0,0,0,350,50,50,0,0,0,4,5,2.55888
DR-1-2013,,8,0,0,0,0,0,0,0,5,0,0,0,0,0,0,0,0,0,0,0,0,0,1,0,0,0,0,500,4,700,3,5,0,0,0,0,0,0,0,0,0,0,0,0.09,0.91,0,0,0,0,0,0,0,0,0,0,0,600,50,50,0,0,0,4,5,76.1505
DR-1-2013,,9,0,0,0,0,0,0,0,5,0,0,0,0,0,0,0,0,0,0,0,0,0,1,0,0,0,0,500,4,700,3,5,0,0,0,0,0,0,0,0,0,0,0,0.09,0.91,0,0,0,0,0,0,0,0,0,0,0,800,50,50,0,0,0,4,5,97.1835
DR-1-2013,,10,0,0,0,0,0,0,0,5,0,0,0,0,0,0,0,0,0,0,0,0,0,1,0,0,0,0,500,4,700,3,5,0,0,0,0,0,0,0,0,0,0,0,0.18,0.82,0,0,0,0,0,0,0,0,0,0,0,350,50,50,0,0,0,4,5,4.90667
DR-1-2013,,11,0,0,0,0,0,0,0,5,0,0,0,0,0,0,0,0,0,0,0,0,0,1,0,0,0,0,500,4,700,3,5,0,0,0,0,0,0,0,0,0,0,0,0.18,0.82,0,0,0,0,0,0,0,0,0,0,0,600,50,50,0,0,0,4,5,82.2542
DR-1-2013,,12,0,0,0,0,0,0,0,5,0,0,0,0,0,0,0,0,0,0,0,0,0,1,0,0,0,0,500,4,700,3,5,0,0,0,0,0,0,0,0,0,0,0,0.18,0.82,0,0,0,0,0,0,0,0,0,0,0,800,50,50,0,0,0,4,5,97.888
DR-1-2013,,13,0,0,0,0,0,0,0,5,0,0,0,0,0,0,0,0,0,0,0,0,0,1,0,0,0,0,500,4,700,3,5,0,0,0,0,0,0,0,0,0,0,0,0.3,0.7,0,0,0,0,0,0,0,0,0,0,0,350,50,50,0,0,0,4,5,0.21145
DR-1-2013,,14,0,0,0,0,0,0,0,5,0,0,0,0,0,0,0,0,0,0,0,0,0,1,0,0,0,0,500,4,700,3,5,0,0,0,0,0,0,0,0,0,0,0,0.3,0.7,0,0,0,0,0,0,0,0,0,0,0,600,50,50,0,0,0,4,5,53.6156
DR-1-2013,,15,0,0,0,0,0,0,0,5,0,0,0,0,0,0,0,0,0,0,0,0,0,1,0,0,0,0,500,4,700,3,5,0,0,0,0,0,0,0,0,0,0,0,0.3,0.7,0,0,0,0,0,0,0,0,0,0,0,800,50,50,0,0,0,4,5,90.6107
DR-1-2013,,16,0,0,0,0,0,0,0,5,0,0,0,0,0,0,0,0,0,0,0,0,0,1,0,0,0,0,500,4,700,3,5,0,0,0,0,0,0,0,0,0,0,0,1,0,0,0,0,0,0,0,0,0,0,0,0,350,50,50,0,0,0,4,5,3.26347
DR-1-2013,,17,0,0,0,0,0,0,0,5,0,0,0,0,0,0,0,0,0,0,0,0,0,1,0,0,0,0,500,4,700,3,5,0,0,0,0,0,0,0,0,0,0,0,1,0,0,0,0,0,0,0,0,0,0,0,0,600,50,50,0,0,0,4,5,68.1696
DR-1-2013,,18,0,0,0,0,0,0,0,5,0,0,0,0,0,0,0,0,0,0,0,0,0,1,0,0,0,0,500,4,700,3,5,0,0,0,0,0,0,0,0,0,0,0,1,0,0,0,0,0,0,0,0,0,0,0,0,800,50,50,0,0,0,4,5,97.4186
DR-1-2013,,19,0,0,0,0,0,0,0,5,0,0,0,0,0,0,0,0,0,0,0,0,0,1,0,0,0,0,500,4,700,3,5,0,0,0,0,0,0,0,0,0,0,0,0,1,0,0,0,0,0,0,0,0,0,0,0,800,50,50,0,0,0,4,5,95.5982
DR-1-2013,,20,0,0,0,0,0,0,0,5,0,0,0,0,0,0,0,0,0,0,0,0,0,1,0,0,0,0,500,4,700,3,5,0,0,0,0,0,0,0,0,0,0,0,0,1,0,0,0,0,0,0,0,0,0,0,0,800,50,50,0,0,0,4,30,97.4041
DR-1-2013,,21,0,0,0,0,0,0,0,5,0,0,0,0,0,0,0,0,0,0,0,0,0,1,0,0,0,0,500,4,700,3,5,0,0,0,0,0,0,0,0,0,0,0,0,1,0,0,0,0,0,0,0,0,0,0,0,800,50,50,0,0,0,4,55,97.9684
DR-1-2013,,22,0,0,0,0,0,0,0,5,0,0,0,0,0,0,0,0,0,0,0,0,0,1,0,0,0,0,500,4,700,3,5,0,0,0,0,0,0,0,0,0,0,0,0,1,0,0,0,0,0,0,0,0,0,0,0,800,50,50,0,0,0,4,80,97.5169
DR-1-2013,,23,0,0,0,0,0,0,0,5,0,0,0,0,0,0,0,0,0,0,0,0,0,1,0,0,0,0,500,4,700,3,5,0,0,0,0,0,0,0,0,0,0,0,0,1,0,0,0,0,0,0,0,0,0,0,0,800,50,50,0,0,0,4,105,97.5169
DR-1-2013,,24,0,0,0,0,0,0,0,5,0,0,0,0,0,0,0,0,0,0,0,0,0,1,0,0,0,0,500,4,700,3,5,0,0,0,0,0,0,0,0,0,0,0,0,1,0,0,0,0,0,0,0,0,0,0,0,800,50,50,0,0,0,4,130,97.2912
DR-1-2013,,25,0,0,0,0,0,0,0,5,0,0,0,0,0,0,0,0,0,0,0,0,0,1,0,0,0,0,500,4,700,3,5,0,0,0,0,0,0,0,0,0,0,0,0,1,0,0,0,0,0,0,0,0,0,0,0,800,50,50,0,0,0,4,155,97.0655
DR-1-2013,,26,0,0,0,0,0,0,0,5,0,0,0,0,0,0,0,0,0,0,0,0,0,1,0,0,0,0,500,4,700,3,5,0,0,0,0,0,0,0,0,0,0,0,0,1,0,0,0,0,0,0,0,0,0,0,0,800,50,50,0,0,0,4,180,96.8397
DR-1-2013,,27,0,0,0,0,0,0,0,5,0,0,0,0,0,0,0,0,0,0,0,0,0,1,0,0,0,0,500,4,700,3,5,0,0,0,0,0,0,0,0,0,0,0,0,1,0,0,0,0,0,0,0,0,0,0,0,800,50,50,0,0,0,4,205,96.614
DR-1-2013,,28,0,0,0,0,0,0,0,5,0,0,0,0,0,0,0,0,0,0,0,0,0,1,0,0,0,0,500,4,700,3,5,0,0,0,0,0,0,0,0,0,0,0,0,1,0,0,0,0,0,0,0,0,0,0,0,800,50,50,0,0,0,4,230,96.614
DR-1-2013,,29,0,0,0,0,0,0,0,5,0,0,0,0,0,0,0,0,0,0,0,0,0,1,0,0,0,0,500,4,700,3,5,0,0,0,0,0,0,0,0,0,0,0,0,1,0,0,0,0,0,0,0,0,0,0,0,800,50,50,0,0,0,4,255,96.614
DR-1-2013,,30,0,0,0,0,0,0,0,5,0,0,0,0,0,0,0,0,0,0,0,0,0,1,0,0,0,0,500,4,700,3,5,0,0,0,0,0,0,0,0,0,0,0,0,1,0,0,0,0,0,0,0,0,0,0,0,800,50,50,0,0,0,4,280,96.5011
DR-1-2013,,31,0,0,0,0,0,0,0,5,0,0,0,0,0,0,0,0,0,0,0,0,0,1,0,0,0,0,500,4,700,3,5,0,0,0,0,0,0,0,0,0,0,0,0,1,0,0,0,0,0,0,0,0,0,0,0,800,50,50,0,0,0,4,305,96.5011
DR-1-2013,,32,0,0,0,0,0,0,0,5,0,0,0,0,0,0,0,0,0,0,0,0,0,1,0,0,0,0,500,4,700,3,5,0,0,0,0,0,0,0,0,0,0,0,0,1,0,0,0,0,0,0,0,0,0,0,0,800,50,50,0,0,0,4,330,96.614
DR-1-2013,,33,0,0,0,0,0,0,0,5,0,0,0,0,0,0,0,0,0,0,0,0,0,1,0,0,0,0,500,4,700,3,5,0,0,0,0,0,0,0,0,0,0,0,0,1,0,0,0,0,0,0,0,0,0,0,0,800,50,50,0,0,0,4,355,96.614
DR-1-2013,,34,0,0,0,0,0,0,0,5,0,0,0,0,0,0,0,0,0,0,0,0,0,1,0,0,0,0,500,4,700,3,5,0,0,0,0,0,0,0,0,0,0,0,0,1,0,0,0,0,0,0,0,0,0,0,0,800,50,50,0,0,0,4,380,96.614
DR-1-2013,,35,0,0,0,0,0,0,0,5,0,0,0,0,0,0,0,0,0,0,0,0,0,1,0,0,0,0,500,4,700,3,5,0,0,0,0,0,0,0,0,0,0,0,0,1,0,0,0,0,0,0,0,0,0,0,0,800,50,50,0,0,0,4,405,96.614
DR-1-2013,,36,0,0,0,0,0,0,0,5,0,0,0,0,0,0,0,0,0,0,0,0,0,1,0,0,0,0,500,4,700,3,5,0,0,0,0,0,0,0,0,0,0,0,0,1,0,0,0,0,0,0,0,0,0,0,0,800,50,50,0,0,0,4,430,96.614
DR-1-2013,,37,0,0,0,0,0,0,0,5,0,0,0,0,0,0,0,0,0,0,0,0,0,1,0,0,0,0,500,4,700,3,5,0,0,0,0,0,0,0,0,0,0,0,0,1,0,0,0,0,0,0,0,0,0,0,0,800,50,50,0,0,0,4,455,96.7269
DR-1-2013,,38,0,0,0,0,0,0,0,5,0,0,0,0,0,0,0,0,0,0,0,0,0,1,0,0,0,0,500,4,700,3,5,0,0,0,0,0,0,0,0,0,0,0,0,1,0,0,0,0,0,0,0,0,0,0,0,800,50,50,0,0,0,4,480,96.7269
DR-1-2013,,39,0,0,0,0,0,0,0,5,0,0,0,0,0,0,0,0,0,0,0,0,0,1,0,0,0,0,500,4,700,3,5,0,0,0,0,0,0,0,0,0,0,0,0,1,0,0,0,0,0,0,0,0,0,0,0,800,50,50,0,0,0,4,505,96.7269
DR-1-2013,,40,0,0,0,0,0,0,0,5,0,0,0,0,0,0,0,0,0,0,0,0,0,1,0,0,0,0,500,4,700,3,5,0,0,0,0,0,0,0,0,0,0,0,0,1,0,0,0,0,0,0,0,0,0,0,0,800,50,50,0,0,0,4,530,96.614
DR-1-2013,,41,0,0,0,0,0,0,0,5,0,0,0,0,0,0,0,0,0,0,0,0,0,1,0,0,0,0,500,4,700,3,5,0,0,0,0,0,0,0,0,0,0,0,0,1,0,0,0,0,0,0,0,0,0,0,0,800,50,50,0,0,0,4,555,96.614
DR-1-2013,,42,0,0,0,0,0,0,0,5,0,0,0,0,0,0,0,0,0,0,0,0,0,1,0,0,0,0,500,4,700,3,5,0,0,0,0,0,0,0,0,0,0,0,0,1,0,0,0,0,0,0,0,0,0,0,0,800,50,50,0,0,0,4,580,96.7269
DR-1-2013,,43,0,0,0,0,0,0,0,5,0,0,0,0,0,0,0,0,0,0,0,0,0,1,0,0,0,0,500,4,700,3,5,0,0,0,0,0,0,0,0,0,0,0,0.03,0.97,0,0,0,0,0,0,0,0,0,0,0,800,50,50,0,0,0,4,5,97.0655
DR-1-2013,,44,0,0,0,0,0,0,0,5,0,0,0,0,0,0,0,0,0,0,0,0,0,1,0,0,0,0,500,4,700,3,5,0,0,0,0,0,0,0,0,0,0,0,0.03,0.97,0,0,0,0,0,0,0,0,0,0,0,800,50,50,0,0,0,4,30,96.5011
DR-1-2013,,45,0,0,0,0,0,0,0,5,0,0,0,0,0,0,0,0,0,0,0,0,0,1,0,0,0,0,500,4,700,3,5,0,0,0,0,0,0,0,0,0,0,0,0.03,0.97,0,0,0,0,0,0,0,0,0,0,0,800,50,50,0,0,0,4,55,96.5011
DR-1-2013,,46,0,0,0,0,0,0,0,5,0,0,0,0,0,0,0,0,0,0,0,0,0,1,0,0,0,0,500,4,700,3,5,0,0,0,0,0,0,0,0,0,0,0,0.03,0.97,0,0,0,0,0,0,0,0,0,0,0,800,50,50,0,0,0,4,80,96.0497
DR-1-2013,,47,0,0,0,0,0,0,0,5,0,0,0,0,0,0,0,0,0,0,0,0,0,1,0,0,0,0,500,4,700,3,5,0,0,0,0,0,0,0,0,0,0,0,0.03,0.97,0,0,0,0,0,0,0,0,0,0,0,800,50,50,0,0,0,4,105,96.2754
DR-1-2013,,48,0,0,0,0,0,0,0,5,0,0,0,0,0,0,0,0,0,0,0,0,0,1,0,0,0,0,500,4,700,3,5,0,0,0,0,0,0,0,0,0,0,0,0.03,0.97,0,0,0,0,0,0,0,0,0,0,0,800,50,50,0,0,0,4,130,94.2438
DR-1-2013,,49,0,0,0,0,0,0,0,5,0,0,0,0,0,0,0,0,0,0,0,0,0,1,0,0,0,0,500,4,700,3,5,0,0,0,0,0,0,0,0,0,0,0,0.03,0.97,0,0,0,0,0,0,0,0,0,0,0,800,50,50,0,0,0,4,155,93.9052
DR-1-2013,,50,0,0,0,0,0,0,0,5,0,0,0,0,0,0,0,0,0,0,0,0,0,1,0,0,0,0,500,4,700,3,5,0,0,0,0,0,0,0,0,0,0,0,0.03,0.97,0,0,0,0,0,0,0,0,0,0,0,800,50,50,0,0,0,4,180,93.9052
DR-1-2013,,51,0,0,0,0,0,0,0,5,0,0,0,0,0,0,0,0,0,0,0,0,0,1,0,0,0,0,500,4,700,3,5,0,0,0,0,0,0,0,0,0,0,0,0.03,0.97,0,0,0,0,0,0,0,0,0,0,0,800,50,50,0,0,0,4,205,93.9052
DR-1-2013,,52,0,0,0,0,0,0,0,5,0,0,0,0,0,0,0,0,0,0,0,0,0,1,0,0,0,0,500,4,700,3,5,0,0,0,0,0,0,0,0,0,0,0,0.03,0.97,0,0,0,0,0,0,0,0,0,0,0,800,50,50,0,0,0,4,230,94.2438
DR-1-2013,,53,0,0,0,0,0,0,0,5,0,0,0,0,0,0,0,0,0,0,0,0,0,1,0,0,0,0,500,4,700,3,5,0,0,0,0,0,0,0,0,0,0,0,0.03,0.97,0,0,0,0,0,0,0,0,0,0,0,800,50,50,0,0,0,4,255,94.3567
DR-1-2013,,54,0,0,0,0,0,0,0,5,0,0,0,0,0,0,0,0,0,0,0,0,0,1,0,0,0,0,500,4,700,3,5,0,0,0,0,0,0,0,0,0,0,0,0.03,0.97,0,0,0,0,0,0,0,0,0,0,0,800,50,50,0,0,0,4,280,94.3567
DR-1-2013,,55,0,0,0,0,0,0,0,5,0,0,0,0,0,0,0,0,0,0,0,0,0,1,0,0,0,0,500,4,700,3,5,0,0,0,0,0,0,0,0,0,0,0,0.03,0.97,0,0,0,0,0,0,0,0,0,0,0,800,50,50,0,0,0,4,305,94.3567
DR-1-2013,,56,0,0,0,0,0,0,0,5,0,0,0,0,0,0,0,0,0,0,0,0,0,1,0,0,0,0,500,4,700,3,5,0,0,0,0,0,0,0,0,0,0,0,0.03,0.97,0,0,0,0,0,0,0,0,0,0,0,800,50,50,0,0,0,4,330,94.3567
DR-1-2013,,57,0,0,0,0,0,0,0,5,0,0,0,0,0,0,0,0,0,0,0,0,0,1,0,0,0,0,500,4,700,3,5,0,0,0,0,0,0,0,0,0,0,0,0.03,0.97,0,0,0,0,0,0,0,0,0,0,0,800,50,50,0,0,0,4,355,94.4695
DR-1-2013,,58,0,0,0,0,0,0,0,5,0,0,0,0,0,0,0,0,0,0,0,0,0,1,0,0,0,0,500,4,700,3,5,0,0,0,0,0,0,0,0,0,0,0,0.03,0.97,0,0,0,0,0,0,0,0,0,0,0,800,50,50,0,0,0,4,380,94.6953
DR-1-2013,,59,0,0,0,0,0,0,0,5,0,0,0,0,0,0,0,0,0,0,0,0,0,1,0,0,0,0,500,4,700,3,5,0,0,0,0,0,0,0,0,0,0,0,0.03,0.97,0,0,0,0,0,0,0,0,0,0,0,800,50,50,0,0,0,4,405,94.2438
DR-1-2013,,60,0,0,0,0,0,0,0,5,0,0,0,0,0,0,0,0,0,0,0,0,0,1,0,0,0,0,500,4,700,3,5,0,0,0,0,0,0,0,0,0,0,0,0.03,0.97,0,0,0,0,0,0,0,0,0,0,0,800,50,50,0,0,0,4,430,94.6953
DR-1-2013,,61,0,0,0,0,0,0,0,5,0,0,0,0,0,0,0,0,0,0,0,0,0,1,0,0,0,0,500,4,700,3,5,0,0,0,0,0,0,0,0,0,0,0,0.03,0.97,0,0,0,0,0,0,0,0,0,0,0,800,50,50,0,0,0,4,455,94.5824
DR-1-2013,,62,0,0,0,0,0,0,0,5,0,0,0,0,0,0,0,0,0,0,0,0,0,1,0,0,0,0,500,4,700,3,5,0,0,0,0,0,0,0,0,0,0,0,0.03,0.97,0,0,0,0,0,0,0,0,0,0,0,800,50,50,0,0,0,4,480,94.3567
DR-1-2013,,63,0,0,0,0,0,0,0,5,0,0,0,0,0,0,0,0,0,0,0,0,0,1,0,0,0,0,500,4,700,3,5,0,0,0,0,0,0,0,0,0,0,0,0.03,0.97,0,0,0,0,0,0,0,0,0,0,0,800,50,50,0,0,0,4,505,94.4695
DR-1-2013,,64,0,0,0,0,0,0,0,5,0,0,0,0,0,0,0,0,0,0,0,0,0,1,0,0,0,0,500,4,700,3,5,0,0,0,0,0,0,0,0,0,0,0,0.03,0.97,0,0,0,0,0,0,0,0,0,0,0,800,50,50,0,0,0,4,530,94.3567
DR-1-2013,,65,0,0,0,0,0,0,0,5,0,0,0,0,0,0,0,0,0,0,0,0,0,1,0,0,0,0,500,4,700,3,5,0,0,0,0,0,0,0,0,0,0,0,0.03,0.97,0,0,0,0,0,0,0,0,0,0,0,800,50,50,0,0,0,4,555,94.4695
DR-1-2013,,66,0,0,0,0,0,0,0,5,0,0,0,0,0,0,0,0,0,0,0,0,0,1,0,0,0,0,500,4,700,3,5,0,0,0,0,0,0,0,0,0,0,0,0.03,0.97,0,0,0,0,0,0,0,0,0,0,0,800,50,50,0,0,0,4,580,94.3567
DR-1-2013,,67,0,0,0,0,0,0,0,5,0,0,0,0,0,0,0,0,0,0,0,0,0,1,0,0,0,0,500,4,700,3,5,0,0,0,0,0,0,0,0,0,0,0,0.09,0.91,0,0,0,0,0,0,0,0,0,0,0,800,50,50,0,0,0,4,5,97.2912
DR-1-2013,,68,0,0,0,0,0,0,0,5,0,0,0,0,0,0,0,0,0,0,0,0,0,1,0,0,0,0,500,4,700,3,5,0,0,0,0,0,0,0,0,0,0,0,0.09,0.91,0,0,0,0,0,0,0,0,0,0,0,800,50,50,0,0,0,4,30,97.1783
DR-1-2013,,69,0,0,0,0,0,0,0,5,0,0,0,0,0,0,0,0,0,0,0,0,0,1,0,0,0,0,500,4,700,3,5,0,0,0,0,0,0,0,0,0,0,0,0.09,0.91,0,0,0,0,0,0,0,0,0,0,0,800,50,50,0,0,0,4,55,97.1783
DR-1-2013,,70,0,0,0,0,0,0,0,5,0,0,0,0,0,0,0,0,0,0,0,0,0,1,0,0,0,0,500,4,700,3,5,0,0,0,0,0,0,0,0,0,0,0,0.09,0.91,0,0,0,0,0,0,0,0,0,0,0,800,50,50,0,0,0,4,80,97.0655
DR-1-2013,,71,0,0,0,0,0,0,0,5,0,0,0,0,0,0,0,0,0,0,0,0,0,1,0,0,0,0,500,4,700,3,5,0,0,0,0,0,0,0,0,0,0,0,0.09,0.91,0,0,0,0,0,0,0,0,0,0,0,800,50,50,0,0,0,4,105,96.9526
DR-1-2013,,72,0,0,0,0,0,0,0,5,0,0,0,0,0,0,0,0,0,0,0,0,0,1,0,0,0,0,500,4,700,3,5,0,0,0,0,0,0,0,0,0,0,0,0.09,0.91,0,0,0,0,0,0,0,0,0,0,0,800,50,50,0,0,0,4,130,96.9526
DR-1-2013,,73,0,0,0,0,0,0,0,5,0,0,0,0,0,0,0,0,0,0,0,0,0,1,0,0,0,0,500,4,700,3,5,0,0,0,0,0,0,0,0,0,0,0,0.09,0.91,0,0,0,0,0,0,0,0,0,0,0,800,50,50,0,0,0,4,155,96.9526
DR-1-2013,,74,0,0,0,0,0,0,0,5,0,0,0,0,0,0,0,0,0,0,0,0,0,1,0,0,0,0,500,4,700,3,5,0,0,0,0,0,0,0,0,0,0,0,0.09,0.91,0,0,0,0,0,0,0,0,0,0,0,800,50,50,0,0,0,4,180,96.9526
DR-1-2013,,75,0,0,0,0,0,0,0,5,0,0,0,0,0,0,0,0,0,0,0,0,0,1,0,0,0,0,500,4,700,3,5,0,0,0,0,0,0,0,0,0,0,0,0.09,0.91,0,0,0,0,0,0,0,0,0,0,0,800,50,50,0,0,0,4,205,96.8397
DR-1-2013,,76,0,0,0,0,0,0,0,5,0,0,0,0,0,0,0,0,0,0,0,0,0,1,0,0,0,0,500,4,700,3,5,0,0,0,0,0,0,0,0,0,0,0,0.09,0.91,0,0,0,0,0,0,0,0,0,0,0,800,50,50,0,0,0,4,230,96.8397
DR-1-2013,,77,0,0,0,0,0,0,0,5,0,0,0,0,0,0,0,0,0,0,0,0,0,1,0,0,0,0,500,4,700,3,5,0,0,0,0,0,0,0,0,0,0,0,0.09,0.91,0,0,0,0,0,0,0,0,0,0,0,800,50,50,0,0,0,4,255,96.7269
DR-1-2013,,78,0,0,0,0,0,0,0,5,0,0,0,0,0,0,0,0,0,0,0,0,0,1,0,0,0,0,500,4,700,3,5,0,0,0,0,0,0,0,0,0,0,0,0.09,0.91,0,0,0,0,0,0,0,0,0,0,0,800,50,50,0,0,0,4,280,96.614
DR-1-2013,,79,0,0,0,0,0,0,0,5,0,0,0,0,0,0,0,0,0,0,0,0,0,1,0,0,0,0,500,4,700,3,5,0,0,0,0,0,0,0,0,0,0,0,0.09,0.91,0,0,0,0,0,0,0,0,0,0,0,800,50,50,0,0,0,4,305,96.614
DR-1-2013,,80,0,0,0,0,0,0,0,5,0,0,0,0,0,0,0,0,0,0,0,0,0,1,0,0,0,0,500,4,700,3,5,0,0,0,0,0,0,0,0,0,0,0,0.09,0.91,0,0,0,0,0,0,0,0,0,0,0,800,50,50,0,0,0,4,330,96.614
DR-1-2013,,81,0,0,0,0,0,0,0,5,0,0,0,0,0,0,0,0,0,0,0,0,0,1,0,0,0,0,500,4,700,3,5,0,0,0,0,0,0,0,0,0,0,0,0.09,0.91,0,0,0,0,0,0,0,0,0,0,0,800,50,50,0,0,0,4,355,96.7269
DR-1-2013,,82,0,0,0,0,0,0,0,5,0,0,0,0,0,0,0,0,0,0,0,0,0,1,0,0,0,0,500,4,700,3,5,0,0,0,0,0,0,0,0,0,0,0,0.09,0.91,0,0,0,0,0,0,0,0,0,0,0,800,50,50,0,0,0,4,380,96.614
DR-1-2013,,83,0,0,0,0,0,0,0,5,0,0,0,0,0,0,0,0,0,0,0,0,0,1,0,0,0,0,500,4,700,3,5,0,0,0,0,0,0,0,0,0,0,0,0.09,0.91,0,0,0,0,0,0,0,0,0,0,0,800,50,50,0,0,0,4,405,96.614
DR-1-2013,,84,0,0,0,0,0,0,0,5,0,0,0,0,0,0,0,0,0,0,0,0,0,1,0,0,0,0,500,4,700,3,5,0,0,0,0,0,0,0,0,0,0,0,0.09,0.91,0,0,0,0,0,0,0,0,0,0,0,800,50,50,0,0,0,4,430,96.8397
DR-1-2013,,85,0,0,0,0,0,0,0,5,0,0,0,0,0,0,0,0,0,0,0,0,0,1,0,0,0,0,500,4,700,3,5,0,0,0,0,0,0,0,0,0,0,0,0.09,0.91,0,0,0,0,0,0,0,0,0,0,0,800,50,50,0,0,0,4,455,96.614
DR-1-2013,,86,0,0,0,0,0,0,0,5,0,0,0,0,0,0,0,0,0,0,0,0,0,1,0,0,0,0,500,4,700,3,5,0,0,0,0,0,0,0,0,0,0,0,0.09,0.91,0,0,0,0,0,0,0,0,0,0,0,800,50,50,0,0,0,4,480,96.7269
DR-1-2013,,87,0,0,0,0,0,0,0,5,0,0,0,0,0,0,0,0,0,0,0,0,0,1,0,0,0,0,500,4,700,3,5,0,0,0,0,0,0,0,0,0,0,0,0.09,0.91,0,0,0,0,0,0,0,0,0,0,0,800,50,50,0,0,0,4,505,96.7269
DR-1-2013,,88,0,0,0,0,0,0,0,5,0,0,0,0,0,0,0,0,0,0,0,0,0,1,0,0,0,0,500,4,700,3,5,0,0,0,0,0,0,0,0,0,0,0,0.09,0.91,0,0,0,0,0,0,0,0,0,0,0,800,50,50,0,0,0,4,530,96.614
DR-1-2013,,89,0,0,0,0,0,0,0,5,0,0,0,0,0,0,0,0,0,0,0,0,0,1,0,0,0,0,500,4,700,3,5,0,0,0,0,0,0,0,0,0,0,0,0.09,0.91,0,0,0,0,0,0,0,0,0,0,0,800,50,50,0,0,0,4,555,96.7269
DR-1-2013,,90,0,0,0,0,0,0,0,5,0,0,0,0,0,0,0,0,0,0,0,0,0,1,0,0,0,0,500,4,700,3,5,0,0,0,0,0,0,0,0,0,0,0,0.09,0.91,0,0,0,0,0,0,0,0,0,0,0,800,50,50,0,0,0,4,580,97.0655
DR-1-2013,,91,0,0,0,0,0,0,0,5,0,0,0,0,0,0,0,0,0,0,0,0,0,1,0,0,0,0,500,4,700,3,5,0,0,0,0,0,0,0,0,0,0,0,0.18,0.82,0,0,0,0,0,0,0,0,0,0,0,800,50,50,0,0,0,4,5,98.1941
DR-1-2013,,92,0,0,0,0,0,0,0,5,0,0,0,0,0,0,0,0,0,0,0,0,0,1,0,0,0,0,500,4,700,3,5,0,0,0,0,0,0,0,0,0,0,0,0.18,0.82,0,0,0,0,0,0,0,0,0,0,0,800,50,50,0,0,0,4,30,97.7427
DR-1-2013,,93,0,0,0,0,0,0,0,5,0,0,0,0,0,0,0,0,0,0,0,0,0,1,0,0,0,0,500,4,700,3,5,0,0,0,0,0,0,0,0,0,0,0,0.18,0.82,0,0,0,0,0,0,0,0,0,0,0,800,50,50,0,0,0,4,55,97.7427
DR-1-2013,,94,0,0,0,0,0,0,0,5,0,0,0,0,0,0,0,0,0,0,0,0,0,1,0,0,0,0,500,4,700,3,5,0,0,0,0,0,0,0,0,0,0,0,0.18,0.82,0,0,0,0,0,0,0,0,0,0,0,800,50,50,0,0,0,4,80,97.5169
DR-1-2013,,95,0,0,0,0,0,0,0,5,0,0,0,0,0,0,0,0,0,0,0,0,0,1,0,0,0,0,500,4,700,3,5,0,0,0,0,0,0,0,0,0,0,0,0.18,0.82,0,0,0,0,0,0,0,0,0,0,0,800,50,50,0,0,0,4,105,97.6298
DR-1-2013,,96,0,0,0,0,0,0,0,5,0,0,0,0,0,0,0,0,0,0,0,0,0,1,0,0,0,0,500,4,700,3,5,0,0,0,0,0,0,0,0,0,0,0,0.18,0.82,0,0,0,0,0,0,0,0,0,0,0,800,50,50,0,0,0,4,130,97.5169
DR-1-2013,,97,0,0,0,0,0,0,0,5,0,0,0,0,0,0,0,0,0,0,0,0,0,1,0,0,0,0,500,4,700,3,5,0,0,0,0,0,0,0,0,0,0,0,0.18,0.82,0,0,0,0,0,0,0,0,0,0,0,800,50,50,0,0,0,4,155,97.6298
DR-1-2013,,98,0,0,0,0,0,0,0,5,0,0,0,0,0,0,0,0,0,0,0,0,0,1,0,0,0,0,500,4,700,3,5,0,0,0,0,0,0,0,0,0,0,0,0.18,0.82,0,0,0,0,0,0,0,0,0,0,0,800,50,50,0,0,0,4,180,97.5169
DR-1-2013,,99,0,0,0,0,0,0,0,5,0,0,0,0,0,0,0,0,0,0,0,0,0,1,0,0,0,0,500,4,700,3,5,0,0,0,0,0,0,0,0,0,0,0,0.18,0.82,0,0,0,0,0,0,0,0,0,0,0,800,50,50,0,0,0,4,205,97.5169
DR-1-2013,,100,0,0,0,0,0,0,0,5,0,0,0,0,0,0,0,0,0,0,0,0,0,1,0,0,0,0,500,4,700,3,5,0,0,0,0,0,0,0,0,0,0,0,0.18,0.82,0,0,0,0,0,0,0,0,0,0,0,800,50,50,0,0,0,4,230,97.5169
DR-1-2013,,101,0,0,0,0,0,0,0,5,0,0,0,0,0,0,0,0,0,0,0,0,0,1,0,0,0,0,500,4,700,3,5,0,0,0,0,0,0,0,0,0,0,0,0.18,0.82,0,0,0,0,0,0,0,0,0,0,0,800,50,50,0,0,0,4,255,97.5169
DR-1-2013,,102,0,0,0,0,0,0,0,5,0,0,0,0,0,0,0,0,0,0,0,0,0,1,0,0,0,0,500,4,700,3,5,0,0,0,0,0,0,0,0,0,0,0,0.18,0.82,0,0,0,0,0,0,0,0,0,0,0,800,50,50,0,0,0,4,280,97.4041
DR-1-2013,,103,0,0,0,0,0,0,0,5,0,0,0,0,0,0,0,0,0,0,0,0,0,1,0,0,0,0,500,4,700,3,5,0,0,0,0,0,0,0,0,0,0,0,0.18,0.82,0,0,0,0,0,0,0,0,0,0,0,800,50,50,0,0,0,4,305,97.4041
DR-1-2013,,104,0,0,0,0,0,0,0,5,0,0,0,0,0,0,0,0,0,0,0,0,0,1,0,0,0,0,500,4,700,3,5,0,0,0,0,0,0,0,0,0,0,0,0.18,0.82,0,0,0,0,0,0,0,0,0,0,0,800,50,50,0,0,0,4,330,97.4041
DR-1-2013,,105,0,0,0,0,0,0,0,5,0,0,0,0,0,0,0,0,0,0,0,0,0,1,0,0,0,0,500,4,700,3,5,0,0,0,0,0,0,0,0,0,0,0,0.18,0.82,0,0,0,0,0,0,0,0,0,0,0,800,50,50,0,0,0,4,355,97.5169
DR-1-2013,,106,0,0,0,0,0,0,0,5,0,0,0,0,0,0,0,0,0,0,0,0,0,1,0,0,0,0,500,4,700,3,5,0,0,0,0,0,0,0,0,0,0,0,0.18,0.82,0,0,0,0,0,0,0,0,0,0,0,800,50,50,0,0,0,4,380,97.4041
DR-1-2013,,107,0,0,0,0,0,0,0,5,0,0,0,0,0,0,0,0,0,0,0,0,0,1,0,0,0,0,500,4,700,3,5,0,0,0,0,0,0,0,0,0,0,0,0.18,0.82,0,0,0,0,0,0,0,0,0,0,0,800,50,50,0,0,0,4,405,97.4041
DR-1-2013,,108,0,0,0,0,0,0,0,5,0,0,0,0,0,0,0,0,0,0,0,0,0,1,0,0,0,0,500,4,700,3,5,0,0,0,0,0,0,0,0,0,0,0,0.18,0.82,0,0,0,0,0,0,0,0,0,0,0,800,50,50,0,0,0,4,430,97.4041
DR-1-2013,,109,0,0,0,0,0,0,0,5,0,0,0,0,0,0,0,0,0,0,0,0,0,1,0,0,0,0,500,4,700,3,5,0,0,0,0,0,0,0,0,0,0,0,0.18,0.82,0,0,0,0,0,0,0,0,0,0,0,800,50,50,0,0,0,4,455,97.2912
DR-1-2013,,110,0,0,0,0,0,0,0,5,0,0,0,0,0,0,0,0,0,0,0,0,0,1,0,0,0,0,500,4,700,3,5,0,0,0,0,0,0,0,0,0,0,0,0.18,0.82,0,0,0,0,0,0,0,0,0,0,0,800,50,50,0,0,0,4,480,97.4041
DR-1-2013,,111,0,0,0,0,0,0,0,5,0,0,0,0,0,0,0,0,0,0,0,0,0,1,0,0,0,0,500,4,700,3,5,0,0,0,0,0,0,0,0,0,0,0,0.18,0.82,0,0,0,0,0,0,0,0,0,0,0,800,50,50,0,0,0,4,505,97.4041
DR-1-2013,,112,0,0,0,0,0,0,0,5,0,0,0,0,0,0,0,0,0,0,0,0,0,1,0,0,0,0,500,4,700,3,5,0,0,0,0,0,0,0,0,0,0,0,0.18,0.82,0,0,0,0,0,0,0,0,0,0,0,800,50,50,0,0,0,4,530,97.2912
DR-1-2013,,113,0,0,0,0,0,0,0,5,0,0,0,0,0,0,0,0,0,0,0,0,0,1,0,0,0,0,500,4,700,3,5,0,0,0,0,0,0,0,0,0,0,0,0.18,0.82,0,0,0,0,0,0,0,0,0,0,0,800,50,50,0,0,0,4,555,97.4041
DR-1-2013,,114,0,0,0,0,0,0,0,5,0,0,0,0,0,0,0,0,0,0,0,0,0,1,0,0,0,0,500,4,700,3,5,0,0,0,0,0,0,0,0,0,0,0,0.18,0.82,0,0,0,0,0,0,0,0,0,0,0,800,50,50,0,0,0,4,580,97.4041
DR-1-2013,,115,0,0,0,0,0,0,0,5,0,0,0,0,0,0,0,0,0,0,0,0,0,1,0,0,0,0,500,4,700,3,5,0,0,0,0,0,0,0,0,0,0,0,0.3,0.7,0,0,0,0,0,0,0,0,0,0,0,800,50,50,0,0,0,4,5,91.0835
DR-1-2013,,116,0,0,0,0,0,0,0,5,0,0,0,0,0,0,0,0,0,0,0,0,0,1,0,0,0,0,500,4,700,3,5,0,0,0,0,0,0,0,0,0,0,0,0.3,0.7,0,0,0,0,0,0,0,0,0,0,0,800,50,50,0,0,0,4,30,88.7133
DR-1-2013,,117,0,0,0,0,0,0,0,5,0,0,0,0,0,0,0,0,0,0,0,0,0,1,0,0,0,0,500,4,700,3,5,0,0,0,0,0,0,0,0,0,0,0,0.3,0.7,0,0,0,0,0,0,0,0,0,0,0,800,50,50,0,0,0,4,55,88.9391
DR-1-2013,,118,0,0,0,0,0,0,0,5,0,0,0,0,0,0,0,0,0,0,0,0,0,1,0,0,0,0,500,4,700,3,5,0,0,0,0,0,0,0,0,0,0,0,0.3,0.7,0,0,0,0,0,0,0,0,0,0,0,800,50,50,0,0,0,4,80,89.2777
DR-1-2013,,119,0,0,0,0,0,0,0,5,0,0,0,0,0,0,0,0,0,0,0,0,0,1,0,0,0,0,500,4,700,3,5,0,0,0,0,0,0,0,0,0,0,0,0.3,0.7,0,0,0,0,0,0,0,0,0,0,0,800,50,50,0,0,0,4,105,89.7291
DR-1-2013,,120,0,0,0,0,0,0,0,5,0,0,0,0,0,0,0,0,0,0,0,0,0,1,0,0,0,0,500,4,700,3,5,0,0,0,0,0,0,0,0,0,0,0,0.3,0.7,0,0,0,0,0,0,0,0,0,0,0,800,50,50,0,0,0,4,130,90.1806
DR-1-2013,,121,0,0,0,0,0,0,0,5,0,0,0,0,0,0,0,0,0,0,0,0,0,1,0,0,0,0,500,4,700,3,5,0,0,0,0,0,0,0,0,0,0,0,0.3,0.7,0,0,0,0,0,0,0,0,0,0,0,800,50,50,0,0,0,4,155,90.5192
DR-1-2013,,122,0,0,0,0,0,0,0,5,0,0,0,0,0,0,0,0,0,0,0,0,0,1,0,0,0,0,500,4,700,3,5,0,0,0,0,0,0,0,0,0,0,0,0.3,0.7,0,0,0,0,0,0,0,0,0,0,0,800,50,50,0,0,0,4,180,90.6321
DR-1-2013,,123,0,0,0,0,0,0,0,5,0,0,0,0,0,0,0,0,0,0,0,0,0,1,0,0,0,0,500,4,700,3,5,0,0,0,0,0,0,0,0,0,0,0,0.3,0.7,0,0,0,0,0,0,0,0,0,0,0,800,50,50,0,0,0,4,205,91.0835
DR-1-2013,,124,0,0,0,0,0,0,0,5,0,0,0,0,0,0,0,0,0,0,0,0,0,1,0,0,0,0,500,4,700,3,5,0,0,0,0,0,0,0,0,0,0,0,0.3,0.7,0,0,0,0,0,0,0,0,0,0,0,800,50,50,0,0,0,4,230,91.1964
DR-1-2013,,125,0,0,0,0,0,0,0,5,0,0,0,0,0,0,0,0,0,0,0,0,0,1,0,0,0,0,500,4,700,3,5,0,0,0,0,0,0,0,0,0,0,0,0.3,0.7,0,0,0,0,0,0,0,0,0,0,0,800,50,50,0,0,0,4,255,91.0835
DR-1-2013,,126,0,0,0,0,0,0,0,5,0,0,0,0,0,0,0,0,0,0,0,0,0,1,0,0,0,0,500,4,700,3,5,0,0,0,0,0,0,0,0,0,0,0,0.3,0.7,0,0,0,0,0,0,0,0,0,0,0,800,50,50,0,0,0,4,280,91.1964
DR-1-2013,,127,0,0,0,0,0,0,0,5,0,0,0,0,0,0,0,0,0,0,0,0,0,1,0,0,0,0,500,4,700,3,5,0,0,0,0,0,0,0,0,0,0,0,0.3,0.7,0,0,0,0,0,0,0,0,0,0,0,800,50,50,0,0,0,4,305,91.4221
DR-1-2013,,128,0,0,0,0,0,0,0,5,0,0,0,0,0,0,0,0,0,0,0,0,0,1,0,0,0,0,500,4,700,3,5,0,0,0,0,0,0,0,0,0,0,0,0.3,0.7,0,0,0,0,0,0,0,0,0,0,0,800,50,50,0,0,0,4,330,91.3093
DR-1-2013,,129,0,0,0,0,0,0,0,5,0,0,0,0,0,0,0,0,0,0,0,0,0,1,0,0,0,0,500,4,700,3,5,0,0,0,0,0,0,0,0,0,0,0,0.3,0.7,0,0,0,0,0,0,0,0,0,0,0,800,50,50,0,0,0,4,355,91.535
DR-1-2013,,130,0,0,0,0,0,0,0,5,0,0,0,0,0,0,0,0,0,0,0,0,0,1,0,0,0,0,500,4,700,3,5,0,0,0,0,0,0,0,0,0,0,0,0.3,0.7,0,0,0,0,0,0,0,0,0,0,0,800,50,50,0,0,0,4,380,91.7607
DR-1-2013,,131,0,0,0,0,0,0,0,5,0,0,0,0,0,0,0,0,0,0,0,0,0,1,0,0,0,0,500,4,700,3,5,0,0,0,0,0,0,0,0,0,0,0,0.3,0.7,0,0,0,0,0,0,0,0,0,0,0,800,50,50,0,0,0,4,405,91.8736
DR-1-2013,,132,0,0,0,0,0,0,0,5,0,0,0,0,0,0,0,0,0,0,0,0,0,1,0,0,0,0,500,4,700,3,5,0,0,0,0,0,0,0,0,0,0,0,0.3,0.7,0,0,0,0,0,0,0,0,0,0,0,800,50,50,0,0,0,4,430,92.4379
DR-1-2013,,133,0,0,0,0,0,0,0,5,0,0,0,0,0,0,0,0,0,0,0,0,0,1,0,0,0,0,500,4,700,3,5,0,0,0,0,0,0,0,0,0,0,0,0.3,0.7,0,0,0,0,0,0,0,0,0,0,0,800,50,50,0,0,0,4,455,92.5508
DR-1-2013,,134,0,0,0,0,0,0,0,5,0,0,0,0,0,0,0,0,0,0,0,0,0,1,0,0,0,0,500,4,700,3,5,0,0,0,0,0,0,0,0,0,0,0,0.3,0.7,0,0,0,0,0,0,0,0,0,0,0,800,50,50,0,0,0,4,480,92.5508
DR-1-2013,,135,0,0,0,0,0,0,0,5,0,0,0,0,0,0,0,0,0,0,0,0,0,1,0,0,0,0,500,4,700,3,5,0,0,0,0,0,0,0,0,0,0,0,0.3,0.7,0,0,0,0,0,0,0,0,0,0,0,800,50,50,0,0,0,4,505,92.6637
DR-1-2013,,136,0,0,0,0,0,0,0,5,0,0,0,0,0,0,0,0,0,0,0,0,0,1,0,0,0,0,500,4,700,3,5,0,0,0,0,0,0,0,0,0,0,0,0.3,0.7,0,0,0,0,0,0,0,0,0,0,0,800,50,50,0,0,0,4,530,92.6637
DR-1-2013,,137,0,0,0,0,0,0,0,5,0,0,0,0,0,0,0,0,0,0,0,0,0,1,0,0,0,0,500,4,700,3,5,0,0,0,0,0,0,0,0,0,0,0,0.3,0.7,0,0,0,0,0,0,0,0,0,0,0,800,50,50,0,0,0,4,555,92.8894
DR-1-2013,,138,0,0,0,0,0,0,0,5,0,0,0,0,0,0,0,0,0,0,0,0,0,1,0,0,0,0,500,4,700,3,5,0,0,0,0,0,0,0,0,0,0,0,0.3,0.7,0,0,0,0,0,0,0,0,0,0,0,800,50,50,0,0,0,4,580,92.8894
DR-1-2013,,139,0,0,0,0,0,0,0,5,0,0,0,0,0,0,0,0,0,0,0,0,0,1,0,0,0,0,500,4,700,3,5,0,0,0,0,0,0,0,0,0,0,0,1,0,0,0,0,0,0,0,0,0,0,0,0,800,50,50,0,0,0,4,5,97.8555
DR-1-2013,,140,0,0,0,0,0,0,0,5,0,0,0,0,0,0,0,0,0,0,0,0,0,1,0,0,0,0,500,4,700,3,5,0,0,0,0,0,0,0,0,0,0,0,1,0,0,0,0,0,0,0,0,0,0,0,0,800,50,50,0,0,0,4,30,97.6298
DR-1-2013,,141,0,0,0,0,0,0,0,5,0,0,0,0,0,0,0,0,0,0,0,0,0,1,0,0,0,0,500,4,700,3,5,0,0,0,0,0,0,0,0,0,0,0,1,0,0,0,0,0,0,0,0,0,0,0,0,800,50,50,0,0,0,4,55,97.0655
DR-1-2013,,142,0,0,0,0,0,0,0,5,0,0,0,0,0,0,0,0,0,0,0,0,0,1,0,0,0,0,500,4,700,3,5,0,0,0,0,0,0,0,0,0,0,0,1,0,0,0,0,0,0,0,0,0,0,0,0,800,50,50,0,0,0,4,80,95.9368
DR-1-2013,,143,0,0,0,0,0,0,0,5,0,0,0,0,0,0,0,0,0,0,0,0,0,1,0,0,0,0,500,4,700,3,5,0,0,0,0,0,0,0,0,0,0,0,1,0,0,0,0,0,0,0,0,0,0,0,0,800,50,50,0,0,0,4,105,95.5982
DR-1-2013,,144,0,0,0,0,0,0,0,5,0,0,0,0,0,0,0,0,0,0,0,0,0,1,0,0,0,0,500,4,700,3,5,0,0,0,0,0,0,0,0,0,0,0,1,0,0,0,0,0,0,0,0,0,0,0,0,800,50,50,0,0,0,4,130,95.3725
DR-1-2013,,145,0,0,0,0,0,0,0,5,0,0,0,0,0,0,0,0,0,0,0,0,0,1,0,0,0,0,500,4,700,3,5,0,0,0,0,0,0,0,0,0,0,0,1,0,0,0,0,0,0,0,0,0,0,0,0,800,50,50,0,0,0,4,155,94.921
DR-1-2013,,146,0,0,0,0,0,0,0,5,0,0,0,0,0,0,0,0,0,0,0,0,0,1,0,0,0,0,500,4,700,3,5,0,0,0,0,0,0,0,0,0,0,0,1,0,0,0,0,0,0,0,0,0,0,0,0,800,50,50,0,0,0,4,180,94.6953
DR-1-2013,,147,0,0,0,0,0,0,0,5,0,0,0,0,0,0,0,0,0,0,0,0,0,1,0,0,0,0,500,4,700,3,5,0,0,0,0,0,0,0,0,0,0,0,1,0,0,0,0,0,0,0,0,0,0,0,0,800,50,50,0,0,0,4,205,94.4695
DR-1-2013,,148,0,0,0,0,0,0,0,5,0,0,0,0,0,0,0,0,0,0,0,0,0,1,0,0,0,0,500,4,700,3,5,0,0,0,0,0,0,0,0,0,0,0,1,0,0,0,0,0,0,0,0,0,0,0,0,800,50,50,0,0,0,4,230,94.3567
DR-1-2013,,149,0,0,0,0,0,0,0,5,0,0,0,0,0,0,0,0,0,0,0,0,0,1,0,0,0,0,500,4,700,3,5,0,0,0,0,0,0,0,0,0,0,0,1,0,0,0,0,0,0,0,0,0,0,0,0,800,50,50,0,0,0,4,255,94.0181
DR-1-2013,,150,0,0,0,0,0,0,0,5,0,0,0,0,0,0,0,0,0,0,0,0,0,1,0,0,0,0,500,4,700,3,5,0,0,0,0,0,0,0,0,0,0,0,1,0,0,0,0,0,0,0,0,0,0,0,0,800,50,50,0,0,0,4,280,93.6795
DR-1-2013,,151,0,0,0,0,0,0,0,5,0,0,0,0,0,0,0,0,0,0,0,0,0,1,0,0,0,0,500,4,700,3,5,0,0,0,0,0,0,0,0,0,0,0,1,0,0,0,0,0,0,0,0,0,0,0,0,800,50,50,0,0,0,4,305,93.5666
DR-1-2013,,152,0,0,0,0,0,0,0,5,0,0,0,0,0,0,0,0,0,0,0,0,0,1,0,0,0,0,500,4,700,3,5,0,0,0,0,0,0,0,0,0,0,0,1,0,0,0,0,0,0,0,0,0,0,0,0,800,50,50,0,0,0,4,330,93.4537
DR-1-2013,,153,0,0,0,0,0,0,0,5,0,0,0,0,0,0,0,0,0,0,0,0,0,1,0,0,0,0,500,4,700,3,5,0,0,0,0,0,0,0,0,0,0,0,1,0,0,0,0,0,0,0,0,0,0,0,0,800,50,50,0,0,0,4,355,93.228
DR-1-2013,,154,0,0,0,0,0,0,0,5,0,0,0,0,0,0,0,0,0,0,0,0,0,1,0,0,0,0,500,4,700,3,5,0,0,0,0,0,0,0,0,0,0,0,1,0,0,0,0,0,0,0,0,0,0,0,0,800,50,50,0,0,0,4,380,92.0993
DR-1-2013,,155,0,0,0,0,0,0,0,5,0,0,0,0,0,0,0,0,0,0,0,0,0,1,0,0,0,0,500,4,700,3,5,0,0,0,0,0,0,0,0,0,0,0,1,0,0,0,0,0,0,0,0,0,0,0,0,800,50,50,0,0,0,4,405,92.4379
DR-1-2013,,156,0,0,0,0,0,0,0,5,0,0,0,0,0,0,0,0,0,0,0,0,0,1,0,0,0,0,500,4,700,3,5,0,0,0,0,0,0,0,0,0,0,0,1,0,0,0,0,0,0,0,0,0,0,0,0,800,50,50,0,0,0,4,430,92.2122
DR-1-2013,,157,0,0,0,0,0,0,0,5,0,0,0,0,0,0,0,0,0,0,0,0,0,1,0,0,0,0,500,4,700,3,5,0,0,0,0,0,0,0,0,0,0,0,1,0,0,0,0,0,0,0,0,0,0,0,0,800,50,50,0,0,0,4,455,91.9865
DR-1-2013,,158,0,0,0,0,0,0,0,5,0,0,0,0,0,0,0,0,0,0,0,0,0,1,0,0,0,0,500,4,700,3,5,0,0,0,0,0,0,0,0,0,0,0,1,0,0,0,0,0,0,0,0,0,0,0,0,800,50,50,0,0,0,4,480,91.8736
DR-1-2013,,159,0,0,0,0,0,0,0,5,0,0,0,0,0,0,0,0,0,0,0,0,0,1,0,0,0,0,500,4,700,3,5,0,0,0,0,0,0,0,0,0,0,0,1,0,0,0,0,0,0,0,0,0,0,0,0,800,50,50,0,0,0,4,505,91.535
DR-1-2013,,160,0,0,0,0,0,0,0,5,0,0,0,0,0,0,0,0,0,0,0,0,0,1,0,0,0,0,500,4,700,3,5,0,0,0,0,0,0,0,0,0,0,0,1,0,0,0,0,0,0,0,0,0,0,0,0,800,50,50,0,0,0,4,530,91.1964
DR-1-2013,,161,0,0,0,0,0,0,0,5,0,0,0,0,0,0,0,0,0,0,0,0,0,1,0,0,0,0,500,4,700,3,5,0,0,0,0,0,0,0,0,0,0,0,1,0,0,0,0,0,0,0,0,0,0,0,0,800,50,50,0,0,0,4,555,91.0835
DR-1-2013,,162,0,0,0,0,0,0,0,5,0,0,0,0,0,0,0,0,0,0,0,0,0,1,0,0,0,0,500,4,700,3,5,0,0,0,0,0,0,0,0,0,0,0,1,0,0,0,0,0,0,0,0,0,0,0,0,800,50,50,0,0,0,4,580,90.7449
DR-21-2014 ,"DR-21-2014 Bi- and trimetallic Ni catalysts over Al2O3and Al2O3-MOx(M = Ce orMg) oxides for methane dry reforming: Au and Pt additive effectsHongjing Wua,b, Giuseppe Pantaleoa, Valeria La Parolaa, Anna M. Veneziaa,Xavier Collardc, Carmela Aprilec, Leonarda F. Liottaa,∗",1,0,0,0,0,0,0,0,4,0,0,0,0,0,0,0,0,0,0,0,0,1,0,0,0,0,0,550,5,750,1,5,1,0,0,0,0,0,0,0,0,0,0,0,0,0,0,0,0,0,0,0,0,0,0,0,400,15,15,0,0,70,1,30,0.0215059
DR-21-2014 ,,2,0,0,0,0,0,0,0,4,0,0,0,0,0,0,0,0,0,0,0,0,1,0,0,0,0,0,550,5,750,1,5,1,0,0,0,0,0,0,0,0,0,0,0,0,0,0,0,0,0,0,0,0,0,0,0,450,15,15,0,0,70,1,30,0.0433703
DR-21-2014,,3,0,0,0,0,0,0,0,4,0,0,0,0,0,0,0,0,0,0,0,0,1,0,0,0,0,0,550,5,750,1,5,1,0,0,0,0,0,0,0,0,0,0,0,0,0,0,0,0,0,0,0,0,0,0,0,500,15,15,0,0,70,1,30,0.0645177
DR-21-2014,,4,0,0,0,0,0,0,0,4,0,0,0,0,0,0,0,0,0,0,0,0,1,0,0,0,0,0,550,5,750,1,5,1,0,0,0,0,0,0,0,0,0,0,0,0,0,0,0,0,0,0,0,0,0,0,0,550,15,15,0,0,70,1,30,33.3406
DR-21-2014,,5,0,0,0,0,0,0,0,4,0,0,0,0,0,0,0,0,0,0,0,0,1,0,0,0,0,0,550,5,750,1,5,1,0,0,0,0,0,0,0,0,0,0,0,0,0,0,0,0,0,0,0,0,0,0,0,600,15,15,0,0,70,1,30,48.2202
DR-21-2014,,6,0,0,0,0,0,0,0,4,0,0,0,0,0,0,0,0,0,0,0,0,1,0,0,0,0,0,550,5,750,1,5,1,0,0,0,0,0,0,0,0,0,0,0,0,0,0,0,0,0,0,0,0,0,0,0,650,15,15,0,0,70,1,30,62.8647
DR-21-2014,,7,0,0,0,0,0,0,0,4,0,0,0,0,0,0,0,0,0,0,0,0,1,0,0,0,0,0,550,5,750,1,5,1,0,0,0,0,0,0,0,0,0,0,0,0,0,0,0,0,0,0,0,0,0,0,0,700,15,15,0,0,70,1,30,75.1499
