Repository: hych0/CH4Conversion

File: CH4Conv.csv (part 18 of 25)
,,,Base Metal (wt %),,,,,,,,,,,,,,,,,,,,,,,,,,,,Reduction Conditions,,,Support type,,,,,,,,,,,,,,,,,,,,,,,,Operating Conditions,,,,,,,,Output
Code of papers,Reference,Data,Co,Ba-promoter,Ca-promoter,Cu-promoter,Ce,Mn,La,Ni,Pt,Mg,Ir,Au,K,Li,Ru,Rh,Pd,Sr-promoter,Y-promoter,Zr,Incipient to wetness impregnation,Wet impregnation,Co-impregnation,Co-precipitation,Sol-gel,Sequential impregnation, calcTemperature (oC),calc Time (h),red Temperature  (oC),red Time (h),red H2 %,γ-Al2O3(Gamma),α-Al2O3(Alpha),Mesoporous Al2O3 (MAl),La2O3,SBA-15,BaO,BaTiO3,CaO,MgO,Nanocrystalline MgO,MgAl2O4(nanocry),CeO2,SiO2,Si3N4,TiO2,PrO2,V2O5,ZrO2,Mesoporous nanocrystalline ZrO2,MnO,MCM-41,Y2O3,ZSM-5,H-ZSM-5,react Temperature (C),reac CH4 %vol,reac CO2 %vol,reac Ar %vol,reac N2 %vol,reac He %vol,GHSV (mgmin/mL),Time on stream (min),% CH4 Conversion
DR-8-2012,"DR-8-2012 Ordered mesoporous alumina supported nickel based
catalysts for carbon dioxide reforming of methane
DR-21-2014,,8,0,0,0,0,0,0,0,4,0,0,0,0,0,0,0,0,0,0,0,0,1,0,0,0,0,0,550,5,750,1,5,1,0,0,0,0,0,0,0,0,0,0,0,0,0,0,0,0,0,0,0,0,0,0,0,750,15,15,0,0,70,1,30,84.1337
DR-21-2014,,9,0,0,0,0,0,0,0,4,0,0,0,0,0,0,0,0,0,0,0,0,1,0,0,0,0,0,550,5,750,1,5,1,0,0,0,0,0,0,0,0,0,0,0,0,0,0,0,0,0,0,0,0,0,0,0,800,15,15,0,0,70,1,30,90.0514
DR-21-2014,,10,0,0,0,0,0,0,0,4,0,0,0,0,0,0,0,0,0,0,0,0,1,0,0,0,0,0,550,5,750,1,5,1,0,0,0,0,0,0,0,0,0,0,0,0,0,0,0,0,0,0,0,0,0,0,0,850,15,15,0,0,70,1,30,93.6102
DR-21-2014,,21,0,0,0,0,0,0,0,4,0.2,0,0,0,0,0,0,0,0,0,0,0,1,0,0,0,0,0,400,2,750,1,5,1,0,0,0,0,0,0,0,0,0,0,0,0,0,0,0,0,0,0,0,0,0,0,0,400,15,15,0,0,70,1,30,2.61619
DR-21-2014,,22,0,0,0,0,0,0,0,4,0.2,0,0,0,0,0,0,0,0,0,0,0,1,0,0,0,0,0,400,2,750,1,5,1,0,0,0,0,0,0,0,0,0,0,0,0,0,0,0,0,0,0,0,0,0,0,0,450,15,15,0,0,70,1,30,11.3637
DR-21-2014,,23,0,0,0,0,0,0,0,4,0.2,0,0,0,0,0,0,0,0,0,0,0,1,0,0,0,0,0,400,2,750,1,5,1,0,0,0,0,0,0,0,0,0,0,0,0,0,0,0,0,0,0,0,0,0,0,0,500,15,15,0,0,70,1,30,21.7622
DR-21-2014,,24,0,0,0,0,0,0,0,4,0.2,0,0,0,0,0,0,0,0,0,0,0,1,0,0,0,0,0,400,2,750,1,5,1,0,0,0,0,0,0,0,0,0,0,0,0,0,0,0,0,0,0,0,0,0,0,0,550,15,15,0,0,70,1,30,35.4629
DR-21-2014,,25,0,0,0,0,0,0,0,4,0.2,0,0,0,0,0,0,0,0,0,0,0,1,0,0,0,0,0,400,2,750,1,5,1,0,0,0,0,0,0,0,0,0,0,0,0,0,0,0,0,0,0,0,0,0,0,0,600,15,15,0,0,70,1,30,51.9938
DR-21-2014,,26,0,0,0,0,0,0,0,4,0.2,0,0,0,0,0,0,0,0,0,0,0,1,0,0,0,0,0,400,2,750,1,5,1,0,0,0,0,0,0,0,0,0,0,0,0,0,0,0,0,0,0,0,0,0,0,0,650,15,15,0,0,70,1,30,67.5813
DR-21-2014,,27,0,0,0,0,0,0,0,4,0.2,0,0,0,0,0,0,0,0,0,0,0,1,0,0,0,0,0,400,2,750,1,5,1,0,0,0,0,0,0,0,0,0,0,0,0,0,0,0,0,0,0,0,0,0,0,0,700,15,15,0,0,70,1,30,79.3952
DR-21-2014,,28,0,0,0,0,0,0,0,4,0.2,0,0,0,0,0,0,0,0,0,0,0,1,0,0,0,0,0,400,2,750,1,5,1,0,0,0,0,0,0,0,0,0,0,0,0,0,0,0,0,0,0,0,0,0,0,0,750,15,15,0,0,70,1,30,87.9072
DR-21-2014,,29,0,0,0,0,0,0,0,4,0.2,0,0,0,0,0,0,0,0,0,0,0,1,0,0,0,0,0,400,2,750,1,5,1,0,0,0,0,0,0,0,0,0,0,0,0,0,0,0,0,0,0,0,0,0,0,0,800,15,15,0,0,70,1,30,93.3532
DR-21-2014,,30,0,0,0,0,0,0,0,4,0.2,0,0,0,0,0,0,0,0,0,0,0,1,0,0,0,0,0,400,2,750,1,5,1,0,0,0,0,0,0,0,0,0,0,0,0,0,0,0,0,0,0,0,0,0,0,0,850,15,15,0,0,70,1,30,95.9687
DR-21-2014,,31,0,0,0,0,0,0,0,4,0.2,0,0,0.2,0,0,0,0,0,0,0,0,1,0,0,0,0,0,400,4,750,1,5,1,0,0,0,0,0,0,0,0,0,0,0,0,0,0,0,0,0,0,0,0,0,0,0,400,15,15,0,0,70,1,30,1.20111
DR-21-2014,,32,0,0,0,0,0,0,0,4,0.2,0,0,0.2,0,0,0,0,0,0,0,0,1,0,0,0,0,0,400,4,750,1,5,1,0,0,0,0,0,0,0,0,0,0,0,0,0,0,0,0,0,0,0,0,0,0,0,450,15,15,0,0,70,1,30,5.70337
DR-21-2014,,33,0,0,0,0,0,0,0,4,0.2,0,0,0.2,0,0,0,0,0,0,0,0,1,0,0,0,0,0,400,4,750,1,5,1,0,0,0,0,0,0,0,0,0,0,0,0,0,0,0,0,0,0,0,0,0,0,0,500,15,15,0,0,70,1,30,19.4041
DR-21-2014,,34,0,0,0,0,0,0,0,4,0.2,0,0,0.2,0,0,0,0,0,0,0,0,1,0,0,0,0,0,400,4,750,1,5,1,0,0,0,0,0,0,0,0,0,0,0,0,0,0,0,0,0,0,0,0,0,0,0,550,15,15,0,0,70,1,30,34.2837
DR-21-2014,,35,0,0,0,0,0,0,0,4,0.2,0,0,0.2,0,0,0,0,0,0,0,0,1,0,0,0,0,0,400,4,750,1,5,1,0,0,0,0,0,0,0,0,0,0,0,0,0,0,0,0,0,0,0,0,0,0,0,600,15,15,0,0,70,1,30,50.1074
DR-21-2014,,36,0,0,0,0,0,0,0,4,0.2,0,0,0.2,0,0,0,0,0,0,0,0,1,0,0,0,0,0,400,4,750,1,5,1,0,0,0,0,0,0,0,0,0,0,0,0,0,0,0,0,0,0,0,0,0,0,0,650,15,15,0,0,70,1,30,66.1665
DR-21-2014,,37,0,0,0,0,0,0,0,4,0.2,0,0,0.2,0,0,0,0,0,0,0,0,1,0,0,0,0,0,400,4,750,1,5,1,0,0,0,0,0,0,0,0,0,0,0,0,0,0,0,0,0,0,0,0,0,0,0,700,15,15,0,0,70,1,30,79.1593
DR-21-2014,,38,0,0,0,0,0,0,0,4,0.2,0,0,0.2,0,0,0,0,0,0,0,0,1,0,0,0,0,0,400,4,750,1,5,1,0,0,0,0,0,0,0,0,0,0,0,0,0,0,0,0,0,0,0,0,0,0,0,750,15,15,0,0,70,1,30,87.9072
DR-21-2014,,39,0,0,0,0,0,0,0,4,0.2,0,0,0.2,0,0,0,0,0,0,0,0,1,0,0,0,0,0,400,4,750,1,5,1,0,0,0,0,0,0,0,0,0,0,0,0,0,0,0,0,0,0,0,0,0,0,0,800,15,15,0,0,70,1,30,93.3529
DR-21-2014,,40,0,0,0,0,0,0,0,4,0.2,0,0,0.2,0,0,0,0,0,0,0,0,1,0,0,0,0,0,400,4,750,1,5,1,0,0,0,0,0,0,0,0,0,0,0,0,0,0,0,0,0,0,0,0,0,0,0,850,15,15,0,0,70,1,30,95.968
DR-21-2014,,41,0,0,0,0,0,0,0,4,0,0,0,0,0,0,0,0,0,0,0,0,1,0,0,0,0,0,550,5,750,1,5,0.9,0,0,0,0,0,0,0,0.1,0,0,0,0,0,0,0,0,0,0,0,0,0,0,0,400,15,15,0,0,70,1,30,0.0207547
DR-21-2014,,42,0,0,0,0,0,0,0,4,0,0,0,0,0,0,0,0,0,0,0,0,1,0,0,0,0,0,550,5,750,1,5,0.9,0,0,0,0,0,0,0,0.1,0,0,0,0,0,0,0,0,0,0,0,0,0,0,0,450,15,15,0,0,70,1,30,0.0418612
DR-21-2014,,43,0,0,0,0,0,0,0,4,0,0,0,0,0,0,0,0,0,0,0,0,1,0,0,0,0,0,550,5,750,1,5,0.9,0,0,0,0,0,0,0,0.1,0,0,0,0,0,0,0,0,0,0,0,0,0,0,0,500,15,15,0,0,70,1,30,0.291621
DR-21-2014,,44,0,0,0,0,0,0,0,4,0,0,0,0,0,0,0,0,0,0,0,0,1,0,0,0,0,0,550,5,750,1,5,0.9,0,0,0,0,0,0,0,0.1,0,0,0,0,0,0,0,0,0,0,0,0,0,0,0,550,15,15,0,0,70,1,30,34.0279
DR-21-2014,,45,0,0,0,0,0,0,0,4,0,0,0,0,0,0,0,0,0,0,0,0,1,0,0,0,0,0,550,5,750,1,5,0.9,0,0,0,0,0,0,0,0.1,0,0,0,0,0,0,0,0,0,0,0,0,0,0,0,600,15,15,0,0,70,1,30,48.9572
DR-21-2014,,46,0,0,0,0,0,0,0,4,0,0,0,0,0,0,0,0,0,0,0,0,1,0,0,0,0,0,550,5,750,1,5,0.9,0,0,0,0,0,0,0,0.1,0,0,0,0,0,0,0,0,0,0,0,0,0,0,0,650,15,15,0,0,70,1,30,63.1984
DR-21-2014,,47,0,0,0,0,0,0,0,4,0,0,0,0,0,0,0,0,0,0,0,0,1,0,0,0,0,0,550,5,750,1,5,0.9,0,0,0,0,0,0,0,0.1,0,0,0,0,0,0,0,0,0,0,0,0,0,0,0,700,15,15,0,0,70,1,30,75.1457
DR-21-2014,,48,0,0,0,0,0,0,0,4,0,0,0,0,0,0,0,0,0,0,0,0,1,0,0,0,0,0,550,5,750,1,5,0.9,0,0,0,0,0,0,0,0.1,0,0,0,0,0,0,0,0,0,0,0,0,0,0,0,750,15,15,0,0,70,1,30,83.653
DR-21-2014,,49,0,0,0,0,0,0,0,4,0,0,0,0,0,0,0,0,0,0,0,0,1,0,0,0,0,0,550,5,750,1,5,0.9,0,0,0,0,0,0,0,0.1,0,0,0,0,0,0,0,0,0,0,0,0,0,0,0,800,15,15,0,0,70,1,30,89.6367
DR-21-2014,,50,0,0,0,0,0,0,0,4,0,0,0,0,0,0,0,0,0,0,0,0,1,0,0,0,0,0,550,5,750,1,5,0.9,0,0,0,0,0,0,0,0.1,0,0,0,0,0,0,0,0,0,0,0,0,0,0,0,850,15,15,0,0,70,1,30,92.8685
DR-21-2014,,51,0,0,0,0,0,0,0,4,0,0,0,0,0,0,0,0,0,0,0,0,1,0,0,0,0,0,550,5,750,1,5,0.9,0,0,0,0,0,0,0,0,0,0,0.1,0,0,0,0,0,0,0,0,0,0,0,0,400,15,15,0,0,70,1,30,0.0207547
DR-21-2014,,52,0,0,0,0,0,0,0,4,0,0,0,0,0,0,0,0,0,0,0,0,1,0,0,0,0,0,550,5,750,1,5,0.9,0,0,0,0,0,0,0,0,0,0,0.1,0,0,0,0,0,0,0,0,0,0,0,0,450,15,15,0,0,70,1,30,0.0418612
DR-21-2014,,53,0,0,0,0,0,0,0,4,0,0,0,0,0,0,0,0,0,0,0,0,1,0,0,0,0,0,550,5,750,1,5,0.9,0,0,0,0,0,0,0,0,0,0,0.1,0,0,0,0,0,0,0,0,0,0,0,0,500,15,15,0,0,70,1,30,0.291621
DR-21-2014,,54,0,0,0,0,0,0,0,4,0,0,0,0,0,0,0,0,0,0,0,0,1,0,0,0,0,0,550,5,750,1,5,0.9,0,0,0,0,0,0,0,0,0,0,0.1,0,0,0,0,0,0,0,0,0,0,0,0,550,15,15,0,0,70,1,30,34.0279
DR-21-2014,,55,0,0,0,0,0,0,0,4,0,0,0,0,0,0,0,0,0,0,0,0,1,0,0,0,0,0,550,5,750,1,5,0.9,0,0,0,0,0,0,0,0,0,0,0.1,0,0,0,0,0,0,0,0,0,0,0,0,600,15,15,0,0,70,1,30,48.7278
DR-21-2014,,56,0,0,0,0,0,0,0,4,0,0,0,0,0,0,0,0,0,0,0,0,1,0,0,0,0,0,550,5,750,1,5,0.9,0,0,0,0,0,0,0,0,0,0,0.1,0,0,0,0,0,0,0,0,0,0,0,0,650,15,15,0,0,70,1,30,64.1155
DR-21-2014,,57,0,0,0,0,0,0,0,4,0,0,0,0,0,0,0,0,0,0,0,0,1,0,0,0,0,0,550,5,750,1,5,0.9,0,0,0,0,0,0,0,0,0,0,0.1,0,0,0,0,0,0,0,0,0,0,0,0,700,15,15,0,0,70,1,30,77.2099
DR-21-2014,,58,0,0,0,0,0,0,0,4,0,0,0,0,0,0,0,0,0,0,0,0,1,0,0,0,0,0,550,5,750,1,5,0.9,0,0,0,0,0,0,0,0,0,0,0.1,0,0,0,0,0,0,0,0,0,0,0,0,750,15,15,0,0,70,1,30,86.4043
DR-21-2014,,59,0,0,0,0,0,0,0,4,0,0,0,0,0,0,0,0,0,0,0,0,1,0,0,0,0,0,550,5,750,1,5,0.9,0,0,0,0,0,0,0,0,0,0,0.1,0,0,0,0,0,0,0,0,0,0,0,0,800,15,15,0,0,70,1,30,92.3887
DR-21-2014,,60,0,0,0,0,0,0,0,4,0,0,0,0,0,0,0,0,0,0,0,0,1,0,0,0,0,0,550,5,750,1,5,0.9,0,0,0,0,0,0,0,0,0,0,0.1,0,0,0,0,0,0,0,0,0,0,0,0,850,15,15,0,0,70,1,30,95.6208
DR-21-2014,,61,0,0,0,0,0,0,0,4,0.2,0,0,0.2,0,0,0,0,0,0,0,0,1,0,0,0,0,0,400,4,750,1,5,0.9,0,0,0,0,0,0,0,0.1,0,0,0,0,0,0,0,0,0,0,0,0,0,0,0,400,15,15,0,0,70,1,30,0.250112
DR-21-2014,,62,0,0,0,0,0,0,0,4,0.2,0,0,0.2,0,0,0,0,0,0,0,0,1,0,0,0,0,0,400,4,750,1,5,0.9,0,0,0,0,0,0,0,0.1,0,0,0,0,0,0,0,0,0,0,0,0,0,0,0,450,15,15,0,0,70,1,30,6.00479
DR-21-2014,,63,0,0,0,0,0,0,0,4,0.2,0,0,0.2,0,0,0,0,0,0,0,0,1,0,0,0,0,0,400,4,750,1,5,0.9,0,0,0,0,0,0,0,0.1,0,0,0,0,0,0,0,0,0,0,0,0,0,0,0,500,15,15,0,0,70,1,30,18.4108
DR-21-2014,,64,0,0,0,0,0,0,0,4,0.2,0,0,0.2,0,0,0,0,0,0,0,0,1,0,0,0,0,0,400,4,750,1,5,0.9,0,0,0,0,0,0,0,0.1,0,0,0,0,0,0,0,0,0,0,0,0,0,0,0,550,15,15,0,0,70,1,30,31.7343
DR-21-2014,,65,0,0,0,0,0,0,0,4,0.2,0,0,0.2,0,0,0,0,0,0,0,0,1,0,0,0,0,0,400,4,750,1,5,0.9,0,0,0,0,0,0,0,0.1,0,0,0,0,0,0,0,0,0,0,0,0,0,0,0,600,15,15,0,0,70,1,30,47.122
DR-21-2014,,66,0,0,0,0,0,0,0,4,0.2,0,0,0.2,0,0,0,0,0,0,0,0,1,0,0,0,0,0,400,4,750,1,5,0.9,0,0,0,0,0,0,0,0.1,0,0,0,0,0,0,0,0,0,0,0,0,0,0,0,650,15,15,0,0,70,1,30,62.739
DR-21-2014,,67,0,0,0,0,0,0,0,4,0.2,0,0,0.2,0,0,0,0,0,0,0,0,1,0,0,0,0,0,400,4,750,1,5,0.9,0,0,0,0,0,0,0,0.1,0,0,0,0,0,0,0,0,0,0,0,0,0,0,0,700,15,15,0,0,70,1,30,77.2099
DR-21-2014,,68,0,0,0,0,0,0,0,4,0.2,0,0,0.2,0,0,0,0,0,0,0,0,1,0,0,0,0,0,400,4,750,1,5,0.9,0,0,0,0,0,0,0,0.1,0,0,0,0,0,0,0,0,0,0,0,0,0,0,0,750,15,15,0,0,70,1,30,87.5518
DR-21-2014,,69,0,0,0,0,0,0,0,4,0.2,0,0,0.2,0,0,0,0,0,0,0,0,1,0,0,0,0,0,400,4,750,1,5,0.9,0,0,0,0,0,0,0,0.1,0,0,0,0,0,0,0,0,0,0,0,0,0,0,0,800,15,15,0,0,70,1,30,93.3064
DR-21-2014,,70,0,0,0,0,0,0,0,4,0.2,0,0,0.2,0,0,0,0,0,0,0,0,1,0,0,0,0,0,400,4,750,1,5,0.9,0,0,0,0,0,0,0,0.1,0,0,0,0,0,0,0,0,0,0,0,0,0,0,0,850,15,15,0,0,70,1,30,96.3092
DR-21-2014,,71,0,0,0,0,0,0,0,4,0.2,0,0,0.2,0,0,0,0,0,0,0,0,1,0,0,0,0,0,400,4,750,1,5,0.9,0,0,0,0,0,0,0,0,0,0,0.1,0,0,0,0,0,0,0,0,0,0,0,0,400,15,15,0,0,70,1,30,3.91982
DR-21-2014,,72,0,0,0,0,0,0,0,4,0.2,0,0,0.2,0,0,0,0,0,0,0,0,1,0,0,0,0,0,400,4,750,1,5,0.9,0,0,0,0,0,0,0,0,0,0,0.1,0,0,0,0,0,0,0,0,0,0,0,0,450,15,15,0,0,70,1,30,10.5919
DR-21-2014,,73,0,0,0,0,0,0,0,4,0.2,0,0,0.2,0,0,0,0,0,0,0,0,1,0,0,0,0,0,400,4,750,1,5,0.9,0,0,0,0,0,0,0,0,0,0,0.1,0,0,0,0,0,0,0,0,0,0,0,0,500,15,15,0,0,70,1,30,21.8515
DR-21-2014,,74,0,0,0,0,0,0,0,4,0.2,0,0,0.2,0,0,0,0,0,0,0,0,1,0,0,0,0,0,400,4,750,1,5,0.9,0,0,0,0,0,0,0,0,0,0,0.1,0,0,0,0,0,0,0,0,0,0,0,0,550,15,15,0,0,70,1,30,35.4043
DR-21-2014,,75,0,0,0,0,0,0,0,4,0.2,0,0,0.2,0,0,0,0,0,0,0,0,1,0,0,0,0,0,400,4,750,1,5,0.9,0,0,0,0,0,0,0,0,0,0,0.1,0,0,0,0,0,0,0,0,0,0,0,0,600,15,15,0,0,70,1,30,50.792
DR-21-2014,,76,0,0,0,0,0,0,0,4,0.2,0,0,0.2,0,0,0,0,0,0,0,0,1,0,0,0,0,0,400,4,750,1,5,0.9,0,0,0,0,0,0,0,0,0,0,0.1,0,0,0,0,0,0,0,0,0,0,0,0,650,15,15,0,0,70,1,30,65.9503
DR-21-2014,,77,0,0,0,0,0,0,0,4,0.2,0,0,0.2,0,0,0,0,0,0,0,0,1,0,0,0,0,0,400,4,750,1,5,0.9,0,0,0,0,0,0,0,0,0,0,0.1,0,0,0,0,0,0,0,0,0,0,0,0,700,15,15,0,0,70,1,30,79.0441
DR-21-2014,,78,0,0,0,0,0,0,0,4,0.2,0,0,0.2,0,0,0,0,0,0,0,0,1,0,0,0,0,0,400,4,750,1,5,0.9,0,0,0,0,0,0,0,0,0,0,0.1,0,0,0,0,0,0,0,0,0,0,0,0,750,15,15,0,0,70,1,30,88.2398
DR-21-2014,,79,0,0,0,0,0,0,0,4,0.2,0,0,0.2,0,0,0,0,0,0,0,0,1,0,0,0,0,0,400,4,750,1,5,0.9,0,0,0,0,0,0,0,0,0,0,0.1,0,0,0,0,0,0,0,0,0,0,0,0,800,15,15,0,0,70,1,30,93.5354
DR-21-2014,,80,0,0,0,0,0,0,0,4,0.2,0,0,0.2,0,0,0,0,0,0,0,0,1,0,0,0,0,0,400,4,750,1,5,0.9,0,0,0,0,0,0,0,0,0,0,0.1,0,0,0,0,0,0,0,0,0,0,0,0,850,15,15,0,0,70,1,30,96.3088
DR-6-2011,"DR-6-2011 Rh–Ni/CeO2–Al2O3 catalysts for methane dry reforming
Marco Ocsachoque, Francisco Pompeo, Gloria Gonzalez∗",1,0,0,0,0,0,0,0,5,0,0,0,0,0,0,0,0,0,0,0,0,1,0,0,0,0,0,500,1,650,1,100,0,1,0,0,0,0,0,0,0,0,0,0,0,0,0,0,0,0,0,0,0,0,0,0,650,33.33333333,66.66666667,0,0,0,0.3,60,53
DR-6-2011,,2,0,0,0,0,0,0,0,5,0,0,0,0,0,0,0,0,0,0,0,0,1,0,0,0,0,0,500,1,650,1,100,0,0.97,0,0,0,0,0,0,0,0,0,0.03,0,0,0,0,0,0,0,0,0,0,0,0,650,33.33333333,66.66666667,0,0,0,0.3,60,58
DR-6-2011,,3,0,0,0,0,0,0,0,5,0,0,0,0,0,0,0,0.5,0,0,0,0,1,0,0,0,0,0,500,1,650,1,100,0,0.97,0,0,0,0,0,0,0,0,0,0.03,0,0,0,0,0,0,0,0,0,0,0,0,650,33.33333333,66.66666667,0,0,0,0.3,60,71
DR-6-2011,,4,0,0,0,0,0,0,0,5,0,0,0,0,0,0,0,0,0,0,0,0,1,0,0,0,0,0,500,1,700,1,100,0,1,0,0,0,0,0,0,0,0,0,0,0,0,0,0,0,0,0,0,0,0,0,0,700,33.33333333,66.66666667,0,0,0,0.3,60,61
DR-6-2011,,5,0,0,0,0,0,0,0,5,0,0,0,0,0,0,0,0,0,0,0,0,1,0,0,0,0,0,500,1,700,1,100,0,0.97,0,0,0,0,0,0,0,0,0,0.03,0,0,0,0,0,0,0,0,0,0,0,0,700,33.33333333,66.66666667,0,0,0,0.3,60,69
DR-6-2011,,6,0,0,0,0,0,0,0,5,0,0,0,0,0,0,0,0.5,0,0,0,0,1,0,0,0,0,0,500,1,700,1,100,0,0.97,0,0,0,0,0,0,0,0,0,0.03,0,0,0,0,0,0,0,0,0,0,0,0,700,33.33333333,66.66666667,0,0,0,0.3,60,80
DR-6-2011,,7,0,0,0,0,0,0,0,5,0,0,0,0,0,0,0,0,0,0,0,0,1,0,0,0,0,0,500,1,750,1,100,0,1,0,0,0,0,0,0,0,0,0,0,0,0,0,0,0,0,0,0,0,0,0,0,750,33.33333333,66.66666667,0,0,0,0.3,60,68
DR-6-2011,,8,0,0,0,0,0,0,0,5,0,0,0,0,0,0,0,0,0,0,0,0,1,0,0,0,0,0,500,1,750,1,100,0,0.97,0,0,0,0,0,0,0,0,0,0.03,0,0,0,0,0,0,0,0,0,0,0,0,750,33.33333333,66.66666667,0,0,0,0.3,60,75
DR-6-2011,,9,0,0,0,0,0,0,0,5,0,0,0,0,0,0,0,0.5,0,0,0,0,1,0,0,0,0,0,500,1,750,1,100,0,0.97,0,0,0,0,0,0,0,0,0,0.03,0,0,0,0,0,0,0,0,0,0,0,0,750,33.33333333,66.66666667,0,0,0,0.3,60,85
DR-10-2009,"DR-10-2009 Effect of adding CaO to ZrO2 support on nickel catalyst activity in dry
reforming of methane
Jorge D.A. Bellido a, Jose´ E. De Souza b, Jean-Claude M’Peko b, Elisabete M. Assaf a,*",1,0,0,0,0,0,0,0,5,0,0,0,0,0,0,0,0,0,0,0,0,0,1,0,0,0,0,800,2,750,3,100,0,0,0,0,0,0,0,0,0,0,0,0,0,0,0,0,0,1,0,0,0,0,0,0,800,50,50,0,0,0,1.666666667,10,11.9565
DR-10-2009,,2,0,0,0,0,0,0,0,5,0,0,0,0,0,0,0,0,0,0,0,0,0,1,0,0,0,0,800,2,750,3,100,0,0,0,0,0,0,0,0,0,0,0,0,0,0,0,0,0,1,0,0,0,0,0,0,800,50,50,0,0,0,1.666666667,20,11.3043
DR-10-2009,,3,0,0,0,0,0,0,0,5,0,0,0,0,0,0,0,0,0,0,0,0,0,1,0,0,0,0,800,2,750,3,100,0,0,0,0,0,0,0,0,0,0,0,0,0,0,0,0,0,1,0,0,0,0,0,0,800,50,50,0,0,0,1.666666667,30,11.087
DR-10-2009,,4,0,0,0,0,0,0,0,5,0,0,0,0,0,0,0,0,0,0,0,0,0,1,0,0,0,0,800,2,750,3,100,0,0,0,0,0,0,0,0,0,0,0,0,0,0,0,0,0,1,0,0,0,0,0,0,800,50,50,0,0,0,1.666666667,40,11.3043
DR-10-2009,,5,0,0,0,0,0,0,0,5,0,0,0,0,0,0,0,0,0,0,0,0,0,1,0,0,0,0,800,2,750,3,100,0,0,0,0,0,0,0,0,0,0,0,0,0,0,0,0,0,1,0,0,0,0,0,0,800,50,50,0,0,0,1.666666667,50,11.9565
DR-10-2009,,6,0,0,0,0,0,0,0,5,0,0,0,0,0,0,0,0,0,0,0,0,0,1,0,0,0,0,800,2,750,3,100,0,0,0,0,0,0,0,0,0,0,0,0,0,0,0,0,0,1,0,0,0,0,0,0,800,50,50,0,0,0,1.666666667,60,12.3913
DR-10-2009,,7,0,0,0,0,0,0,0,5,0,0,0,0,0,0,0,0,0,0,0,0,0,1,0,0,0,0,800,2,750,3,100,0,0,0,0,0,0,0,0,0,0,0,0,0,0,0,0,0,1,0,0,0,0,0,0,800,50,50,0,0,0,1.666666667,70,12.1739
DR-10-2009,,8,0,0,0,0,0,0,0,5,0,0,0,0,0,0,0,0,0,0,0,0,0,1,0,0,0,0,800,2,750,3,100,0,0,0,0,0,0,0,0,0,0,0,0,0,0,0,0,0,1,0,0,0,0,0,0,800,50,50,0,0,0,1.666666667,80,11.7391
DR-10-2009,,9,0,0,0,0,0,0,0,5,0,0,0,0,0,0,0,0,0,0,0,0,0,1,0,0,0,0,800,2,750,3,100,0,0,0,0,0,0,0,0,0,0,0,0,0,0,0,0,0,1,0,0,0,0,0,0,800,50,50,0,0,0,1.666666667,90,11.7391
DR-10-2009,,10,0,0,0,0,0,0,0,5,0,0,0,0,0,0,0,0,0,0,0,0,0,1,0,0,0,0,800,2,750,3,100,0,0,0,0,0,0,0,0,0,0,0,0,0,0,0,0,0,1,0,0,0,0,0,0,800,50,50,0,0,0,1.666666667,100,11.3043
DR-10-2009,,11,0,0,0,0,0,0,0,5,0,0,0,0,0,0,0,0,0,0,0,0,0,1,0,0,0,0,800,2,750,3,100,0,0,0,0,0,0,0,0,0,0,0,0,0,0,0,0,0,1,0,0,0,0,0,0,800,50,50,0,0,0,1.666666667,110,11.5217
DR-10-2009,,12,0,0,0,0,0,0,0,5,0,0,0,0,0,0,0,0,0,0,0,0,0,1,0,0,0,0,800,2,750,3,100,0,0,0,0,0,0,0,0,0,0,0,0,0,0,0,0,0,1,0,0,0,0,0,0,800,50,50,0,0,0,1.666666667,120,11.5217
DR-10-2009,,13,0,0,0,0,0,0,0,5,0,0,0,0,0,0,0,0,0,0,0,0,0,1,0,0,0,0,800,2,750,3,100,0,0,0,0,0,0,0,0,0,0,0,0,0,0,0,0,0,1,0,0,0,0,0,0,800,50,50,0,0,0,1.666666667,130,11.5217
DR-10-2009,,14,0,0,0,0,0,0,0,5,0,0,0,0,0,0,0,0,0,0,0,0,0,1,0,0,0,0,800,2,750,3,100,0,0,0,0,0,0,0,0,0,0,0,0,0,0,0,0,0,1,0,0,0,0,0,0,800,50,50,0,0,0,1.666666667,140,12.3913
DR-10-2009,,15,0,0,0,0,0,0,0,5,0,0,0,0,0,0,0,0,0,0,0,0,0,1,0,0,0,0,800,2,750,3,100,0,0,0,0,0,0,0,0,0,0,0,0,0,0,0,0,0,1,0,0,0,0,0,0,800,50,50,0,0,0,1.666666667,150,13.0435
DR-10-2009,,16,0,0,0,0,0,0,0,5,0,0,0,0,0,0,0,0,0,0,0,0,0,1,0,0,0,0,800,2,750,3,100,0,0,0,0,0,0,0,0,0,0,0,0,0,0,0,0,0,1,0,0,0,0,0,0,800,50,50,0,0,0,1.666666667,160,12.8261
DR-10-2009,,17,0,0,0,0,0,0,0,5,0,0,0,0,0,0,0,0,0,0,0,0,0,1,0,0,0,0,800,2,750,3,100,0,0,0,0,0,0,0,0,0,0,0,0,0,0,0,0,0,1,0,0,0,0,0,0,800,50,50,0,0,0,1.666666667,170,12.8261
DR-10-2009,,18,0,0,0,0,0,0,0,5,0,0,0,0,0,0,0,0,0,0,0,0,0,1,0,0,0,0,800,2,750,3,100,0,0,0,0,0,0,0,0,0,0,0,0,0,0,0,0,0,1,0,0,0,0,0,0,800,50,50,0,0,0,1.666666667,180,13.0435
DR-10-2009,,19,0,0,0,0,0,0,0,5,0,0,0,0,0,0,0,0,0,0,0,0,0,1,0,0,0,0,800,2,750,3,100,0,0,0,0,0,0,0,0,0,0,0,0,0,0,0,0,0,1,0,0,0,0,0,0,800,50,50,0,0,0,1.666666667,190,13.2609
DR-10-2009,,20,0,0,0,0,0,0,0,5,0,0,0,0,0,0,0,0,0,0,0,0,0,1,0,0,0,0,800,2,750,3,100,0,0,0,0,0,0,0,0,0,0,0,0,0,0,0,0,0,1,0,0,0,0,0,0,800,50,50,0,0,0,1.666666667,200,13.4783
DR-10-2009,,21,0,0,0,0,0,0,0,5,0,0,0,0,0,0,0,0,0,0,0,0,0,1,0,0,0,0,800,2,750,3,100,0,0,0,0,0,0,0,0,0,0,0,0,0,0,0,0,0,1,0,0,0,0,0,0,800,50,50,0,0,0,1.666666667,210,13.6957
DR-10-2009,,22,0,0,0,0,0,0,0,5,0,0,0,0,0,0,0,0,0,0,0,0,0,1,0,0,0,0,800,2,750,3,100,0,0,0,0,0,0,0,0,0,0,0,0,0,0,0,0,0,1,0,0,0,0,0,0,800,50,50,0,0,0,1.666666667,220,14.1304
DR-10-2009,,23,0,0,0,0,0,0,0,5,0,0,0,0,0,0,0,0,0,0,0,0,0,1,0,0,0,0,800,2,750,3,100,0,0,0,0,0,0,0,0,0,0,0,0,0,0,0,0,0,1,0,0,0,0,0,0,800,50,50,0,0,0,1.666666667,230,14.3478
DR-10-2009,,24,0,0,0,0,0,0,0,5,0,0,0,0,0,0,0,0,0,0,0,0,0,1,0,0,0,0,800,2,750,3,100,0,0,0,0,0,0,0,0,0,0,0,0,0,0,0,0,0,1,0,0,0,0,0,0,800,50,50,0,0,0,1.666666667,240,14.5652
DR-10-2009,,25,0,0,0,0,0,0,0,5,0,0,0,0,0,0,0,0,0,0,0,0,0,1,0,0,0,0,800,2,750,3,100,0,0,0,0,0,0,0,0,0,0,0,0,0,0,0,0,0,1,0,0,0,0,0,0,800,50,50,0,0,0,1.666666667,250,14.7826
DR-10-2009,,26,0,0,0,0,0,0,0,5,0,0,0,0,0,0,0,0,0,0,0,0,0,1,0,0,0,0,800,2,750,3,100,0,0,0,0,0,0,0,0,0,0,0,0,0,0,0,0,0,1,0,0,0,0,0,0,800,50,50,0,0,0,1.666666667,260,15
DR-10-2009,,27,0,0,0,0,0,0,0,5,0,0,0,0,0,0,0,0,0,0,0,0,0,1,0,0,0,0,800,2,750,3,100,0,0,0,0,0,0,0,0,0,0,0,0,0,0,0,0,0,1,0,0,0,0,0,0,800,50,50,0,0,0,1.666666667,270,15.2174
DR-10-2009,,28,0,0,0,0,0,0,0,5,0,0,0,0,0,0,0,0,0,0,0,0,0,1,0,0,0,0,800,2,750,3,100,0,0,0,0,0,0,0,0,0,0,0,0,0,0,0,0,0,1,0,0,0,0,0,0,800,50,50,0,0,0,1.666666667,280,15.6522
DR-10-2009,,29,0,0,0,0,0,0,0,5,0,0,0,0,0,0,0,0,0,0,0,0,0,1,0,0,0,0,800,2,750,3,100,0,0,0,0,0,0,0,0,0,0,0,0,0,0,0,0,0,1,0,0,0,0,0,0,800,50,50,0,0,0,1.666666667,290,15.8696
DR-10-2009,,30,0,0,0,0,0,0,0,5,0,0,0,0,0,0,0,0,0,0,0,0,0,1,0,0,0,0,800,2,750,3,100,0,0,0,0,0,0,0,0,0,0,0,0,0,0,0,0,0,1,0,0,0,0,0,0,800,50,50,0,0,0,1.666666667,300,16.087
DR-10-2009,,31,0,0,0,0,0,0,0,5,0,0,0,0,0,0,0,0,0,0,0,0,0,1,0,0,0,0,800,2,750,3,100,0,0,0,0,0,0,0,0,0,0,0,0,0,0,0,0,0,1,0,0,0,0,0,0,800,50,50,0,0,0,1.666666667,310,16.3043
DR-10-2009,,32,0,0,0,0,0,0,0,5,0,0,0,0,0,0,0,0,0,0,0,0,0,1,0,0,0,0,800,2,750,3,100,0,0,0,0,0,0,0,0,0,0,0,0,0,0,0,0,0,1,0,0,0,0,0,0,800,50,50,0,0,0,1.666666667,320,16.3043
DR-10-2009,,33,0,0,0,0,0,0,0,5,0,0,0,0,0,0,0,0,0,0,0,0,0,1,0,0,0,0,800,2,750,3,100,0,0,0,0,0,0,0,0,0,0,0,0,0,0,0,0,0,1,0,0,0,0,0,0,800,50,50,0,0,0,1.666666667,330,16.5217
DR-10-2009,,34,0,0,0,0,0,0,0,5,0,0,0,0,0,0,0,0,0,0,0,0,0,1,0,0,0,0,800,2,750,3,100,0,0,0,0,0,0,0,0,0,0,0,0,0,0,0,0,0,1,0,0,0,0,0,0,800,50,50,0,0,0,1.666666667,340,16.5217
DR-10-2009,,35,0,0,0,0,0,0,0,5,0,0,0,0,0,0,0,0,0,0,0,0,0,1,0,0,0,0,800,2,750,3,100,0,0,0,0,0,0,0,0,0,0,0,0,0,0,0,0,0,1,0,0,0,0,0,0,800,50,50,0,0,0,1.666666667,350,16.5217
DR-10-2009,,36,0,0,0,0,0,0,0,5,0,0,0,0,0,0,0,0,0,0,0,0,0,1,0,0,0,0,800,2,750,3,100,0,0,0,0,0,0,0,0,0,0,0,0,0,0,0,0,0,1,0,0,0,0,0,0,800,50,50,0,0,0,1.666666667,360,16.7391
DR-10-2009,,37,0,0,0,0,0,0,0,5,0,0,0,0,0,0,0,0,0,0,0,0,0,1,0,0,0,0,800,2,750,3,100,0,0,0,0,0,0,0,0.0186,0,0,0,0,0,0,0,0,0,0.9814,0,0,0,0,0,0,800,50,50,0,0,0,1.666666667,10,72.3913
DR-10-2009,,38,0,0,0,0,0,0,0,5,0,0,0,0,0,0,0,0,0,0,0,0,0,1,0,0,0,0,800,2,750,3,100,0,0,0,0,0,0,0,0.0186,0,0,0,0,0,0,0,0,0,0.9814,0,0,0,0,0,0,800,50,50,0,0,0,1.666666667,20,74.5652
DR-10-2009,,39,0,0,0,0,0,0,0,5,0,0,0,0,0,0,0,0,0,0,0,0,0,1,0,0,0,0,800,2,750,3,100,0,0,0,0,0,0,0,0.0186,0,0,0,0,0,0,0,0,0,0.9814,0,0,0,0,0,0,800,50,50,0,0,0,1.666666667,30,74.1304
DR-10-2009,,40,0,0,0,0,0,0,0,5,0,0,0,0,0,0,0,0,0,0,0,0,0,1,0,0,0,0,800,2,750,3,100,0,0,0,0,0,0,0,0.0186,0,0,0,0,0,0,0,0,0,0.9814,0,0,0,0,0,0,800,50,50,0,0,0,1.666666667,40,74.5652
DR-10-2009,,41,0,0,0,0,0,0,0,5,0,0,0,0,0,0,0,0,0,0,0,0,0,1,0,0,0,0,800,2,750,3,100,0,0,0,0,0,0,0,0.0186,0,0,0,0,0,0,0,0,0,0.9814,0,0,0,0,0,0,800,50,50,0,0,0,1.666666667,50,74.3478
DR-10-2009,,42,0,0,0,0,0,0,0,5,0,0,0,0,0,0,0,0,0,0,0,0,0,1,0,0,0,0,800,2,750,3,100,0,0,0,0,0,0,0,0.0186,0,0,0,0,0,0,0,0,0,0.9814,0,0,0,0,0,0,800,50,50,0,0,0,1.666666667,60,73.2609
DR-10-2009,,43,0,0,0,0,0,0,0,5,0,0,0,0,0,0,0,0,0,0,0,0,0,1,0,0,0,0,800,2,750,3,100,0,0,0,0,0,0,0,0.0186,0,0,0,0,0,0,0,0,0,0.9814,0,0,0,0,0,0,800,50,50,0,0,0,1.666666667,70,71.9565
DR-10-2009,,44,0,0,0,0,0,0,0,5,0,0,0,0,0,0,0,0,0,0,0,0,0,1,0,0,0,0,800,2,750,3,100,0,0,0,0,0,0,0,0.0186,0,0,0,0,0,0,0,0,0,0.9814,0,0,0,0,0,0,800,50,50,0,0,0,1.666666667,80,71.087
DR-10-2009,,45,0,0,0,0,0,0,0,5,0,0,0,0,0,0,0,0,0,0,0,0,0,1,0,0,0,0,800,2,750,3,100,0,0,0,0,0,0,0,0.0186,0,0,0,0,0,0,0,0,0,0.9814,0,0,0,0,0,0,800,50,50,0,0,0,1.666666667,90,70.6522
DR-10-2009,,46,0,0,0,0,0,0,0,5,0,0,0,0,0,0,0,0,0,0,0,0,0,1,0,0,0,0,800,2,750,3,100,0,0,0,0,0,0,0,0.0186,0,0,0,0,0,0,0,0,0,0.9814,0,0,0,0,0,0,800,50,50,0,0,0,1.666666667,100,69.5652
DR-10-2009,,47,0,0,0,0,0,0,0,5,0,0,0,0,0,0,0,0,0,0,0,0,0,1,0,0,0,0,800,2,750,3,100,0,0,0,0,0,0,0,0.0186,0,0,0,0,0,0,0,0,0,0.9814,0,0,0,0,0,0,800,50,50,0,0,0,1.666666667,110,69.1304
DR-10-2009,,48,0,0,0,0,0,0,0,5,0,0,0,0,0,0,0,0,0,0,0,0,0,1,0,0,0,0,800,2,750,3,100,0,0,0,0,0,0,0,0.0186,0,0,0,0,0,0,0,0,0,0.9814,0,0,0,0,0,0,800,50,50,0,0,0,1.666666667,120,68.913
DR-10-2009,,49,0,0,0,0,0,0,0,5,0,0,0,0,0,0,0,0,0,0,0,0,0,1,0,0,0,0,800,2,750,3,100,0,0,0,0,0,0,0,0.0186,0,0,0,0,0,0,0,0,0,0.9814,0,0,0,0,0,0,800,50,50,0,0,0,1.666666667,130,69.3478
DR-10-2009,,50,0,0,0,0,0,0,0,5,0,0,0,0,0,0,0,0,0,0,0,0,0,1,0,0,0,0,800,2,750,3,100,0,0,0,0,0,0,0,0.0186,0,0,0,0,0,0,0,0,0,0.9814,0,0,0,0,0,0,800,50,50,0,0,0,1.666666667,140,69.1304
DR-10-2009,,51,0,0,0,0,0,0,0,5,0,0,0,0,0,0,0,0,0,0,0,0,0,1,0,0,0,0,800,2,750,3,100,0,0,0,0,0,0,0,0.0186,0,0,0,0,0,0,0,0,0,0.9814,0,0,0,0,0,0,800,50,50,0,0,0,1.666666667,150,68.913
DR-10-2009,,52,0,0,0,0,0,0,0,5,0,0,0,0,0,0,0,0,0,0,0,0,0,1,0,0,0,0,800,2,750,3,100,0,0,0,0,0,0,0,0.0186,0,0,0,0,0,0,0,0,0,0.9814,0,0,0,0,0,0,800,50,50,0,0,0,1.666666667,160,68.913
DR-10-2009,,53,0,0,0,0,0,0,0,5,0,0,0,0,0,0,0,0,0,0,0,0,0,1,0,0,0,0,800,2,750,3,100,0,0,0,0,0,0,0,0.0186,0,0,0,0,0,0,0,0,0,0.9814,0,0,0,0,0,0,800,50,50,0,0,0,1.666666667,170,68.6957
DR-10-2009,,54,0,0,0,0,0,0,0,5,0,0,0,0,0,0,0,0,0,0,0,0,0,1,0,0,0,0,800,2,750,3,100,0,0,0,0,0,0,0,0.0186,0,0,0,0,0,0,0,0,0,0.9814,0,0,0,0,0,0,800,50,50,0,0,0,1.666666667,180,67.6087
DR-10-2009,,55,0,0,0,0,0,0,0,5,0,0,0,0,0,0,0,0,0,0,0,0,0,1,0,0,0,0,800,2,750,3,100,0,0,0,0,0,0,0,0.0186,0,0,0,0,0,0,0,0,0,0.9814,0,0,0,0,0,0,800,50,50,0,0,0,1.666666667,190,66.7391
DR-10-2009,,56,0,0,0,0,0,0,0,5,0,0,0,0,0,0,0,0,0,0,0,0,0,1,0,0,0,0,800,2,750,3,100,0,0,0,0,0,0,0,0.0186,0,0,0,0,0,0,0,0,0,0.9814,0,0,0,0,0,0,800,50,50,0,0,0,1.666666667,200,65.6522
DR-10-2009,,57,0,0,0,0,0,0,0,5,0,0,0,0,0,0,0,0,0,0,0,0,0,1,0,0,0,0,800,2,750,3,100,0,0,0,0,0,0,0,0.0186,0,0,0,0,0,0,0,0,0,0.9814,0,0,0,0,0,0,800,50,50,0,0,0,1.666666667,210,65.2174
DR-10-2009,,58,0,0,0,0,0,0,0,5,0,0,0,0,0,0,0,0,0,0,0,0,0,1,0,0,0,0,800,2,750,3,100,0,0,0,0,0,0,0,0.0186,0,0,0,0,0,0,0,0,0,0.9814,0,0,0,0,0,0,800,50,50,0,0,0,1.666666667,220,64.3478
DR-10-2009,,59,0,0,0,0,0,0,0,5,0,0,0,0,0,0,0,0,0,0,0,0,0,1,0,0,0,0,800,2,750,3,100,0,0,0,0,0,0,0,0.0186,0,0,0,0,0,0,0,0,0,0.9814,0,0,0,0,0,0,800,50,50,0,0,0,1.666666667,230,64.7826
DR-10-2009,,60,0,0,0,0,0,0,0,5,0,0,0,0,0,0,0,0,0,0,0,0,0,1,0,0,0,0,800,2,750,3,100,0,0,0,0,0,0,0,0.0186,0,0,0,0,0,0,0,0,0,0.9814,0,0,0,0,0,0,800,50,50,0,0,0,1.666666667,240,63.6957
DR-10-2009,,61,0,0,0,0,0,0,0,5,0,0,0,0,0,0,0,0,0,0,0,0,0,1,0,0,0,0,800,2,750,3,100,0,0,0,0,0,0,0,0.0186,0,0,0,0,0,0,0,0,0,0.9814,0,0,0,0,0,0,800,50,50,0,0,0,1.666666667,250,63.6957
DR-10-2009,,62,0,0,0,0,0,0,0,5,0,0,0,0,0,0,0,0,0,0,0,0,0,1,0,0,0,0,800,2,750,3,100,0,0,0,0,0,0,0,0.0186,0,0,0,0,0,0,0,0,0,0.9814,0,0,0,0,0,0,800,50,50,0,0,0,1.666666667,260,63.4783
DR-10-2009,,63,0,0,0,0,0,0,0,5,0,0,0,0,0,0,0,0,0,0,0,0,0,1,0,0,0,0,800,2,750,3,100,0,0,0,0,0,0,0,0.0186,0,0,0,0,0,0,0,0,0,0.9814,0,0,0,0,0,0,800,50,50,0,0,0,1.666666667,270,63.6957
DR-10-2009,,64,0,0,0,0,0,0,0,5,0,0,0,0,0,0,0,0,0,0,0,0,0,1,0,0,0,0,800,2,750,3,100,0,0,0,0,0,0,0,0.0186,0,0,0,0,0,0,0,0,0,0.9814,0,0,0,0,0,0,800,50,50,0,0,0,1.666666667,280,62.6087
DR-10-2009,,65,0,0,0,0,0,0,0,5,0,0,0,0,0,0,0,0,0,0,0,0,0,1,0,0,0,0,800,2,750,3,100,0,0,0,0,0,0,0,0.0186,0,0,0,0,0,0,0,0,0,0.9814,0,0,0,0,0,0,800,50,50,0,0,0,1.666666667,290,62.6087
DR-10-2009,,66,0,0,0,0,0,0,0,5,0,0,0,0,0,0,0,0,0,0,0,0,0,1,0,0,0,0,800,2,750,3,100,0,0,0,0,0,0,0,0.0186,0,0,0,0,0,0,0,0,0,0.9814,0,0,0,0,0,0,800,50,50,0,0,0,1.666666667,300,61.9565
DR-10-2009,,67,0,0,0,0,0,0,0,5,0,0,0,0,0,0,0,0,0,0,0,0,0,1,0,0,0,0,800,2,750,3,100,0,0,0,0,0,0,0,0.0186,0,0,0,0,0,0,0,0,0,0.9814,0,0,0,0,0,0,800,50,50,0,0,0,1.666666667,310,61.9565
DR-10-2009,,68,0,0,0,0,0,0,0,5,0,0,0,0,0,0,0,0,0,0,0,0,0,1,0,0,0,0,800,2,750,3,100,0,0,0,0,0,0,0,0.0186,0,0,0,0,0,0,0,0,0,0.9814,0,0,0,0,0,0,800,50,50,0,0,0,1.666666667,320,61.087
DR-10-2009,,69,0,0,0,0,0,0,0,5,0,0,0,0,0,0,0,0,0,0,0,0,0,1,0,0,0,0,800,2,750,3,100,0,0,0,0,0,0,0,0.0186,0,0,0,0,0,0,0,0,0,0.9814,0,0,0,0,0,0,800,50,50,0,0,0,1.666666667,330,63.4783
DR-10-2009,,70,0,0,0,0,0,0,0,5,0,0,0,0,0,0,0,0,0,0,0,0,0,1,0,0,0,0,800,2,750,3,100,0,0,0,0,0,0,0,0.0186,0,0,0,0,0,0,0,0,0,0.9814,0,0,0,0,0,0,800,50,50,0,0,0,1.666666667,340,63.2609
DR-10-2009,,71,0,0,0,0,0,0,0,5,0,0,0,0,0,0,0,0,0,0,0,0,0,1,0,0,0,0,800,2,750,3,100,0,0,0,0,0,0,0,0.0186,0,0,0,0,0,0,0,0,0,0.9814,0,0,0,0,0,0,800,50,50,0,0,0,1.666666667,350,62.8261
DR-10-2009,,72,0,0,0,0,0,0,0,5,0,0,0,0,0,0,0,0,0,0,0,0,0,1,0,0,0,0,800,2,750,3,100,0,0,0,0,0,0,0,0.0186,0,0,0,0,0,0,0,0,0,0.9814,0,0,0,0,0,0,800,50,50,0,0,0,1.666666667,360,62.8261
DR-10-2009,,73,0,0,0,0,0,0,0,5,0,0,0,0,0,0,0,0,0,0,0,0,0,1,0,0,0,0,800,2,750,3,100,0,0,0,0,0,0,0,0.03807,0,0,0,0,0,0,0,0,0,0.96193,0,0,0,0,0,0,800,50,50,0,0,0,1.666666667,10,89.1304
DR-10-2009,,74,0,0,0,0,0,0,0,5,0,0,0,0,0,0,0,0,0,0,0,0,0,1,0,0,0,0,800,2,750,3,100,0,0,0,0,0,0,0,0.03807,0,0,0,0,0,0,0,0,0,0.96193,0,0,0,0,0,0,800,50,50,0,0,0,1.666666667,20,84.5652
DR-10-2009,,75,0,0,0,0,0,0,0,5,0,0,0,0,0,0,0,0,0,0,0,0,0,1,0,0,0,0,800,2,750,3,100,0,0,0,0,0,0,0,0.03807,0,0,0,0,0,0,0,0,0,0.96193,0,0,0,0,0,0,800,50,50,0,0,0,1.666666667,30,83.913
DR-10-2009,,76,0,0,0,0,0,0,0,5,0,0,0,0,0,0,0,0,0,0,0,0,0,1,0,0,0,0,800,2,750,3,100,0,0,0,0,0,0,0,0.03807,0,0,0,0,0,0,0,0,0,0.96193,0,0,0,0,0,0,800,50,50,0,0,0,1.666666667,40,81.9565
DR-10-2009,,77,0,0,0,0,0,0,0,5,0,0,0,0,0,0,0,0,0,0,0,0,0,1,0,0,0,0,800,2,750,3,100,0,0,0,0,0,0,0,0.03807,0,0,0,0,0,0,0,0,0,0.96193,0,0,0,0,0,0,800,50,50,0,0,0,1.666666667,50,81.9565
DR-10-2009,,78,0,0,0,0,0,0,0,5,0,0,0,0,0,0,0,0,0,0,0,0,0,1,0,0,0,0,800,2,750,3,100,0,0,0,0,0,0,0,0.03807,0,0,0,0,0,0,0,0,0,0.96193,0,0,0,0,0,0,800,50,50,0,0,0,1.666666667,60,81.5217
DR-10-2009,,79,0,0,0,0,0,0,0,5,0,0,0,0,0,0,0,0,0,0,0,0,0,1,0,0,0,0,800,2,750,3,100,0,0,0,0,0,0,0,0.03807,0,0,0,0,0,0,0,0,0,0.96193,0,0,0,0,0,0,800,50,50,0,0,0,1.666666667,70,80.8696
DR-10-2009,,80,0,0,0,0,0,0,0,5,0,0,0,0,0,0,0,0,0,0,0,0,0,1,0,0,0,0,800,2,750,3,100,0,0,0,0,0,0,0,0.03807,0,0,0,0,0,0,0,0,0,0.96193,0,0,0,0,0,0,800,50,50,0,0,0,1.666666667,80,80
DR-10-2009,,81,0,0,0,0,0,0,0,5,0,0,0,0,0,0,0,0,0,0,0,0,0,1,0,0,0,0,800,2,750,3,100,0,0,0,0,0,0,0,0.03807,0,0,0,0,0,0,0,0,0,0.96193,0,0,0,0,0,0,800,50,50,0,0,0,1.666666667,90,79.1304
DR-10-2009,,82,0,0,0,0,0,0,0,5,0,0,0,0,0,0,0,0,0,0,0,0,0,1,0,0,0,0,800,2,750,3,100,0,0,0,0,0,0,0,0.03807,0,0,0,0,0,0,0,0,0,0.96193,0,0,0,0,0,0,800,50,50,0,0,0,1.666666667,100,78.4783
DR-10-2009,,83,0,0,0,0,0,0,0,5,0,0,0,0,0,0,0,0,0,0,0,0,0,1,0,0,0,0,800,2,750,3,100,0,0,0,0,0,0,0,0.03807,0,0,0,0,0,0,0,0,0,0.96193,0,0,0,0,0,0,800,50,50,0,0,0,1.666666667,110,77.8261
DR-10-2009,,84,0,0,0,0,0,0,0,5,0,0,0,0,0,0,0,0,0,0,0,0,0,1,0,0,0,0,800,2,750,3,100,0,0,0,0,0,0,0,0.03807,0,0,0,0,0,0,0,0,0,0.96193,0,0,0,0,0,0,800,50,50,0,0,0,1.666666667,120,77.1739
DR-10-2009,,85,0,0,0,0,0,0,0,5,0,0,0,0,0,0,0,0,0,0,0,0,0,1,0,0,0,0,800,2,750,3,100,0,0,0,0,0,0,0,0.03807,0,0,0,0,0,0,0,0,0,0.96193,0,0,0,0,0,0,800,50,50,0,0,0,1.666666667,130,76.7391
DR-10-2009,,86,0,0,0,0,0,0,0,5,0,0,0,0,0,0,0,0,0,0,0,0,0,1,0,0,0,0,800,2,750,3,100,0,0,0,0,0,0,0,0.03807,0,0,0,0,0,0,0,0,0,0.96193,0,0,0,0,0,0,800,50,50,0,0,0,1.666666667,140,76.3043
DR-10-2009,,87,0,0,0,0,0,0,0,5,0,0,0,0,0,0,0,0,0,0,0,0,0,1,0,0,0,0,800,2,750,3,100,0,0,0,0,0,0,0,0.03807,0,0,0,0,0,0,0,0,0,0.96193,0,0,0,0,0,0,800,50,50,0,0,0,1.666666667,150,75.6522
DR-10-2009,,88,0,0,0,0,0,0,0,5,0,0,0,0,0,0,0,0,0,0,0,0,0,1,0,0,0,0,800,2,750,3,100,0,0,0,0,0,0,0,0.03807,0,0,0,0,0,0,0,0,0,0.96193,0,0,0,0,0,0,800,50,50,0,0,0,1.666666667,160,74.7826
DR-10-2009,,89,0,0,0,0,0,0,0,5,0,0,0,0,0,0,0,0,0,0,0,0,0,1,0,0,0,0,800,2,750,3,100,0,0,0,0,0,0,0,0.03807,0,0,0,0,0,0,0,0,0,0.96193,0,0,0,0,0,0,800,50,50,0,0,0,1.666666667,170,74.3478
DR-10-2009,,90,0,0,0,0,0,0,0,5,0,0,0,0,0,0,0,0,0,0,0,0,0,1,0,0,0,0,800,2,750,3,100,0,0,0,0,0,0,0,0.03807,0,0,0,0,0,0,0,0,0,0.96193,0,0,0,0,0,0,800,50,50,0,0,0,1.666666667,180,73.913
DR-10-2009,,91,0,0,0,0,0,0,0,5,0,0,0,0,0,0,0,0,0,0,0,0,0,1,0,0,0,0,800,2,750,3,100,0,0,0,0,0,0,0,0.03807,0,0,0,0,0,0,0,0,0,0.96193,0,0,0,0,0,0,800,50,50,0,0,0,1.666666667,190,73.4783
DR-10-2009,,92,0,0,0,0,0,0,0,5,0,0,0,0,0,0,0,0,0,0,0,0,0,1,0,0,0,0,800,2,750,3,100,0,0,0,0,0,0,0,0.03807,0,0,0,0,0,0,0,0,0,0.96193,0,0,0,0,0,0,800,50,50,0,0,0,1.666666667,200,73.913
DR-10-2009,,93,0,0,0,0,0,0,0,5,0,0,0,0,0,0,0,0,0,0,0,0,0,1,0,0,0,0,800,2,750,3,100,0,0,0,0,0,0,0,0.03807,0,0,0,0,0,0,0,0,0,0.96193,0,0,0,0,0,0,800,50,50,0,0,0,1.666666667,210,73.6957
DR-10-2009,,94,0,0,0,0,0,0,0,5,0,0,0,0,0,0,0,0,0,0,0,0,0,1,0,0,0,0,800,2,750,3,100,0,0,0,0,0,0,0,0.03807,0,0,0,0,0,0,0,0,0,0.96193,0,0,0,0,0,0,800,50,50,0,0,0,1.666666667,220,73.913
DR-10-2009,,95,0,0,0,0,0,0,0,5,0,0,0,0,0,0,0,0,0,0,0,0,0,1,0,0,0,0,800,2,750,3,100,0,0,0,0,0,0,0,0.03807,0,0,0,0,0,0,0,0,0,0.96193,0,0,0,0,0,0,800,50,50,0,0,0,1.666666667,230,73.2609
DR-10-2009,,96,0,0,0,0,0,0,0,5,0,0,0,0,0,0,0,0,0,0,0,0,0,1,0,0,0,0,800,2,750,3,100,0,0,0,0,0,0,0,0.03807,0,0,0,0,0,0,0,0,0,0.96193,0,0,0,0,0,0,800,50,50,0,0,0,1.666666667,240,72.8261
DR-10-2009,,97,0,0,0,0,0,0,0,5,0,0,0,0,0,0,0,0,0,0,0,0,0,1,0,0,0,0,800,2,750,3,100,0,0,0,0,0,0,0,0.03807,0,0,0,0,0,0,0,0,0,0.96193,0,0,0,0,0,0,800,50,50,0,0,0,1.666666667,250,72.3913
DR-10-2009,,98,0,0,0,0,0,0,0,5,0,0,0,0,0,0,0,0,0,0,0,0,0,1,0,0,0,0,800,2,750,3,100,0,0,0,0,0,0,0,0.03807,0,0,0,0,0,0,0,0,0,0.96193,0,0,0,0,0,0,800,50,50,0,0,0,1.666666667,260,71.7391
DR-10-2009,,99,0,0,0,0,0,0,0,5,0,0,0,0,0,0,0,0,0,0,0,0,0,1,0,0,0,0,800,2,750,3,100,0,0,0,0,0,0,0,0.03807,0,0,0,0,0,0,0,0,0,0.96193,0,0,0,0,0,0,800,50,50,0,0,0,1.666666667,270,71.5217
DR-10-2009,,100,0,0,0,0,0,0,0,5,0,0,0,0,0,0,0,0,0,0,0,0,0,1,0,0,0,0,800,2,750,3,100,0,0,0,0,0,0,0,0.03807,0,0,0,0,0,0,0,0,0,0.96193,0,0,0,0,0,0,800,50,50,0,0,0,1.666666667,280,71.087
DR-10-2009,,101,0,0,0,0,0,0,0,5,0,0,0,0,0,0,0,0,0,0,0,0,0,1,0,0,0,0,800,2,750,3,100,0,0,0,0,0,0,0,0.03807,0,0,0,0,0,0,0,0,0,0.96193,0,0,0,0,0,0,800,50,50,0,0,0,1.666666667,290,70.6522
DR-10-2009,,102,0,0,0,0,0,0,0,5,0,0,0,0,0,0,0,0,0,0,0,0,0,1,0,0,0,0,800,2,750,3,100,0,0,0,0,0,0,0,0.03807,0,0,0,0,0,0,0,0,0,0.96193,0,0,0,0,0,0,800,50,50,0,0,0,1.666666667,300,70
DR-10-2009,,103,0,0,0,0,0,0,0,5,0,0,0,0,0,0,0,0,0,0,0,0,0,1,0,0,0,0,800,2,750,3,100,0,0,0,0,0,0,0,0.03807,0,0,0,0,0,0,0,0,0,0.96193,0,0,0,0,0,0,800,50,50,0,0,0,1.666666667,310,69.5652
DR-10-2009,,104,0,0,0,0,0,0,0,5,0,0,0,0,0,0,0,0,0,0,0,0,0,1,0,0,0,0,800,2,750,3,100,0,0,0,0,0,0,0,0.03807,0,0,0,0,0,0,0,0,0,0.96193,0,0,0,0,0,0,800,50,50,0,0,0,1.666666667,320,69.1304
DR-10-2009,,105,0,0,0,0,0,0,0,5,0,0,0,0,0,0,0,0,0,0,0,0,0,1,0,0,0,0,800,2,750,3,100,0,0,0,0,0,0,0,0.03807,0,0,0,0,0,0,0,0,0,0.96193,0,0,0,0,0,0,800,50,50,0,0,0,1.666666667,330,68.4783
DR-10-2009,,106,0,0,0,0,0,0,0,5,0,0,0,0,0,0,0,0,0,0,0,0,0,1,0,0,0,0,800,2,750,3,100,0,0,0,0,0,0,0,0.03807,0,0,0,0,0,0,0,0,0,0.96193,0,0,0,0,0,0,800,50,50,0,0,0,1.666666667,340,68.0435
DR-10-2009,,107,0,0,0,0,0,0,0,5,0,0,0,0,0,0,0,0,0,0,0,0,0,1,0,0,0,0,800,2,750,3,100,0,0,0,0,0,0,0,0.03807,0,0,0,0,0,0,0,0,0,0.96193,0,0,0,0,0,0,800,50,50,0,0,0,1.666666667,350,67.3913
DR-10-2009,,108,0,0,0,0,0,0,0,5,0,0,0,0,0,0,0,0,0,0,0,0,0,1,0,0,0,0,800,2,750,3,100,0,0,0,0,0,0,0,0.03807,0,0,0,0,0,0,0,0,0,0.96193,0,0,0,0,0,0,800,50,50,0,0,0,1.666666667,360,66.9565
DR-10-2009,,109,0,0,0,0,0,0,0,5,0,0,0,0,0,0,0,0,0,0,0,0,0,1,0,0,0,0,800,2,750,3,100,0,0,0,0,0,0,0,0.06898,0,0,0,0,0,0,0,0,0,0.93102,0,0,0,0,0,0,800,50,50,0,0,0,1.666666667,10,74.1304
DR-10-2009,,110,0,0,0,0,0,0,0,5,0,0,0,0,0,0,0,0,0,0,0,0,0,1,0,0,0,0,800,2,750,3,100,0,0,0,0,0,0,0,0.06898,0,0,0,0,0,0,0,0,0,0.93102,0,0,0,0,0,0,800,50,50,0,0,0,1.666666667,20,69.1304
DR-10-2009,,111,0,0,0,0,0,0,0,5,0,0,0,0,0,0,0,0,0,0,0,0,0,1,0,0,0,0,800,2,750,3,100,0,0,0,0,0,0,0,0.06898,0,0,0,0,0,0,0,0,0,0.93102,0,0,0,0,0,0,800,50,50,0,0,0,1.666666667,30,65.8696
DR-10-2009,,112,0,0,0,0,0,0,0,5,0,0,0,0,0,0,0,0,0,0,0,0,0,1,0,0,0,0,800,2,750,3,100,0,0,0,0,0,0,0,0.06898,0,0,0,0,0,0,0,0,0,0.93102,0,0,0,0,0,0,800,50,50,0,0,0,1.666666667,40,64.7826
DR-10-2009,,113,0,0,0,0,0,0,0,5,0,0,0,0,0,0,0,0,0,0,0,0,0,1,0,0,0,0,800,2,750,3,100,0,0,0,0,0,0,0,0.06898,0,0,0,0,0,0,0,0,0,0.93102,0,0,0,0,0,0,800,50,50,0,0,0,1.666666667,50,61.3043
DR-10-2009,,114,0,0,0,0,0,0,0,5,0,0,0,0,0,0,0,0,0,0,0,0,0,1,0,0,0,0,800,2,750,3,100,0,0,0,0,0,0,0,0.06898,0,0,0,0,0,0,0,0,0,0.93102,0,0,0,0,0,0,800,50,50,0,0,0,1.666666667,60,59.5652
DR-10-2009,,115,0,0,0,0,0,0,0,5,0,0,0,0,0,0,0,0,0,0,0,0,0,1,0,0,0,0,800,2,750,3,100,0,0,0,0,0,0,0,0.06898,0,0,0,0,0,0,0,0,0,0.93102,0,0,0,0,0,0,800,50,50,0,0,0,1.666666667,70,58.0435
DR-10-2009,,116,0,0,0,0,0,0,0,5,0,0,0,0,0,0,0,0,0,0,0,0,0,1,0,0,0,0,800,2,750,3,100,0,0,0,0,0,0,0,0.06898,0,0,0,0,0,0,0,0,0,0.93102,0,0,0,0,0,0,800,50,50,0,0,0,1.666666667,80,56.3043
DR-10-2009,,117,0,0,0,0,0,0,0,5,0,0,0,0,0,0,0,0,0,0,0,0,0,1,0,0,0,0,800,2,750,3,100,0,0,0,0,0,0,0,0.06898,0,0,0,0,0,0,0,0,0,0.93102,0,0,0,0,0,0,800,50,50,0,0,0,1.666666667,90,54.5652
DR-10-2009,,118,0,0,0,0,0,0,0,5,0,0,0,0,0,0,0,0,0,0,0,0,0,1,0,0,0,0,800,2,750,3,100,0,0,0,0,0,0,0,0.06898,0,0,0,0,0,0,0,0,0,0.93102,0,0,0,0,0,0,800,50,50,0,0,0,1.666666667,100,53.6957
DR-10-2009,,119,0,0,0,0,0,0,0,5,0,0,0,0,0,0,0,0,0,0,0,0,0,1,0,0,0,0,800,2,750,3,100,0,0,0,0,0,0,0,0.06898,0,0,0,0,0,0,0,0,0,0.93102,0,0,0,0,0,0,800,50,50,0,0,0,1.666666667,110,52.6087
DR-10-2009,,120,0,0,0,0,0,0,0,5,0,0,0,0,0,0,0,0,0,0,0,0,0,1,0,0,0,0,800,2,750,3,100,0,0,0,0,0,0,0,0.06898,0,0,0,0,0,0,0,0,0,0.93102,0,0,0,0,0,0,800,50,50,0,0,0,1.666666667,120,51.3043
DR-10-2009,,121,0,0,0,0,0,0,0,5,0,0,0,0,0,0,0,0,0,0,0,0,0,1,0,0,0,0,800,2,750,3,100,0,0,0,0,0,0,0,0.06898,0,0,0,0,0,0,0,0,0,0.93102,0,0,0,0,0,0,800,50,50,0,0,0,1.666666667,130,50.8696
DR-10-2009,,122,0,0,0,0,0,0,0,5,0,0,0,0,0,0,0,0,0,0,0,0,0,1,0,0,0,0,800,2,750,3,100,0,0,0,0,0,0,0,0.06898,0,0,0,0,0,0,0,0,0,0.93102,0,0,0,0,0,0,800,50,50,0,0,0,1.666666667,140,49.7826
DR-10-2009,,123,0,0,0,0,0,0,0,5,0,0,0,0,0,0,0,0,0,0,0,0,0,1,0,0,0,0,800,2,750,3,100,0,0,0,0,0,0,0,0.06898,0,0,0,0,0,0,0,0,0,0.93102,0,0,0,0,0,0,800,50,50,0,0,0,1.666666667,150,48.913
DR-10-2009,,124,0,0,0,0,0,0,0,5,0,0,0,0,0,0,0,0,0,0,0,0,0,1,0,0,0,0,800,2,750,3,100,0,0,0,0,0,0,0,0.06898,0,0,0,0,0,0,0,0,0,0.93102,0,0,0,0,0,0,800,50,50,0,0,0,1.666666667,160,49.1304
DR-10-2009,,125,0,0,0,0,0,0,0,5,0,0,0,0,0,0,0,0,0,0,0,0,0,1,0,0,0,0,800,2,750,3,100,0,0,0,0,0,0,0,0.06898,0,0,0,0,0,0,0,0,0,0.93102,0,0,0,0,0,0,800,50,50,0,0,0,1.666666667,170,48.0435
DR-10-2009,,126,0,0,0,0,0,0,0,5,0,0,0,0,0,0,0,0,0,0,0,0,0,1,0,0,0,0,800,2,750,3,100,0,0,0,0,0,0,0,0.06898,0,0,0,0,0,0,0,0,0,0.93102,0,0,0,0,0,0,800,50,50,0,0,0,1.666666667,180,47.6087
DR-10-2009,,127,0,0,0,0,0,0,0,5,0,0,0,0,0,0,0,0,0,0,0,0,0,1,0,0,0,0,800,2,750,3,100,0,0,0,0,0,0,0,0.06898,0,0,0,0,0,0,0,0,0,0.93102,0,0,0,0,0,0,800,50,50,0,0,0,1.666666667,190,47.1739
DR-10-2009,,128,0,0,0,0,0,0,0,5,0,0,0,0,0,0,0,0,0,0,0,0,0,1,0,0,0,0,800,2,750,3,100,0,0,0,0,0,0,0,0.06898,0,0,0,0,0,0,0,0,0,0.93102,0,0,0,0,0,0,800,50,50,0,0,0,1.666666667,200,46.5217
DR-10-2009,,129,0,0,0,0,0,0,0,5,0,0,0,0,0,0,0,0,0,0,0,0,0,1,0,0,0,0,800,2,750,3,100,0,0,0,0,0,0,0,0.06898,0,0,0,0,0,0,0,0,0,0.93102,0,0,0,0,0,0,800,50,50,0,0,0,1.666666667,210,47.6087
DR-10-2009,,130,0,0,0,0,0,0,0,5,0,0,0,0,0,0,0,0,0,0,0,0,0,1,0,0,0,0,800,2,750,3,100,0,0,0,0,0,0,0,0.06898,0,0,0,0,0,0,0,0,0,0.93102,0,0,0,0,0,0,800,50,50,0,0,0,1.666666667,220,47.1739
DR-10-2009,,131,0,0,0,0,0,0,0,5,0,0,0,0,0,0,0,0,0,0,0,0,0,1,0,0,0,0,800,2,750,3,100,0,0,0,0,0,0,0,0.06898,0,0,0,0,0,0,0,0,0,0.93102,0,0,0,0,0,0,800,50,50,0,0,0,1.666666667,230,46.3043
DR-10-2009,,132,0,0,0,0,0,0,0,5,0,0,0,0,0,0,0,0,0,0,0,0,0,1,0,0,0,0,800,2,750,3,100,0,0,0,0,0,0,0,0.06898,0,0,0,0,0,0,0,0,0,0.93102,0,0,0,0,0,0,800,50,50,0,0,0,1.666666667,240,45.4348
DR-10-2009,,133,0,0,0,0,0,0,0,5,0,0,0,0,0,0,0,0,0,0,0,0,0,1,0,0,0,0,800,2,750,3,100,0,0,0,0,0,0,0,0.06898,0,0,0,0,0,0,0,0,0,0.93102,0,0,0,0,0,0,800,50,50,0,0,0,1.666666667,250,45.6522
DR-10-2009,,134,0,0,0,0,0,0,0,5,0,0,0,0,0,0,0,0,0,0,0,0,0,1,0,0,0,0,800,2,750,3,100,0,0,0,0,0,0,0,0.06898,0,0,0,0,0,0,0,0,0,0.93102,0,0,0,0,0,0,800,50,50,0,0,0,1.666666667,260,46.087
DR-10-2009,,135,0,0,0,0,0,0,0,5,0,0,0,0,0,0,0,0,0,0,0,0,0,1,0,0,0,0,800,2,750,3,100,0,0,0,0,0,0,0,0.06898,0,0,0,0,0,0,0,0,0,0.93102,0,0,0,0,0,0,800,50,50,0,0,0,1.666666667,270,48.2609
DR-10-2009,,136,0,0,0,0,0,0,0,5,0,0,0,0,0,0,0,0,0,0,0,0,0,1,0,0,0,0,800,2,750,3,100,0,0,0,0,0,0,0,0.06898,0,0,0,0,0,0,0,0,0,0.93102,0,0,0,0,0,0,800,50,50,0,0,0,1.666666667,280,48.2609
DR-10-2009,,137,0,0,0,0,0,0,0,5,0,0,0,0,0,0,0,0,0,0,0,0,0,1,0,0,0,0,800,2,750,3,100,0,0,0,0,0,0,0,0.06898,0,0,0,0,0,0,0,0,0,0.93102,0,0,0,0,0,0,800,50,50,0,0,0,1.666666667,290,48.0435
DR-10-2009,,138,0,0,0,0,0,0,0,5,0,0,0,0,0,0,0,0,0,0,0,0,0,1,0,0,0,0,800,2,750,3,100,0,0,0,0,0,0,0,0.06898,0,0,0,0,0,0,0,0,0,0.93102,0,0,0,0,0,0,800,50,50,0,0,0,1.666666667,300,47.3913
DR-10-2009,,139,0,0,0,0,0,0,0,5,0,0,0,0,0,0,0,0,0,0,0,0,0,1,0,0,0,0,800,2,750,3,100,0,0,0,0,0,0,0,0.06898,0,0,0,0,0,0,0,0,0,0.93102,0,0,0,0,0,0,800,50,50,0,0,0,1.666666667,310,46.9565
DR-10-2009,,140,0,0,0,0,0,0,0,5,0,0,0,0,0,0,0,0,0,0,0,0,0,1,0,0,0,0,800,2,750,3,100,0,0,0,0,0,0,0,0.06898,0,0,0,0,0,0,0,0,0,0.93102,0,0,0,0,0,0,800,50,50,0,0,0,1.666666667,320,46.5217
DR-10-2009,,141,0,0,0,0,0,0,0,5,0,0,0,0,0,0,0,0,0,0,0,0,0,1,0,0,0,0,800,2,750,3,100,0,0,0,0,0,0,0,0.06898,0,0,0,0,0,0,0,0,0,0.93102,0,0,0,0,0,0,800,50,50,0,0,0,1.666666667,330,44.7826
DR-10-2009,,142,0,0,0,0,0,0,0,5,0,0,0,0,0,0,0,0,0,0,0,0,0,1,0,0,0,0,800,2,750,3,100,0,0,0,0,0,0,0,0.06898,0,0,0,0,0,0,0,0,0,0.93102,0,0,0,0,0,0,800,50,50,0,0,0,1.666666667,340,44.3478
DR-10-2009,,143,0,0,0,0,0,0,0,5,0,0,0,0,0,0,0,0,0,0,0,0,0,1,0,0,0,0,800,2,750,3,100,0,0,0,0,0,0,0,0.06898,0,0,0,0,0,0,0,0,0,0.93102,0,0,0,0,0,0,800,50,50,0,0,0,1.666666667,350,43.6957
DR-10-2009,,144,0,0,0,0,0,0,0,5,0,0,0,0,0,0,0,0,0,0,0,0,0,1,0,0,0,0,800,2,750,3,100,0,0,0,0,0,0,0,0.06898,0,0,0,0,0,0,0,0,0,0.93102,0,0,0,0,0,0,800,50,50,0,0,0,1.666666667,360,43.4783
DR-4-2011,"DR-4-2011 The effect of potassium on the activity and stability of Ni–MgO–ZrO2 catalysts for
the dry reforming of methane to give synthesis gas
Bhari Mallanna Nagarajaa,b, Dmitri A. Bulusheva,b, Sergey Beloshapkinb, Julian R.H. Rossa,∗",1,0,0,0,0,0,0,0,8,0,0,0,0,0,0,0,0,0,0,0,0,0,1,0,0,0,0,25,0,750,2,5,0,0,0,0,0,0,0,0,0.45,0,0,0,0,0,0,0,0,0.55,0,0,0,0,0,0,550,10,10,80,0,0,0.4,30,33.0857
DR-4-2011,,2,0,0,0,0,0,0,0,8,0,0,0,0,0,0,0,0,0,0,0,0,0,1,0,0,0,0,25,0,750,2,5,0,0,0,0,0,0,0,0,0.45,0,0,0,0,0,0,0,0,0.55,0,0,0,0,0,0,600,10,10,80,0,0,0.4,30,52.7684
DR-4-2011,,3,0,0,0,0,0,0,0,8,0,0,0,0,0,0,0,0,0,0,0,0,0,1,0,0,0,0,25,0,750,2,5,0,0,0,0,0,0,0,0,0.45,0,0,0,0,0,0,0,0,0.55,0,0,0,0,0,0,650,10,10,80,0,0,0.4,30,70.8633
DR-4-2011,,4,0,0,0,0,0,0,0,8,0,0,0,0,0,0,0,0,0,0,0,0,0,1,0,0,0,0,25,0,750,2,5,0,0,0,0,0,0,0,0,0.45,0,0,0,0,0,0,0,0,0.55,0,0,0,0,0,0,700,10,10,80,0,0,0.4,30,82.8361
DR-4-2011,,5,0,0,0,0,0,0,0,8,0,0,0,0,0,0,0,0,0,0,0,0,0,1,0,0,0,0,25,0,750,2,5,0,0,0,0,0,0,0,0,0.45,0,0,0,0,0,0,0,0,0.55,0,0,0,0,0,0,750,10,10,80,0,0,0.4,30,89.8204
DR-4-2011,,6,0,0,0,0,0,0,0,8,0,0,0,0,0.5,0,0,0,0,0,0,0,0,1,0,0,0,0,25,0,750,2,5,0,0,0,0,0,0,0,0,0.45,0,0,0,0,0,0,0,0,0.55,0,0,0,0,0,0,550,10,10,80,0,0,0.4,30,48.5052
DR-4-2011,,7,0,0,0,0,0,0,0,8,0,0,0,0,0.5,0,0,0,0,0,0,0,0,1,0,0,0,0,25,0,750,2,5,0,0,0,0,0,0,0,0,0.45,0,0,0,0,0,0,0,0,0.55,0,0,0,0,0,0,600,10,10,80,0,0,0.4,30,57.5303
DR-4-2011,,8,0,0,0,0,0,0,0,8,0,0,0,0,0.5,0,0,0,0,0,0,0,0,1,0,0,0,0,25,0,750,2,5,0,0,0,0,0,0,0,0,0.45,0,0,0,0,0,0,0,0,0.55,0,0,0,0,0,0,650,10,10,80,0,0,0.4,30,79.934
DR-4-2011,,9,0,0,0,0,0,0,0,8,0,0,0,0,0.5,0,0,0,0,0,0,0,0,1,0,0,0,0,25,0,750,2,5,0,0,0,0,0,0,0,0,0.45,0,0,0,0,0,0,0,0,0.55,0,0,0,0,0,0,700,10,10,80,0,0,0.4,30,88.0516
DR-4-2011,,10,0,0,0,0,0,0,0,8,0,0,0,0,0.5,0,0,0,0,0,0,0,0,1,0,0,0,0,25,0,750,2,5,0,0,0,0,0,0,0,0,0.45,0,0,0,0,0,0,0,0,0.55,0,0,0,0,0,0,750,10,10,80,0,0,0.4,30,88.2331
