Repository: hych0/CH4Conversion

File: CH4Conv.csv (part 19 of 25)
,,,Base Metal (wt %),,,,,,,,,,,,,,,,,,,,,,,,,,,,Reduction Conditions,,,Support type,,,,,,,,,,,,,,,,,,,,,,,,Operating Conditions,,,,,,,,Output
Code of papers,Reference,Data,Co,Ba-promoter,Ca-promoter,Cu-promoter,Ce,Mn,La,Ni,Pt,Mg,Ir,Au,K,Li,Ru,Rh,Pd,Sr-promoter,Y-promoter,Zr,Incipient to wetness impregnation,Wet impregnation,Co-impregnation,Co-precipitation,Sol-gel,Sequential impregnation, calcTemperature (oC),calc Time (h),red Temperature  (oC),red Time (h),red H2 %,γ-Al2O3(Gamma),α-Al2O3(Alpha),Mesoporous Al2O3 (MAl),La2O3,SBA-15,BaO,BaTiO3,CaO,MgO,Nanocrystalline MgO,MgAl2O4(nanocry),CeO2,SiO2,Si3N4,TiO2,PrO2,V2O5,ZrO2,Mesoporous nanocrystalline ZrO2,MnO,MCM-41,Y2O3,ZSM-5,H-ZSM-5,react Temperature (C),reac CH4 %vol,reac CO2 %vol,reac Ar %vol,reac N2 %vol,reac He %vol,GHSV (mgmin/mL),Time on stream (min),% CH4 Conversion
DR-8-2012,"DR-8-2012 Ordered mesoporous alumina supported nickel based
catalysts for carbon dioxide reforming of methane
DR-4-2011,,11,0,0,0,0,0,0,0,8,0,0,0,0,0.9,0,0,0,0,0,0,0,0,1,0,0,0,0,25,0,750,2,5,0,0,0,0,0,0,0,0,0.45,0,0,0,0,0,0,0,0,0.55,0,0,0,0,0,0,550,10,10,80,0,0,0.4,30,26.283
DR-4-2011,,12,0,0,0,0,0,0,0,8,0,0,0,0,0.9,0,0,0,0,0,0,0,0,1,0,0,0,0,25,0,750,2,5,0,0,0,0,0,0,0,0,0.45,0,0,0,0,0,0,0,0,0.55,0,0,0,0,0,0,600,10,10,80,0,0,0.4,30,39.3897
DR-4-2011,,13,0,0,0,0,0,0,0,8,0,0,0,0,0.9,0,0,0,0,0,0,0,0,1,0,0,0,0,25,0,750,2,5,0,0,0,0,0,0,0,0,0.45,0,0,0,0,0,0,0,0,0.55,0,0,0,0,0,0,650,10,10,80,0,0,0.4,30,51.1358
DR-4-2011,,14,0,0,0,0,0,0,0,8,0,0,0,0,0.9,0,0,0,0,0,0,0,0,1,0,0,0,0,25,0,750,2,5,0,0,0,0,0,0,0,0,0.45,0,0,0,0,0,0,0,0,0.55,0,0,0,0,0,0,700,10,10,80,0,0,0.4,30,64.242
DR-4-2011,,15,0,0,0,0,0,0,0,8,0,0,0,0,0.9,0,0,0,0,0,0,0,0,1,0,0,0,0,25,0,750,2,5,0,0,0,0,0,0,0,0,0.45,0,0,0,0,0,0,0,0,0.55,0,0,0,0,0,0,750,10,10,80,0,0,0.4,30,84.1514
DR-4-2011,,16,0,0,0,0,0,0,0,8,0,0,0,0,1.4,0,0,0,0,0,0,0,0,1,0,0,0,0,25,0,750,2,5,0,0,0,0,0,0,0,0,0.45,0,0,0,0,0,0,0,0,0.55,0,0,0,0,0,0,550,10,10,80,0,0,0.4,30,27.6436
DR-4-2011,,17,0,0,0,0,0,0,0,8,0,0,0,0,1.4,0,0,0,0,0,0,0,0,1,0,0,0,0,25,0,750,2,5,0,0,0,0,0,0,0,0,0.45,0,0,0,0,0,0,0,0,0.55,0,0,0,0,0,0,600,10,10,80,0,0,0.4,30,38.2559
DR-4-2011,,18,0,0,0,0,0,0,0,8,0,0,0,0,1.4,0,0,0,0,0,0,0,0,1,0,0,0,0,25,0,750,2,5,0,0,0,0,0,0,0,0,0.45,0,0,0,0,0,0,0,0,0.55,0,0,0,0,0,0,650,10,10,80,0,0,0.4,30,52.4959
DR-4-2011,,19,0,0,0,0,0,0,0,8,0,0,0,0,1.4,0,0,0,0,0,0,0,0,1,0,0,0,0,25,0,750,2,5,0,0,0,0,0,0,0,0,0.45,0,0,0,0,0,0,0,0,0.55,0,0,0,0,0,0,700,10,10,80,0,0,0.4,30,64.4688
DR-4-2011,,20,0,0,0,0,0,0,0,8,0,0,0,0,1.4,0,0,0,0,0,0,0,0,1,0,0,0,0,25,0,750,2,5,0,0,0,0,0,0,0,0,0.45,0,0,0,0,0,0,0,0,0.55,0,0,0,0,0,0,750,10,10,80,0,0,0.4,30,72.8136
DR-4-2011,,21,0,0,0,0,0,0,0,8,0,0,0,0,1.9,0,0,0,0,0,0,0,0,1,0,0,0,0,25,0,750,2,5,0,0,0,0,0,0,0,0,0.45,0,0,0,0,0,0,0,0,0.55,0,0,0,0,0,0,550,10,10,80,0,0,0.4,30,18.1198
DR-4-2011,,22,0,0,0,0,0,0,0,8,0,0,0,0,1.9,0,0,0,0,0,0,0,0,1,0,0,0,0,25,0,750,2,5,0,0,0,0,0,0,0,0,0.45,0,0,0,0,0,0,0,0,0.55,0,0,0,0,0,0,600,10,10,80,0,0,0.4,30,27.8247
DR-4-2011,,23,0,0,0,0,0,0,0,8,0,0,0,0,1.9,0,0,0,0,0,0,0,0,1,0,0,0,0,25,0,750,2,5,0,0,0,0,0,0,0,0,0.45,0,0,0,0,0,0,0,0,0.55,0,0,0,0,0,0,650,10,10,80,0,0,0.4,30,43.1989
DR-4-2011,,24,0,0,0,0,0,0,0,8,0,0,0,0,1.9,0,0,0,0,0,0,0,0,1,0,0,0,0,25,0,750,2,5,0,0,0,0,0,0,0,0,0.45,0,0,0,0,0,0,0,0,0.55,0,0,0,0,0,0,700,10,10,80,0,0,0.4,30,57.8924
DR-4-2011,,25,0,0,0,0,0,0,0,8,0,0,0,0,1.9,0,0,0,0,0,0,0,0,1,0,0,0,0,25,0,750,2,5,0,0,0,0,0,0,0,0,0.45,0,0,0,0,0,0,0,0,0.55,0,0,0,0,0,0,750,10,10,80,0,0,0.4,30,65.3302
DR-4-2008,"DR-4-2008 Effects of CO2 content on the activity and stability of nickel
catalyst supported on mesoporous nanocrystalline zirconia
M. Rezaei1∗, S. M. Alavi2, S. Sahebdelfar3, Zi-FengYan4",1,0,0,0,0,0,0,0,5,0,0,0,0,0,0,0,0,0,0,0,0,0,1,0,0,0,0,700,2,650,4,100,0,0,0,0,0,0,0,0,0,0,0,0,0,0,0,0,0,0,1,0,0,0,0,0,500,50,50,0,0,0,4,30,11.1399
DR-4-2008,,2,0,0,0,0,0,0,0,5,0,0,0,0,0,0,0,0,0,0,0,0,0,1,0,0,0,0,700,2,650,4,100,0,0,0,0,0,0,0,0,0,0,0,0,0,0,0,0,0,0,1,0,0,0,0,0,550,50,50,0,0,0,4,30,20.9845
DR-4-2008,,3,0,0,0,0,0,0,0,5,0,0,0,0,0,0,0,0,0,0,0,0,0,1,0,0,0,0,700,2,650,4,100,0,0,0,0,0,0,0,0,0,0,0,0,0,0,0,0,0,0,1,0,0,0,0,0,600,50,50,0,0,0,4,30,30.5699
DR-4-2008,,4,0,0,0,0,0,0,0,5,0,0,0,0,0,0,0,0,0,0,0,0,0,1,0,0,0,0,700,2,650,4,100,0,0,0,0,0,0,0,0,0,0,0,0,0,0,0,0,0,0,1,0,0,0,0,0,650,50,50,0,0,0,4,30,44.3005
DR-4-2008,,5,0,0,0,0,0,0,0,5,0,0,0,0,0,0,0,0,0,0,0,0,0,1,0,0,0,0,700,2,650,4,100,0,0,0,0,0,0,0,0,0,0,0,0,0,0,0,0,0,0,1,0,0,0,0,0,700,50,50,0,0,0,4,30,59.5855
DR-4-2008,,6,0,0,0,0,0,0,0,5,0,0,0,0,0,0,0,0,0,0,0,0,0,1,0,0,0,0,700,2,650,4,100,0,0,0,0,0,0,0,0,0,0,0,0,0,0,0,0,0,0,1,0,0,0,0,0,500,33.33333333,66.66666667,0,0,0,4,30,13.9896
DR-4-2008,,7,0,0,0,0,0,0,0,5,0,0,0,0,0,0,0,0,0,0,0,0,0,1,0,0,0,0,700,2,650,4,100,0,0,0,0,0,0,0,0,0,0,0,0,0,0,0,0,0,0,1,0,0,0,0,0,550,33.33333333,66.66666667,0,0,0,4,30,26.1658
DR-4-2008,,8,0,0,0,0,0,0,0,5,0,0,0,0,0,0,0,0,0,0,0,0,0,1,0,0,0,0,700,2,650,4,100,0,0,0,0,0,0,0,0,0,0,0,0,0,0,0,0,0,0,1,0,0,0,0,0,600,33.33333333,66.66666667,0,0,0,4,30,40.6736
DR-4-2008,,9,0,0,0,0,0,0,0,5,0,0,0,0,0,0,0,0,0,0,0,0,0,1,0,0,0,0,700,2,650,4,100,0,0,0,0,0,0,0,0,0,0,0,0,0,0,0,0,0,0,1,0,0,0,0,0,650,33.33333333,66.66666667,0,0,0,4,30,56.7358
DR-4-2008,,10,0,0,0,0,0,0,0,5,0,0,0,0,0,0,0,0,0,0,0,0,0,1,0,0,0,0,700,2,650,4,100,0,0,0,0,0,0,0,0,0,0,0,0,0,0,0,0,0,0,1,0,0,0,0,0,700,33.33333333,66.66666667,0,0,0,4,30,74.8705
DR-4-2008,,11,0,0,0,0,0,0,0,5,0,0,0,0,0,0,0,0,0,0,0,0,0,1,0,0,0,0,700,2,650,4,100,0,0,0,0,0,0,0,0,0,0,0,0,0,0,0,0,0,0,1,0,0,0,0,0,500,25,75,0,0,0,4,30,19.6891
DR-4-2008,,12,0,0,0,0,0,0,0,5,0,0,0,0,0,0,0,0,0,0,0,0,0,1,0,0,0,0,700,2,650,4,100,0,0,0,0,0,0,0,0,0,0,0,0,0,0,0,0,0,0,1,0,0,0,0,0,550,25,75,0,0,0,4,30,40.1554
DR-4-2008,,13,0,0,0,0,0,0,0,5,0,0,0,0,0,0,0,0,0,0,0,0,0,1,0,0,0,0,700,2,650,4,100,0,0,0,0,0,0,0,0,0,0,0,0,0,0,0,0,0,0,1,0,0,0,0,0,600,25,75,0,0,0,4,30,60.8808
DR-4-2008,,14,0,0,0,0,0,0,0,5,0,0,0,0,0,0,0,0,0,0,0,0,0,1,0,0,0,0,700,2,650,4,100,0,0,0,0,0,0,0,0,0,0,0,0,0,0,0,0,0,0,1,0,0,0,0,0,650,25,75,0,0,0,4,30,79.5337
DR-4-2008,,15,0,0,0,0,0,0,0,5,0,0,0,0,0,0,0,0,0,0,0,0,0,1,0,0,0,0,700,2,650,4,100,0,0,0,0,0,0,0,0,0,0,0,0,0,0,0,0,0,0,1,0,0,0,0,0,700,25,75,0,0,0,4,30,93.7824
DR-4-2008,,16,0,0,0,0,0,0,0,5,0,0,0,0,0,0,0,0,0,0,0,0,0,1,0,0,0,0,700,2,650,4,100,0,0,0,0,0,0,0,0,0,0,0,0,0,0,0,0,0,0,1,0,0,0,0,0,700,50,50,0,0,0,4,15,57.9104
DR-4-2008,,17,0,0,0,0,0,0,0,5,0,0,0,0,0,0,0,0,0,0,0,0,0,1,0,0,0,0,700,2,650,4,100,0,0,0,0,0,0,0,0,0,0,0,0,0,0,0,0,0,0,1,0,0,0,0,0,700,50,50,0,0,0,4,30,57.1642
DR-4-2008,,18,0,0,0,0,0,0,0,5,0,0,0,0,0,0,0,0,0,0,0,0,0,1,0,0,0,0,700,2,650,4,100,0,0,0,0,0,0,0,0,0,0,0,0,0,0,0,0,0,0,1,0,0,0,0,0,700,50,50,0,0,0,4,45,57.1642
DR-4-2008,,19,0,0,0,0,0,0,0,5,0,0,0,0,0,0,0,0,0,0,0,0,0,1,0,0,0,0,700,2,650,4,100,0,0,0,0,0,0,0,0,0,0,0,0,0,0,0,0,0,0,1,0,0,0,0,0,700,50,50,0,0,0,4,60,56.7164
DR-4-2008,,20,0,0,0,0,0,0,0,5,0,0,0,0,0,0,0,0,0,0,0,0,0,1,0,0,0,0,700,2,650,4,100,0,0,0,0,0,0,0,0,0,0,0,0,0,0,0,0,0,0,1,0,0,0,0,0,700,50,50,0,0,0,4,75,56.2687
DR-4-2008,,21,0,0,0,0,0,0,0,5,0,0,0,0,0,0,0,0,0,0,0,0,0,1,0,0,0,0,700,2,650,4,100,0,0,0,0,0,0,0,0,0,0,0,0,0,0,0,0,0,0,1,0,0,0,0,0,700,50,50,0,0,0,4,90,55.9701
DR-4-2008,,22,0,0,0,0,0,0,0,5,0,0,0,0,0,0,0,0,0,0,0,0,0,1,0,0,0,0,700,2,650,4,100,0,0,0,0,0,0,0,0,0,0,0,0,0,0,0,0,0,0,1,0,0,0,0,0,700,50,50,0,0,0,4,105,55.9701
DR-4-2008,,23,0,0,0,0,0,0,0,5,0,0,0,0,0,0,0,0,0,0,0,0,0,1,0,0,0,0,700,2,650,4,100,0,0,0,0,0,0,0,0,0,0,0,0,0,0,0,0,0,0,1,0,0,0,0,0,700,50,50,0,0,0,4,120,55.8209
DR-4-2008,,24,0,0,0,0,0,0,0,5,0,0,0,0,0,0,0,0,0,0,0,0,0,1,0,0,0,0,700,2,650,4,100,0,0,0,0,0,0,0,0,0,0,0,0,0,0,0,0,0,0,1,0,0,0,0,0,700,50,50,0,0,0,4,135,55.5224
DR-4-2008,,25,0,0,0,0,0,0,0,5,0,0,0,0,0,0,0,0,0,0,0,0,0,1,0,0,0,0,700,2,650,4,100,0,0,0,0,0,0,0,0,0,0,0,0,0,0,0,0,0,0,1,0,0,0,0,0,700,50,50,0,0,0,4,150,55.6716
DR-4-2008,,26,0,0,0,0,0,0,0,5,0,0,0,0,0,0,0,0,0,0,0,0,0,1,0,0,0,0,700,2,650,4,100,0,0,0,0,0,0,0,0,0,0,0,0,0,0,0,0,0,0,1,0,0,0,0,0,700,50,50,0,0,0,4,165,55.3731
DR-4-2008,,27,0,0,0,0,0,0,0,5,0,0,0,0,0,0,0,0,0,0,0,0,0,1,0,0,0,0,700,2,650,4,100,0,0,0,0,0,0,0,0,0,0,0,0,0,0,0,0,0,0,1,0,0,0,0,0,700,50,50,0,0,0,4,180,54.9254
DR-4-2008,,28,0,0,0,0,0,0,0,5,0,0,0,0,0,0,0,0,0,0,0,0,0,1,0,0,0,0,700,2,650,4,100,0,0,0,0,0,0,0,0,0,0,0,0,0,0,0,0,0,0,1,0,0,0,0,0,700,50,50,0,0,0,4,195,55.3731
DR-4-2008,,29,0,0,0,0,0,0,0,5,0,0,0,0,0,0,0,0,0,0,0,0,0,1,0,0,0,0,700,2,650,4,100,0,0,0,0,0,0,0,0,0,0,0,0,0,0,0,0,0,0,1,0,0,0,0,0,700,50,50,0,0,0,4,210,55.0746
DR-4-2008,,30,0,0,0,0,0,0,0,5,0,0,0,0,0,0,0,0,0,0,0,0,0,1,0,0,0,0,700,2,650,4,100,0,0,0,0,0,0,0,0,0,0,0,0,0,0,0,0,0,0,1,0,0,0,0,0,700,50,50,0,0,0,4,225,55.2239
DR-4-2008,,31,0,0,0,0,0,0,0,5,0,0,0,0,0,0,0,0,0,0,0,0,0,1,0,0,0,0,700,2,650,4,100,0,0,0,0,0,0,0,0,0,0,0,0,0,0,0,0,0,0,1,0,0,0,0,0,700,50,50,0,0,0,4,240,54.4776
DR-4-2008,,32,0,0,0,0,0,0,0,5,0,0,0,0,0,0,0,0,0,0,0,0,0,1,0,0,0,0,700,2,650,4,100,0,0,0,0,0,0,0,0,0,0,0,0,0,0,0,0,0,0,1,0,0,0,0,0,700,50,50,0,0,0,4,255,54.4776
DR-4-2008,,33,0,0,0,0,0,0,0,5,0,0,0,0,0,0,0,0,0,0,0,0,0,1,0,0,0,0,700,2,650,4,100,0,0,0,0,0,0,0,0,0,0,0,0,0,0,0,0,0,0,1,0,0,0,0,0,700,50,50,0,0,0,4,270,54.3284
DR-4-2008,,34,0,0,0,0,0,0,0,5,0,0,0,0,0,0,0,0,0,0,0,0,0,1,0,0,0,0,700,2,650,4,100,0,0,0,0,0,0,0,0,0,0,0,0,0,0,0,0,0,0,1,0,0,0,0,0,700,50,50,0,0,0,4,285,54.3284
DR-4-2008,,35,0,0,0,0,0,0,0,5,0,0,0,0,0,0,0,0,0,0,0,0,0,1,0,0,0,0,700,2,650,4,100,0,0,0,0,0,0,0,0,0,0,0,0,0,0,0,0,0,0,1,0,0,0,0,0,700,50,50,0,0,0,4,300,54.3284
DR-4-2008,,36,0,0,0,0,0,0,0,5,0,0,0,0,0,0,0,0,0,0,0,0,0,1,0,0,0,0,700,2,650,4,100,0,0,0,0,0,0,0,0,0,0,0,0,0,0,0,0,0,0,1,0,0,0,0,0,700,33.33333333,66.66666667,0,0,0,4,15,74.1791
DR-4-2008,,37,0,0,0,0,0,0,0,5,0,0,0,0,0,0,0,0,0,0,0,0,0,1,0,0,0,0,700,2,650,4,100,0,0,0,0,0,0,0,0,0,0,0,0,0,0,0,0,0,0,1,0,0,0,0,0,700,33.33333333,66.66666667,0,0,0,4,30,74.4776
DR-4-2008,,38,0,0,0,0,0,0,0,5,0,0,0,0,0,0,0,0,0,0,0,0,0,1,0,0,0,0,700,2,650,4,100,0,0,0,0,0,0,0,0,0,0,0,0,0,0,0,0,0,0,1,0,0,0,0,0,700,33.33333333,66.66666667,0,0,0,4,45,74.3284
DR-4-2008,,39,0,0,0,0,0,0,0,5,0,0,0,0,0,0,0,0,0,0,0,0,0,1,0,0,0,0,700,2,650,4,100,0,0,0,0,0,0,0,0,0,0,0,0,0,0,0,0,0,0,1,0,0,0,0,0,700,33.33333333,66.66666667,0,0,0,4,60,74.6269
DR-4-2008,,40,0,0,0,0,0,0,0,5,0,0,0,0,0,0,0,0,0,0,0,0,0,1,0,0,0,0,700,2,650,4,100,0,0,0,0,0,0,0,0,0,0,0,0,0,0,0,0,0,0,1,0,0,0,0,0,700,33.33333333,66.66666667,0,0,0,4,75,74.3284
DR-4-2008,,41,0,0,0,0,0,0,0,5,0,0,0,0,0,0,0,0,0,0,0,0,0,1,0,0,0,0,700,2,650,4,100,0,0,0,0,0,0,0,0,0,0,0,0,0,0,0,0,0,0,1,0,0,0,0,0,700,33.33333333,66.66666667,0,0,0,4,90,74.3284
DR-4-2008,,42,0,0,0,0,0,0,0,5,0,0,0,0,0,0,0,0,0,0,0,0,0,1,0,0,0,0,700,2,650,4,100,0,0,0,0,0,0,0,0,0,0,0,0,0,0,0,0,0,0,1,0,0,0,0,0,700,33.33333333,66.66666667,0,0,0,4,105,74.0299
DR-4-2008,,43,0,0,0,0,0,0,0,5,0,0,0,0,0,0,0,0,0,0,0,0,0,1,0,0,0,0,700,2,650,4,100,0,0,0,0,0,0,0,0,0,0,0,0,0,0,0,0,0,0,1,0,0,0,0,0,700,33.33333333,66.66666667,0,0,0,4,120,74.0299
DR-4-2008,,44,0,0,0,0,0,0,0,5,0,0,0,0,0,0,0,0,0,0,0,0,0,1,0,0,0,0,700,2,650,4,100,0,0,0,0,0,0,0,0,0,0,0,0,0,0,0,0,0,0,1,0,0,0,0,0,700,33.33333333,66.66666667,0,0,0,4,135,73.5821
DR-4-2008,,45,0,0,0,0,0,0,0,5,0,0,0,0,0,0,0,0,0,0,0,0,0,1,0,0,0,0,700,2,650,4,100,0,0,0,0,0,0,0,0,0,0,0,0,0,0,0,0,0,0,1,0,0,0,0,0,700,33.33333333,66.66666667,0,0,0,4,150,73.2836
DR-4-2008,,46,0,0,0,0,0,0,0,5,0,0,0,0,0,0,0,0,0,0,0,0,0,1,0,0,0,0,700,2,650,4,100,0,0,0,0,0,0,0,0,0,0,0,0,0,0,0,0,0,0,1,0,0,0,0,0,700,33.33333333,66.66666667,0,0,0,4,165,72.8358
DR-4-2008,,47,0,0,0,0,0,0,0,5,0,0,0,0,0,0,0,0,0,0,0,0,0,1,0,0,0,0,700,2,650,4,100,0,0,0,0,0,0,0,0,0,0,0,0,0,0,0,0,0,0,1,0,0,0,0,0,700,33.33333333,66.66666667,0,0,0,4,180,71.9403
DR-4-2008,,48,0,0,0,0,0,0,0,5,0,0,0,0,0,0,0,0,0,0,0,0,0,1,0,0,0,0,700,2,650,4,100,0,0,0,0,0,0,0,0,0,0,0,0,0,0,0,0,0,0,1,0,0,0,0,0,700,33.33333333,66.66666667,0,0,0,4,195,73.2836
DR-4-2008,,49,0,0,0,0,0,0,0,5,0,0,0,0,0,0,0,0,0,0,0,0,0,1,0,0,0,0,700,2,650,4,100,0,0,0,0,0,0,0,0,0,0,0,0,0,0,0,0,0,0,1,0,0,0,0,0,700,33.33333333,66.66666667,0,0,0,4,210,72.9851
DR-4-2008,,50,0,0,0,0,0,0,0,5,0,0,0,0,0,0,0,0,0,0,0,0,0,1,0,0,0,0,700,2,650,4,100,0,0,0,0,0,0,0,0,0,0,0,0,0,0,0,0,0,0,1,0,0,0,0,0,700,33.33333333,66.66666667,0,0,0,4,225,73.5821
DR-4-2008,,51,0,0,0,0,0,0,0,5,0,0,0,0,0,0,0,0,0,0,0,0,0,1,0,0,0,0,700,2,650,4,100,0,0,0,0,0,0,0,0,0,0,0,0,0,0,0,0,0,0,1,0,0,0,0,0,700,33.33333333,66.66666667,0,0,0,4,240,72.3881
DR-4-2008,,52,0,0,0,0,0,0,0,5,0,0,0,0,0,0,0,0,0,0,0,0,0,1,0,0,0,0,700,2,650,4,100,0,0,0,0,0,0,0,0,0,0,0,0,0,0,0,0,0,0,1,0,0,0,0,0,700,33.33333333,66.66666667,0,0,0,4,255,73.2836
DR-4-2008,,53,0,0,0,0,0,0,0,5,0,0,0,0,0,0,0,0,0,0,0,0,0,1,0,0,0,0,700,2,650,4,100,0,0,0,0,0,0,0,0,0,0,0,0,0,0,0,0,0,0,1,0,0,0,0,0,700,33.33333333,66.66666667,0,0,0,4,270,73.2836
DR-4-2008,,54,0,0,0,0,0,0,0,5,0,0,0,0,0,0,0,0,0,0,0,0,0,1,0,0,0,0,700,2,650,4,100,0,0,0,0,0,0,0,0,0,0,0,0,0,0,0,0,0,0,1,0,0,0,0,0,700,33.33333333,66.66666667,0,0,0,4,285,72.9851
DR-4-2008,,55,0,0,0,0,0,0,0,5,0,0,0,0,0,0,0,0,0,0,0,0,0,1,0,0,0,0,700,2,650,4,100,0,0,0,0,0,0,0,0,0,0,0,0,0,0,0,0,0,0,1,0,0,0,0,0,700,33.33333333,66.66666667,0,0,0,4,300,72.9851
DR-4-2008,,56,0,0,0,0,0,0,0,5,0,0,0,0,0,0,0,0,0,0,0,0,0,1,0,0,0,0,700,2,650,4,100,0,0,0,0,0,0,0,0,0,0,0,0,0,0,0,0,0,0,1,0,0,0,0,0,700,25,75,0,0,0,4,15,93.4328
DR-4-2008,,57,0,0,0,0,0,0,0,5,0,0,0,0,0,0,0,0,0,0,0,0,0,1,0,0,0,0,700,2,650,4,100,0,0,0,0,0,0,0,0,0,0,0,0,0,0,0,0,0,0,1,0,0,0,0,0,700,25,75,0,0,0,4,30,93.4328
DR-4-2008,,58,0,0,0,0,0,0,0,5,0,0,0,0,0,0,0,0,0,0,0,0,0,1,0,0,0,0,700,2,650,4,100,0,0,0,0,0,0,0,0,0,0,0,0,0,0,0,0,0,0,1,0,0,0,0,0,700,25,75,0,0,0,4,45,93.4328
DR-4-2008,,59,0,0,0,0,0,0,0,5,0,0,0,0,0,0,0,0,0,0,0,0,0,1,0,0,0,0,700,2,650,4,100,0,0,0,0,0,0,0,0,0,0,0,0,0,0,0,0,0,0,1,0,0,0,0,0,700,25,75,0,0,0,4,60,94.3284
DR-4-2008,,60,0,0,0,0,0,0,0,5,0,0,0,0,0,0,0,0,0,0,0,0,0,1,0,0,0,0,700,2,650,4,100,0,0,0,0,0,0,0,0,0,0,0,0,0,0,0,0,0,0,1,0,0,0,0,0,700,25,75,0,0,0,4,75,93.5821
DR-4-2008,,61,0,0,0,0,0,0,0,5,0,0,0,0,0,0,0,0,0,0,0,0,0,1,0,0,0,0,700,2,650,4,100,0,0,0,0,0,0,0,0,0,0,0,0,0,0,0,0,0,0,1,0,0,0,0,0,700,25,75,0,0,0,4,90,93.8806
DR-4-2008,,62,0,0,0,0,0,0,0,5,0,0,0,0,0,0,0,0,0,0,0,0,0,1,0,0,0,0,700,2,650,4,100,0,0,0,0,0,0,0,0,0,0,0,0,0,0,0,0,0,0,1,0,0,0,0,0,700,25,75,0,0,0,4,105,92.8358
DR-4-2008,,63,0,0,0,0,0,0,0,5,0,0,0,0,0,0,0,0,0,0,0,0,0,1,0,0,0,0,700,2,650,4,100,0,0,0,0,0,0,0,0,0,0,0,0,0,0,0,0,0,0,1,0,0,0,0,0,700,25,75,0,0,0,4,120,93.7313
DR-4-2008,,64,0,0,0,0,0,0,0,5,0,0,0,0,0,0,0,0,0,0,0,0,0,1,0,0,0,0,700,2,650,4,100,0,0,0,0,0,0,0,0,0,0,0,0,0,0,0,0,0,0,1,0,0,0,0,0,700,25,75,0,0,0,4,135,93.2836
DR-4-2008,,65,0,0,0,0,0,0,0,5,0,0,0,0,0,0,0,0,0,0,0,0,0,1,0,0,0,0,700,2,650,4,100,0,0,0,0,0,0,0,0,0,0,0,0,0,0,0,0,0,0,1,0,0,0,0,0,700,25,75,0,0,0,4,150,93.8806
DR-4-2008,,66,0,0,0,0,0,0,0,5,0,0,0,0,0,0,0,0,0,0,0,0,0,1,0,0,0,0,700,2,650,4,100,0,0,0,0,0,0,0,0,0,0,0,0,0,0,0,0,0,0,1,0,0,0,0,0,700,25,75,0,0,0,4,165,92.2388
DR-4-2008,,67,0,0,0,0,0,0,0,5,0,0,0,0,0,0,0,0,0,0,0,0,0,1,0,0,0,0,700,2,650,4,100,0,0,0,0,0,0,0,0,0,0,0,0,0,0,0,0,0,0,1,0,0,0,0,0,700,25,75,0,0,0,4,180,92.6866
DR-4-2008,,68,0,0,0,0,0,0,0,5,0,0,0,0,0,0,0,0,0,0,0,0,0,1,0,0,0,0,700,2,650,4,100,0,0,0,0,0,0,0,0,0,0,0,0,0,0,0,0,0,0,1,0,0,0,0,0,700,25,75,0,0,0,4,195,93.2836
DR-4-2008,,69,0,0,0,0,0,0,0,5,0,0,0,0,0,0,0,0,0,0,0,0,0,1,0,0,0,0,700,2,650,4,100,0,0,0,0,0,0,0,0,0,0,0,0,0,0,0,0,0,0,1,0,0,0,0,0,700,25,75,0,0,0,4,210,93.2836
DR-4-2008,,70,0,0,0,0,0,0,0,5,0,0,0,0,0,0,0,0,0,0,0,0,0,1,0,0,0,0,700,2,650,4,100,0,0,0,0,0,0,0,0,0,0,0,0,0,0,0,0,0,0,1,0,0,0,0,0,700,25,75,0,0,0,4,225,91.3433
DR-4-2008,,71,0,0,0,0,0,0,0,5,0,0,0,0,0,0,0,0,0,0,0,0,0,1,0,0,0,0,700,2,650,4,100,0,0,0,0,0,0,0,0,0,0,0,0,0,0,0,0,0,0,1,0,0,0,0,0,700,25,75,0,0,0,4,240,92.5373
DR-4-2008,,72,0,0,0,0,0,0,0,5,0,0,0,0,0,0,0,0,0,0,0,0,0,1,0,0,0,0,700,2,650,4,100,0,0,0,0,0,0,0,0,0,0,0,0,0,0,0,0,0,0,1,0,0,0,0,0,700,25,75,0,0,0,4,255,93.1343
DR-4-2008,,73,0,0,0,0,0,0,0,5,0,0,0,0,0,0,0,0,0,0,0,0,0,1,0,0,0,0,700,2,650,4,100,0,0,0,0,0,0,0,0,0,0,0,0,0,0,0,0,0,0,1,0,0,0,0,0,700,25,75,0,0,0,4,270,93.1343
DR-4-2008,,74,0,0,0,0,0,0,0,5,0,0,0,0,0,0,0,0,0,0,0,0,0,1,0,0,0,0,700,2,650,4,100,0,0,0,0,0,0,0,0,0,0,0,0,0,0,0,0,0,0,1,0,0,0,0,0,700,25,75,0,0,0,4,285,93.1343
DR-4-2008,,75,0,0,0,0,0,0,0,5,0,0,0,0,0,0,0,0,0,0,0,0,0,1,0,0,0,0,700,2,650,4,100,0,0,0,0,0,0,0,0,0,0,0,0,0,0,0,0,0,0,1,0,0,0,0,0,700,25,75,0,0,0,4,300,93.1343
DR-7-2009,"DR-7-2009 Coke formation during CO2 reforming of CH4 over alumina-supported nickel
catalysts
A.S.A. Al–Fatish a, A.A. Ibrahim a, A.H. Fakeeha a,*, M.A. Soliman a, M.R.H. Siddiqui b,*, A.E. Abasaeed a",1,0,0,0,0,0,0,0,1,0,0,0,0,0,0,0,0,0,0,0,0,0,1,0,0,0,0,900,2,700,2,100,0,1,0,0,0,0,0,0,0,0,0,0,0,0,0,0,0,0,0,0,0,0,0,0,500,44.24778761,44.24778761,0,11.50442478,0,88.23529412,60,20.3
DR-7-2009,,2,0,0,0,0,0,0,0,1,0,0,0,0,0,0,0,0,0,0,0,0,0,1,0,0,0,0,900,2,700,2,100,0,1,0,0,0,0,0,0,0,0,0,0,0,0,0,0,0,0,0,0,0,0,0,0,600,44.24778761,44.24778761,0,11.50442478,0,88.23529412,60,49.2
DR-7-2009,,3,0,0,0,0,0,0,0,1,0,0,0,0,0,0,0,0,0,0,0,0,0,1,0,0,0,0,900,2,700,2,100,0,1,0,0,0,0,0,0,0,0,0,0,0,0,0,0,0,0,0,0,0,0,0,0,700,44.24778761,44.24778761,0,11.50442478,0,88.23529412,60,62.9
DR-7-2009,,4,0,0,0,0,0,0,0,1,0,0,0,0,0,0,0,0,0,0,0,0,0,1,0,0,0,0,900,2,700,2,100,0,1,0,0,0,0,0,0,0,0,0,0,0,0,0,0,0,0,0,0,0,0,0,0,800,44.24778761,44.24778761,0,11.50442478,0,88.23529412,60,84.6
DR-7-2009,,5,0,0,0,0,0,0,0,2,0,0,0,0,0,0,0,0,0,0,0,0,0,1,0,0,0,0,900,2,700,2,100,0,1,0,0,0,0,0,0,0,0,0,0,0,0,0,0,0,0,0,0,0,0,0,0,500,44.24778761,44.24778761,0,11.50442478,0,88.23529412,60,21.8
DR-7-2009,,6,0,0,0,0,0,0,0,2,0,0,0,0,0,0,0,0,0,0,0,0,0,1,0,0,0,0,900,2,700,2,100,0,1,0,0,0,0,0,0,0,0,0,0,0,0,0,0,0,0,0,0,0,0,0,0,600,44.24778761,44.24778761,0,11.50442478,0,88.23529412,60,54.8
DR-7-2009,,7,0,0,0,0,0,0,0,2,0,0,0,0,0,0,0,0,0,0,0,0,0,1,0,0,0,0,900,2,700,2,100,0,1,0,0,0,0,0,0,0,0,0,0,0,0,0,0,0,0,0,0,0,0,0,0,700,44.24778761,44.24778761,0,11.50442478,0,88.23529412,60,77.3
DR-7-2009,,8,0,0,0,0,0,0,0,2,0,0,0,0,0,0,0,0,0,0,0,0,0,1,0,0,0,0,900,2,700,2,100,0,1,0,0,0,0,0,0,0,0,0,0,0,0,0,0,0,0,0,0,0,0,0,0,800,44.24778761,44.24778761,0,11.50442478,0,88.23529412,60,88.7
DR-7-2009,,9,0,0,0,0,0,0,0,7,0,0,0,0,0,0,0,0,0,0,0,0,0,1,0,0,0,0,900,2,700,2,100,0,1,0,0,0,0,0,0,0,0,0,0,0,0,0,0,0,0,0,0,0,0,0,0,500,44.24778761,44.24778761,0,11.50442478,0,88.23529412,60,21.3
DR-7-2009,,10,0,0,0,0,0,0,0,7,0,0,0,0,0,0,0,0,0,0,0,0,0,1,0,0,0,0,900,2,700,2,100,0,1,0,0,0,0,0,0,0,0,0,0,0,0,0,0,0,0,0,0,0,0,0,0,600,44.24778761,44.24778761,0,11.50442478,0,88.23529412,60,53.5
DR-7-2009,,11,0,0,0,0,0,0,0,7,0,0,0,0,0,0,0,0,0,0,0,0,0,1,0,0,0,0,900,2,700,2,100,0,1,0,0,0,0,0,0,0,0,0,0,0,0,0,0,0,0,0,0,0,0,0,0,700,44.24778761,44.24778761,0,11.50442478,0,88.23529412,60,75.1
DR-7-2009,,12,0,0,0,0,0,0,0,7,0,0,0,0,0,0,0,0,0,0,0,0,0,1,0,0,0,0,900,2,700,2,100,0,1,0,0,0,0,0,0,0,0,0,0,0,0,0,0,0,0,0,0,0,0,0,0,800,44.24778761,44.24778761,0,11.50442478,0,88.23529412,60,86.3
DR-7-2009,,13,0,0,0,0,0,0,0,10,0,0,0,0,0,0,0,0,0,0,0,0,0,1,0,0,0,0,900,2,700,2,100,0,1,0,0,0,0,0,0,0,0,0,0,0,0,0,0,0,0,0,0,0,0,0,0,500,44.24778761,44.24778761,0,11.50442478,0,88.23529412,60,24.7
DR-7-2009,,14,0,0,0,0,0,0,0,10,0,0,0,0,0,0,0,0,0,0,0,0,0,1,0,0,0,0,900,2,700,2,100,0,1,0,0,0,0,0,0,0,0,0,0,0,0,0,0,0,0,0,0,0,0,0,0,600,44.24778761,44.24778761,0,11.50442478,0,88.23529412,60,55.3
DR-7-2009,,15,0,0,0,0,0,0,0,10,0,0,0,0,0,0,0,0,0,0,0,0,0,1,0,0,0,0,900,2,700,2,100,0,1,0,0,0,0,0,0,0,0,0,0,0,0,0,0,0,0,0,0,0,0,0,0,700,44.24778761,44.24778761,0,11.50442478,0,88.23529412,60,69.9
DR-7-2009,,16,0,0,0,0,0,0,0,10,0,0,0,0,0,0,0,0,0,0,0,0,0,1,0,0,0,0,900,2,700,2,100,0,1,0,0,0,0,0,0,0,0,0,0,0,0,0,0,0,0,0,0,0,0,0,0,800,44.24778761,44.24778761,0,11.50442478,0,88.23529412,60,81.7
DR-7-2009,,17,0,0,0,0,0,0,0,2,0,0,0,0,0,0,0,0,0,0,0,0,0,1,0,0,0,0,900,2,700,2,100,1,0,0,0,0,0,0,0,0,0,0,0,0,0,0,0,0,0,0,0,0,0,0,0,500,44.24778761,44.24778761,0,11.50442478,0,88.23529412,60,4.7
DR-7-2009,,18,0,0,0,0,0,0,0,2,0,0,0,0,0,0,0,0,0,0,0,0,0,1,0,0,0,0,900,2,700,2,100,1,0,0,0,0,0,0,0,0,0,0,0,0,0,0,0,0,0,0,0,0,0,0,0,600,44.24778761,44.24778761,0,11.50442478,0,88.23529412,60,23.4
DR-7-2009,,19,0,0,0,0,0,0,0,2,0,0,0,0,0,0,0,0,0,0,0,0,0,1,0,0,0,0,900,2,700,2,100,1,0,0,0,0,0,0,0,0,0,0,0,0,0,0,0,0,0,0,0,0,0,0,0,700,44.24778761,44.24778761,0,11.50442478,0,88.23529412,60,63.5
DR-7-2009,,20,0,0,0,0,0,0,0,2,0,0,0,0,0,0,0,0,0,0,0,0,0,1,0,0,0,0,900,2,700,2,100,1,0,0,0,0,0,0,0,0,0,0,0,0,0,0,0,0,0,0,0,0,0,0,0,800,44.24778761,44.24778761,0,11.50442478,0,88.23529412,60,80.2
DR-7-2009,,21,0,0,0,0,0,0,0,3,0,0,0,0,0,0,0,0,0,0,0,0,0,1,0,0,0,0,900,2,700,2,100,1,0,0,0,0,0,0,0,0,0,0,0,0,0,0,0,0,0,0,0,0,0,0,0,500,44.24778761,44.24778761,0,11.50442478,0,88.23529412,60,12.1
DR-7-2009,,22,0,0,0,0,0,0,0,3,0,0,0,0,0,0,0,0,0,0,0,0,0,1,0,0,0,0,900,2,700,2,100,1,0,0,0,0,0,0,0,0,0,0,0,0,0,0,0,0,0,0,0,0,0,0,0,600,44.24778761,44.24778761,0,11.50442478,0,88.23529412,60,32.4
DR-7-2009,,23,0,0,0,0,0,0,0,3,0,0,0,0,0,0,0,0,0,0,0,0,0,1,0,0,0,0,900,2,700,2,100,1,0,0,0,0,0,0,0,0,0,0,0,0,0,0,0,0,0,0,0,0,0,0,0,700,44.24778761,44.24778761,0,11.50442478,0,88.23529412,60,67.6
DR-7-2009,,24,0,0,0,0,0,0,0,3,0,0,0,0,0,0,0,0,0,0,0,0,0,1,0,0,0,0,900,2,700,2,100,1,0,0,0,0,0,0,0,0,0,0,0,0,0,0,0,0,0,0,0,0,0,0,0,800,44.24778761,44.24778761,0,11.50442478,0,88.23529412,60,86.8
DR-7-2009,,25,0,0,0,0,0,0,0,5,0,0,0,0,0,0,0,0,0,0,0,0,0,1,0,0,0,0,900,2,700,2,100,1,0,0,0,0,0,0,0,0,0,0,0,0,0,0,0,0,0,0,0,0,0,0,0,500,44.24778761,44.24778761,0,11.50442478,0,88.23529412,60,9.94
DR-7-2009,,26,0,0,0,0,0,0,0,5,0,0,0,0,0,0,0,0,0,0,0,0,0,1,0,0,0,0,900,2,700,2,100,1,0,0,0,0,0,0,0,0,0,0,0,0,0,0,0,0,0,0,0,0,0,0,0,600,44.24778761,44.24778761,0,11.50442478,0,88.23529412,60,28.3
DR-7-2009,,27,0,0,0,0,0,0,0,5,0,0,0,0,0,0,0,0,0,0,0,0,0,1,0,0,0,0,900,2,700,2,100,1,0,0,0,0,0,0,0,0,0,0,0,0,0,0,0,0,0,0,0,0,0,0,0,700,44.24778761,44.24778761,0,11.50442478,0,88.23529412,60,57.3
DR-7-2009,,28,0,0,0,0,0,0,0,5,0,0,0,0,0,0,0,0,0,0,0,0,0,1,0,0,0,0,900,2,700,2,100,1,0,0,0,0,0,0,0,0,0,0,0,0,0,0,0,0,0,0,0,0,0,0,0,800,44.24778761,44.24778761,0,11.50442478,0,88.23529412,60,71.6
DR-7-2009,,29,0,0,0,0,0,0,0,7,0,0,0,0,0,0,0,0,0,0,0,0,0,1,0,0,0,0,900,2,700,2,100,1,0,0,0,0,0,0,0,0,0,0,0,0,0,0,0,0,0,0,0,0,0,0,0,500,44.24778761,44.24778761,0,11.50442478,0,88.23529412,60,10.4
DR-7-2009,,30,0,0,0,0,0,0,0,7,0,0,0,0,0,0,0,0,0,0,0,0,0,1,0,0,0,0,900,2,700,2,100,1,0,0,0,0,0,0,0,0,0,0,0,0,0,0,0,0,0,0,0,0,0,0,0,600,44.24778761,44.24778761,0,11.50442478,0,88.23529412,60,30.03
DR-7-2009,,31,0,0,0,0,0,0,0,7,0,0,0,0,0,0,0,0,0,0,0,0,0,1,0,0,0,0,900,2,700,2,100,1,0,0,0,0,0,0,0,0,0,0,0,0,0,0,0,0,0,0,0,0,0,0,0,700,44.24778761,44.24778761,0,11.50442478,0,88.23529412,60,66.7
DR-7-2009,,32,0,0,0,0,0,0,0,7,0,0,0,0,0,0,0,0,0,0,0,0,0,1,0,0,0,0,900,2,700,2,100,1,0,0,0,0,0,0,0,0,0,0,0,0,0,0,0,0,0,0,0,0,0,0,0,800,44.24778761,44.24778761,0,11.50442478,0,88.23529412,60,72.7
DR-7-2009,,33,0,0,0,0,0,0,0,10,0,0,0,0,0,0,0,0,0,0,0,0,0,1,0,0,0,0,900,2,700,2,100,1,0,0,0,0,0,0,0,0,0,0,0,0,0,0,0,0,0,0,0,0,0,0,0,500,44.24778761,44.24778761,0,11.50442478,0,88.23529412,60,8.9
DR-7-2009,,34,0,0,0,0,0,0,0,10,0,0,0,0,0,0,0,0,0,0,0,0,0,1,0,0,0,0,900,2,700,2,100,1,0,0,0,0,0,0,0,0,0,0,0,0,0,0,0,0,0,0,0,0,0,0,0,600,44.24778761,44.24778761,0,11.50442478,0,88.23529412,60,35.02
DR-7-2009,,35,0,0,0,0,0,0,0,10,0,0,0,0,0,0,0,0,0,0,0,0,0,1,0,0,0,0,900,2,700,2,100,1,0,0,0,0,0,0,0,0,0,0,0,0,0,0,0,0,0,0,0,0,0,0,0,700,44.24778761,44.24778761,0,11.50442478,0,88.23529412,60,65.4
DR-7-2009,,36,0,0,0,0,0,0,0,10,0,0,0,0,0,0,0,0,0,0,0,0,0,1,0,0,0,0,900,2,700,2,100,1,0,0,0,0,0,0,0,0,0,0,0,0,0,0,0,0,0,0,0,0,0,0,0,800,44.24778761,44.24778761,0,11.50442478,0,88.23529412,60,76.9
DR-7-2009,,37,0,0,0,0,0,0,0,10,0,0,0,0,0,0,0,0,0,0,0,0,0,1,0,0,0,0,900,2,700,2,100,1,0,0,0,0,0,0,0,0,0,0,0,0,0,0,0,0,0,0,0,0,0,0,0,560,41.66666667,41.66666667,0,16.66666667,0,83.33333333,30,20.64
DR-7-2009,,39,0,0,0,0,0,0,0,10,0,0,0,0,0,0,0,0,0,0,0,0,0,1,0,0,0,0,900,2,700,2,100,1,0,0,0,0,0,0,0,0,0,0,0,0,0,0,0,0,0,0,0,0,0,0,0,560,41.66666667,41.66666667,0,16.66666667,0,83.33333333,240,20.44
DR-7-2009,,38,0,0,0,0,0,0,0,10,0,0,0,0,0,0,0,0,0,0,0,0,0,1,0,0,0,0,900,2,700,2,100,0,1,0,0,0,0,0,0,0,0,0,0,0,0,0,0,0,0,0,0,0,0,0,0,560,41.66666667,41.66666667,0,16.66666667,0,83.33333333,30,32.34
DR-7-2009,,40,0,0,0,0,0,0,0,10,0,0,0,0,0,0,0,0,0,0,0,0,0,1,0,0,0,0,900,2,700,2,100,0,1,0,0,0,0,0,0,0,0,0,0,0,0,0,0,0,0,0,0,0,0,0,0,560,41.66666667,41.66666667,0,16.66666667,0,83.33333333,180,36.66
DR-5-2006,"DR-5-2006 Production of synthesis gas via methane reforming with
CO2 on noble metals and small amount of noble-(Rh-)
promoted Ni catalysts
Zhaoyin Houa,., Ping Chena, Heliang Fanga, Xiaoming Zhenga, TatsuakiYashimab",1,0,0,0,0,0,0,0,10,0,0,0,0,0,0,0,0,0,0,0,0,0,1,0,0,0,0,800,3,800,1,100,0,1,0,0,0,0,0,0,0,0,0,0,0,0,0,0,0,0,0,0,0,0,0,0,800,50,50,0,0,0,1,30,71.5
DR-5-2006,,9,0,0,0,0,0,0,0,10,0,0,0,0,0,0,0,0,0,0,0,0,0,1,0,0,0,0,800,3,800,1,100,0,1,0,0,0,0,0,0,0,0,0,0,0,0,0,0,0,0,0,0,0,0,0,0,800,50,50,0,0,0,1,240,67.4
DR-5-2006,,2,10,0,0,0,0,0,0,0,0,0,0,0,0,0,0,0,0,0,0,0,0,1,0,0,0,0,800,3,800,1,100,0,1,0,0,0,0,0,0,0,0,0,0,0,0,0,0,0,0,0,0,0,0,0,0,800,50,50,0,0,0,1,30,56
DR-5-2006,,10,10,0,0,0,0,0,0,0,0,0,0,0,0,0,0,0,0,0,0,0,0,1,0,0,0,0,800,3,800,1,100,0,1,0,0,0,0,0,0,0,0,0,0,0,0,0,0,0,0,0,0,0,0,0,0,800,50,50,0,0,0,1,240,36.9
DR-5-2006,,3,0,0,0,0,0,0,0,0,0,0,0,0,0,0,5,0,0,0,0,0,0,1,0,0,0,0,800,3,800,1,100,0,1,0,0,0,0,0,0,0,0,0,0,0,0,0,0,0,0,0,0,0,0,0,0,800,50,50,0,0,0,1,30,39.2
DR-5-2006,,11,0,0,0,0,0,0,0,0,0,0,0,0,0,0,5,0,0,0,0,0,0,1,0,0,0,0,800,3,800,1,100,0,1,0,0,0,0,0,0,0,0,0,0,0,0,0,0,0,0,0,0,0,0,0,0,800,50,50,0,0,0,1,240,36.9
DR-5-2006,,4,0,0,0,0,0,0,0,0,0,0,0,0,0,0,0,5,0,0,0,0,0,1,0,0,0,0,800,3,800,1,100,0,1,0,0,0,0,0,0,0,0,0,0,0,0,0,0,0,0,0,0,0,0,0,0,800,50,50,0,0,0,1,30,57.2
DR-5-2006,,12,0,0,0,0,0,0,0,0,0,0,0,0,0,0,0,5,0,0,0,0,0,1,0,0,0,0,800,3,800,1,100,0,1,0,0,0,0,0,0,0,0,0,0,0,0,0,0,0,0,0,0,0,0,0,0,800,50,50,0,0,0,1,240,56.9
DR-5-2006,,8,0,0,0,0,0,0,0,0,0,0,0,0,0,0,0,5,0,0,0,0,0,1,0,0,0,0,800,3,800,1,100,0,0,1,0,0,0,0,0,0,0,0,0,0,0,0,0,0,0,0,0,0,0,0,0,800,50,50,0,0,0,1,30,84.4
DR-5-2006,,16,0,0,0,0,0,0,0,0,0,0,0,0,0,0,0,5,0,0,0,0,0,1,0,0,0,0,800,3,800,1,100,0,0,1,0,0,0,0,0,0,0,0,0,0,0,0,0,0,0,0,0,0,0,0,0,800,50,50,0,0,0,1,240,84.8
DR-5-2006,,5,0,0,0,0,0,0,0,0,5,0,0,0,0,0,0,0,0,0,0,0,0,1,0,0,0,0,800,3,800,1,100,0,1,0,0,0,0,0,0,0,0,0,0,0,0,0,0,0,0,0,0,0,0,0,0,800,50,50,0,0,0,1,30,25.6
DR-5-2006,,13,0,0,0,0,0,0,0,0,5,0,0,0,0,0,0,0,0,0,0,0,0,1,0,0,0,0,800,3,800,1,100,0,1,0,0,0,0,0,0,0,0,0,0,0,0,0,0,0,0,0,0,0,0,0,0,800,50,50,0,0,0,1,240,11
DR-5-2006,,6,0,0,0,0,0,0,0,0,0,0,0,0,0,0,0,0,5,0,0,0,0,1,0,0,0,0,800,3,800,1,100,0,1,0,0,0,0,0,0,0,0,0,0,0,0,0,0,0,0,0,0,0,0,0,0,800,50,50,0,0,0,1,30,38.8
DR-5-2006,,14,0,0,0,0,0,0,0,0,0,0,0,0,0,0,0,0,5,0,0,0,0,1,0,0,0,0,800,3,800,1,100,0,1,0,0,0,0,0,0,0,0,0,0,0,0,0,0,0,0,0,0,0,0,0,0,800,50,50,0,0,0,1,240,12.7
DR-5-2006,,7,0,0,0,0,0,0,0,0,0,0,5,0,0,0,0,0,0,0,0,0,0,1,0,0,0,0,800,3,800,1,100,0,1,0,0,0,0,0,0,0,0,0,0,0,0,0,0,0,0,0,0,0,0,0,0,800,50,50,0,0,0,1,30,25.6
DR-5-2006,,15,0,0,0,0,0,0,0,0,0,0,5,0,0,0,0,0,0,0,0,0,0,1,0,0,0,0,800,3,800,1,100,0,1,0,0,0,0,0,0,0,0,0,0,0,0,0,0,0,0,0,0,0,0,0,0,800,50,50,0,0,0,1,240,26.6
DR-5-2006,,17,0,0,0,0,0,0,0,0,0,0,0,0,0,0,0,0.1,0,0,0,0,0,1,0,0,0,0,800,3,800,1,100,0,1,0,0,0,0,0,0,0,0,0,0,0,0,0,0,0,0,0,0,0,0,0,0,800,50,50,0,0,0,1,240,45.2589
DR-5-2006,,18,0,0,0,0,0,0,0,0,0,0,0,0,0,0,0,0.45,0,0,0,0,0,1,0,0,0,0,800,3,800,1,100,0,1,0,0,0,0,0,0,0,0,0,0,0,0,0,0,0,0,0,0,0,0,0,0,800,50,50,0,0,0,1,240,60.1618
DR-5-2006,,19,0,0,0,0,0,0,0,0,0,0,0,0,0,0,0,0.725,0,0,0,0,0,1,0,0,0,0,800,3,800,1,100,0,1,0,0,0,0,0,0,0,0,0,0,0,0,0,0,0,0,0,0,0,0,0,0,800,50,50,0,0,0,1,240,61.5659
DR-5-2006,,20,0,0,0,0,0,0,0,0,0,0,0,0,0,0,0,1,0,0,0,0,0,1,0,0,0,0,800,3,800,1,100,0,1,0,0,0,0,0,0,0,0,0,0,0,0,0,0,0,0,0,0,0,0,0,0,800,50,50,0,0,0,1,240,57.7929
DR-5-2006,,21,0,0,0,0,0,0,0,0,0,0,0,0,0,0,0,3.75,0,0,0,0,0,1,0,0,0,0,800,3,800,1,100,0,1,0,0,0,0,0,0,0,0,0,0,0,0,0,0,0,0,0,0,0,0,0,0,800,50,50,0,0,0,1,240,57.4257
DR-5-2006,,22,0,0,0,0,0,0,0,0,0,0,0,0,0,0,0,7.25,0,0,0,0,0,1,0,0,0,0,800,3,800,1,100,0,1,0,0,0,0,0,0,0,0,0,0,0,0,0,0,0,0,0,0,0,0,0,0,800,50,50,0,0,0,1,240,55.9803
DR-5-2006,,23,0,0,0,0,0,0,0,0,0,0,0,0,0,0,0,0.5,0,0,0,0,0,1,0,0,0,0,800,3,800,1,100,0,0,1,0,0,0,0,0,0,0,0,0,0,0,0,0,0,0,0,0,0,0,0,0,800,50,50,0,0,0,0.5,240,27.9891
DR-5-2006,,24,0,0,0,0,0,0,0,0,0,0,0,0,0,0,0,1,0,0,0,0,0,1,0,0,0,0,800,3,800,1,100,0,0,1,0,0,0,0,0,0,0,0,0,0,0,0,0,0,0,0,0,0,0,0,0,800,50,50,0,0,0,0.5,240,50.2717
DR-5-2006,,25,0,0,0,0,0,0,0,0,0,0,0,0,0,0,0,2,0,0,0,0,0,1,0,0,0,0,800,3,800,1,100,0,0,1,0,0,0,0,0,0,0,0,0,0,0,0,0,0,0,0,0,0,0,0,0,800,50,50,0,0,0,0.5,240,72.5543
DR-5-2006,,26,0,0,0,0,0,0,0,0,0,0,0,0,0,0,0,5,0,0,0,0,0,1,0,0,0,0,800,3,800,1,100,0,0,1,0,0,0,0,0,0,0,0,0,0,0,0,0,0,0,0,0,0,0,0,0,800,50,50,0,0,0,0.5,240,80.163
DR-5-2006,,27,0,0,0,0,0,0,0,10,0,0,0,0,0,0,0,0,0,0,0,0,0,1,0,0,0,0,800,3,800,1,100,0,0,1,0,0,0,0,0,0,0,0,0,0,0,0,0,0,0,0,0,0,0,0,0,800,50,50,0,0,0,1,60,84.326
DR-5-2006,,28,0,0,0,0,0,0,0,10,0,0,0,0,0,0,0,0,0,0,0,0,0,1,0,0,0,0,800,3,800,1,100,0,0,1,0,0,0,0,0,0,0,0,0,0,0,0,0,0,0,0,0,0,0,0,0,800,50,50,0,0,0,0.5,60,63.3229
DR-5-2006,,29,0,0,0,0,0,0,0,10,0,0,0,0,0,0,0,0,0,0,0,0,0,1,0,0,0,0,800,3,800,1,100,0,0,1,0,0,0,0,0,0,0,0,0,0,0,0,0,0,0,0,0,0,0,0,0,800,50,50,0,0,0,0.333333333,60,49.2163
DR-5-2006,,30,0,0,0,0,0,0,0,10,0,0,0,0,0,0,0,0,0,0,0,0,0,1,0,0,0,0,800,3,800,1,100,0,0,1,0,0,0,0,0,0,0,0,0,0,0,0,0,0,0,0,0,0,0,0,0,800,50,50,0,0,0,0.25,60,35.1097
DR-5-2006,,31,0,0,0,0,0,0,0,10,0,0,0,0,0,0,0,1.753,0,0,0,0,0,1,0,0,0,0,800,3,800,1,100,0,0,1,0,0,0,0,0,0,0,0,0,0,0,0,0,0,0,0,0,0,0,0,0,800,50,50,0,0,0,1,60,83.4921
DR-5-2006,,32,0,0,0,0,0,0,0,10,0,0,0,0,0,0,0,1.753,0,0,0,0,0,1,0,0,0,0,800,3,800,1,100,0,0,1,0,0,0,0,0,0,0,0,0,0,0,0,0,0,0,0,0,0,0,0,0,800,50,50,0,0,0,0.666666667,60,80.9524
DR-5-2006,,33,0,0,0,0,0,0,0,10,0,0,0,0,0,0,0,1.753,0,0,0,0,0,1,0,0,0,0,800,3,800,1,100,0,0,1,0,0,0,0,0,0,0,0,0,0,0,0,0,0,0,0,0,0,0,0,0,800,50,50,0,0,0,0.5,60,70.4762
DR-5-2006,,34,0,0,0,0,0,0,0,10,0,0,0,0,0,0,0,1.753,0,0,0,0,0,1,0,0,0,0,800,3,800,1,100,0,0,1,0,0,0,0,0,0,0,0,0,0,0,0,0,0,0,0,0,0,0,0,0,800,50,50,0,0,0,0.4,60,62.5397
DR-5-2006,,35,0,0,0,0,0,0,0,10,0,0,0,0,0,0,0,1.753,0,0,0,0,0,1,0,0,0,0,800,3,800,1,100,0,0,1,0,0,0,0,0,0,0,0,0,0,0,0,0,0,0,0,0,0,0,0,0,800,50,50,0,0,0,0.333333333,60,57.7778
DR-5-2006,,36,0,0,0,0,0,0,0,10,0,0,0,0,0,0,0,1.753,0,0,0,0,0,1,0,0,0,0,800,3,800,1,100,0,0,1,0,0,0,0,0,0,0,0,0,0,0,0,0,0,0,0,0,0,0,0,0,800,50,50,0,0,0,0.25,60,49.5238
DR-9-2014,"DR-9-2014  CH4 reforming with CO2 for syngas production over La2O3 promoted
Ni catalysts supported on mesoporous nanostructured 
-Al2O3.
Narges Habibia, Mehran Rezaeib∗, Nasrollah Majidiana, Mahmood Andachec",1,0,0,0,0,0,0,0,10,0,0,0,0,0,0,0,0,0,0,0,0,0,1,0,0,0,0,700,2,700,4,100,1,0,0,0,0,0,0,0,0,0,0,0,0,0,0,0,0,0,0,0,0,0,0,0,550,50,50,0,0,0,3.333333333,60,24.7568
DR-9-2014,,2,0,0,0,0,0,0,0,10,0,0,0,0,0,0,0,0,0,0,0,0,0,1,0,0,0,0,700,2,700,4,100,1,0,0,0,0,0,0,0,0,0,0,0,0,0,0,0,0,0,0,0,0,0,0,0,600,50,50,0,0,0,3.333333333,60,40.1081
DR-9-2014,,3,0,0,0,0,0,0,0,10,0,0,0,0,0,0,0,0,0,0,0,0,0,1,0,0,0,0,700,2,700,4,100,1,0,0,0,0,0,0,0,0,0,0,0,0,0,0,0,0,0,0,0,0,0,0,0,650,50,50,0,0,0,3.333333333,60,53.5135
DR-9-2014,,4,0,0,0,0,0,0,0,10,0,0,0,0,0,0,0,0,0,0,0,0,0,1,0,0,0,0,700,2,700,4,100,1,0,0,0,0,0,0,0,0,0,0,0,0,0,0,0,0,0,0,0,0,0,0,0,700,50,50,0,0,0,3.333333333,60,71.8919
DR-9-2014,,5,0,0,0,0,0,0,2.67,10,0,0,0,0,0,0,0,0,0,0,0,0,0,1,0,0,0,0,700,2,700,4,100,1,0,0,0,0,0,0,0,0,0,0,0,0,0,0,0,0,0,0,0,0,0,0,0,550,50,50,0,0,0,3.333333333,60,24.1081
DR-9-2014,,6,0,0,0,0,0,0,2.67,10,0,0,0,0,0,0,0,0,0,0,0,0,0,1,0,0,0,0,700,2,700,4,100,1,0,0,0,0,0,0,0,0,0,0,0,0,0,0,0,0,0,0,0,0,0,0,0,600,50,50,0,0,0,3.333333333,60,39.4595
DR-9-2014,,7,0,0,0,0,0,0,2.67,10,0,0,0,0,0,0,0,0,0,0,0,0,0,1,0,0,0,0,700,2,700,4,100,1,0,0,0,0,0,0,0,0,0,0,0,0,0,0,0,0,0,0,0,0,0,0,0,650,50,50,0,0,0,3.333333333,60,55.8919
DR-9-2014,,8,0,0,0,0,0,0,2.67,10,0,0,0,0,0,0,0,0,0,0,0,0,0,1,0,0,0,0,700,2,700,4,100,1,0,0,0,0,0,0,0,0,0,0,0,0,0,0,0,0,0,0,0,0,0,0,0,700,50,50,0,0,0,3.333333333,60,77.9459
DR-9-2014,,9,0,0,0,0,0,0,7.67,10,0,0,0,0,0,0,0,0,0,0,0,0,0,1,0,0,0,0,700,2,700,4,100,1,0,0,0,0,0,0,0,0,0,0,0,0,0,0,0,0,0,0,0,0,0,0,0,550,50,50,0,0,0,3.333333333,60,25.4054
DR-9-2014,,10,0,0,0,0,0,0,7.67,10,0,0,0,0,0,0,0,0,0,0,0,0,0,1,0,0,0,0,700,2,700,4,100,1,0,0,0,0,0,0,0,0,0,0,0,0,0,0,0,0,0,0,0,0,0,0,0,600,50,50,0,0,0,3.333333333,60,43.7838
DR-9-2014,,11,0,0,0,0,0,0,7.67,10,0,0,0,0,0,0,0,0,0,0,0,0,0,1,0,0,0,0,700,2,700,4,100,1,0,0,0,0,0,0,0,0,0,0,0,0,0,0,0,0,0,0,0,0,0,0,0,650,50,50,0,0,0,3.333333333,60,61.9459
DR-9-2014,,12,0,0,0,0,0,0,7.67,10,0,0,0,0,0,0,0,0,0,0,0,0,0,1,0,0,0,0,700,2,700,4,100,1,0,0,0,0,0,0,0,0,0,0,0,0,0,0,0,0,0,0,0,0,0,0,0,700,50,50,0,0,0,3.333333333,60,82.2703
DR-9-2014,,13,0,0,0,0,0,0,14.45,10,0,0,0,0,0,0,0,0,0,0,0,0,0,1,0,0,0,0,700,2,700,4,100,1,0,0,0,0,0,0,0,0,0,0,0,0,0,0,0,0,0,0,0,0,0,0,0,550,50,50,0,0,0,3.333333333,60,26.4865
DR-9-2014,,14,0,0,0,0,0,0,14.45,10,0,0,0,0,0,0,0,0,0,0,0,0,0,1,0,0,0,0,700,2,700,4,100,1,0,0,0,0,0,0,0,0,0,0,0,0,0,0,0,0,0,0,0,0,0,0,0,600,50,50,0,0,0,3.333333333,60,42.0541
DR-9-2014,,15,0,0,0,0,0,0,14.45,10,0,0,0,0,0,0,0,0,0,0,0,0,0,1,0,0,0,0,700,2,700,4,100,1,0,0,0,0,0,0,0,0,0,0,0,0,0,0,0,0,0,0,0,0,0,0,0,650,50,50,0,0,0,3.333333333,60,58.0541
DR-9-2014,,16,0,0,0,0,0,0,14.45,10,0,0,0,0,0,0,0,0,0,0,0,0,0,1,0,0,0,0,700,2,700,4,100,1,0,0,0,0,0,0,0,0,0,0,0,0,0,0,0,0,0,0,0,0,0,0,0,700,50,50,0,0,0,3.333333333,60,74.0541
DR-9-2014,,17,0,0,0,0,0,0,0,10,0,0,0,0,0,0,0,0,0,0,0,0,0,1,0,0,0,0,700,2,700,4,100,1,0,0,0,0,0,0,0,0,0,0,0,0,0,0,0,0,0,0,0,0,0,0,0,700,50,50,0,0,0,3.333333333,12,73.1351
DR-9-2014,,18,0,0,0,0,0,0,0,10,0,0,0,0,0,0,0,0,0,0,0,0,0,1,0,0,0,0,700,2,700,4,100,1,0,0,0,0,0,0,0,0,0,0,0,0,0,0,0,0,0,0,0,0,0,0,0,700,50,50,0,0,0,3.333333333,24,71.9291
DR-9-2014,,19,0,0,0,0,0,0,0,10,0,0,0,0,0,0,0,0,0,0,0,0,0,1,0,0,0,0,700,2,700,4,100,1,0,0,0,0,0,0,0,0,0,0,0,0,0,0,0,0,0,0,0,0,0,0,0,700,50,50,0,0,0,3.333333333,36,71.155
DR-9-2014,,20,0,0,0,0,0,0,0,10,0,0,0,0,0,0,0,0,0,0,0,0,0,1,0,0,0,0,700,2,700,4,100,1,0,0,0,0,0,0,0,0,0,0,0,0,0,0,0,0,0,0,0,0,0,0,0,700,50,50,0,0,0,3.333333333,48,71.5041
DR-9-2014,,21,0,0,0,0,0,0,0,10,0,0,0,0,0,0,0,0,0,0,0,0,0,1,0,0,0,0,700,2,700,4,100,1,0,0,0,0,0,0,0,0,0,0,0,0,0,0,0,0,0,0,0,0,0,0,0,700,50,50,0,0,0,3.333333333,60,70.9028
DR-9-2014,,22,0,0,0,0,0,0,0,10,0,0,0,0,0,0,0,0,0,0,0,0,0,1,0,0,0,0,700,2,700,4,100,1,0,0,0,0,0,0,0,0,0,0,0,0,0,0,0,0,0,0,0,0,0,0,0,700,50,50,0,0,0,3.333333333,72,70.5606
DR-9-2014,,23,0,0,0,0,0,0,0,10,0,0,0,0,0,0,0,0,0,0,0,0,0,1,0,0,0,0,700,2,700,4,100,1,0,0,0,0,0,0,0,0,0,0,0,0,0,0,0,0,0,0,0,0,0,0,0,700,50,50,0,0,0,3.333333333,84,70.0457
DR-9-2014,,24,0,0,0,0,0,0,0,10,0,0,0,0,0,0,0,0,0,0,0,0,0,1,0,0,0,0,700,2,700,4,100,1,0,0,0,0,0,0,0,0,0,0,0,0,0,0,0,0,0,0,0,0,0,0,0,700,50,50,0,0,0,3.333333333,96,70.5676
DR-9-2014,,25,0,0,0,0,0,0,0,10,0,0,0,0,0,0,0,0,0,0,0,0,0,1,0,0,0,0,700,2,700,4,100,1,0,0,0,0,0,0,0,0,0,0,0,0,0,0,0,0,0,0,0,0,0,0,0,700,50,50,0,0,0,3.333333333,108,69.7935
DR-9-2014,,26,0,0,0,0,0,0,0,10,0,0,0,0,0,0,0,0,0,0,0,0,0,1,0,0,0,0,700,2,700,4,100,1,0,0,0,0,0,0,0,0,0,0,0,0,0,0,0,0,0,0,0,0,0,0,0,700,50,50,0,0,0,3.333333333,120,70.488
DR-9-2014,,27,0,0,0,0,0,0,0,10,0,0,0,0,0,0,0,0,0,0,0,0,0,1,0,0,0,0,700,2,700,4,100,1,0,0,0,0,0,0,0,0,0,0,0,0,0,0,0,0,0,0,0,0,0,0,0,700,50,50,0,0,0,3.333333333,132,69.9732
DR-9-2014,,28,0,0,0,0,0,0,0,10,0,0,0,0,0,0,0,0,0,0,0,0,0,1,0,0,0,0,700,2,700,4,100,1,0,0,0,0,0,0,0,0,0,0,0,0,0,0,0,0,0,0,0,0,0,0,0,700,50,50,0,0,0,3.333333333,144,69.8039
DR-9-2014,,29,0,0,0,0,0,0,0,10,0,0,0,0,0,0,0,0,0,0,0,0,0,1,0,0,0,0,700,2,700,4,100,1,0,0,0,0,0,0,0,0,0,0,0,0,0,0,0,0,0,0,0,0,0,0,0,700,50,50,0,0,0,3.333333333,156,70.3257
DR-9-2014,,30,0,0,0,0,0,0,0,10,0,0,0,0,0,0,0,0,0,0,0,0,0,1,0,0,0,0,700,2,700,4,100,1,0,0,0,0,0,0,0,0,0,0,0,0,0,0,0,0,0,0,0,0,0,0,0,700,50,50,0,0,0,3.333333333,168,70.07
DR-9-2014,,31,0,0,0,0,0,0,0,10,0,0,0,0,0,0,0,0,0,0,0,0,0,1,0,0,0,0,700,2,700,4,100,1,0,0,0,0,0,0,0,0,0,0,0,0,0,0,0,0,0,0,0,0,0,0,0,700,50,50,0,0,0,3.333333333,180,69.987
DR-9-2014,,32,0,0,0,0,0,0,0,10,0,0,0,0,0,0,0,0,0,0,0,0,0,1,0,0,0,0,700,2,700,4,100,1,0,0,0,0,0,0,0,0,0,0,0,0,0,0,0,0,0,0,0,0,0,0,0,700,50,50,0,0,0,3.333333333,192,70.4224
DR-9-2014,,33,0,0,0,0,0,0,0,10,0,0,0,0,0,0,0,0,0,0,0,0,0,1,0,0,0,0,700,2,700,4,100,1,0,0,0,0,0,0,0,0,0,0,0,0,0,0,0,0,0,0,0,0,0,0,0,700,50,50,0,0,0,3.333333333,204,69.9074
DR-9-2014,,34,0,0,0,0,0,0,0,10,0,0,0,0,0,0,0,0,0,0,0,0,0,1,0,0,0,0,700,2,700,4,100,1,0,0,0,0,0,0,0,0,0,0,0,0,0,0,0,0,0,0,0,0,0,0,0,700,50,50,0,0,0,3.333333333,216,69.479
DR-9-2014,,35,0,0,0,0,0,0,0,10,0,0,0,0,0,0,0,0,0,0,0,0,0,1,0,0,0,0,700,2,700,4,100,1,0,0,0,0,0,0,0,0,0,0,0,0,0,0,0,0,0,0,0,0,0,0,0,700,50,50,0,0,0,3.333333333,228,70.3464
DR-9-2014,,36,0,0,0,0,0,0,0,10,0,0,0,0,0,0,0,0,0,0,0,0,0,1,0,0,0,0,700,2,700,4,100,1,0,0,0,0,0,0,0,0,0,0,0,0,0,0,0,0,0,0,0,0,0,0,0,700,50,50,0,0,0,3.333333333,240,69.9179
DR-9-2014,,37,0,0,0,0,0,0,0,10,0,0,0,0,0,0,0,0,0,0,0,0,0,1,0,0,0,0,700,2,700,4,100,1,0,0,0,0,0,0,0,0,0,0,0,0,0,0,0,0,0,0,0,0,0,0,0,700,50,50,0,0,0,3.333333333,252,70.1804
DR-9-2014,,38,0,0,0,0,0,0,0,10,0,0,0,0,0,0,0,0,0,0,0,0,0,1,0,0,0,0,700,2,700,4,100,1,0,0,0,0,0,0,0,0,0,0,0,0,0,0,0,0,0,0,0,0,0,0,0,700,50,50,0,0,0,3.333333333,264,70.0111
DR-9-2014,,39,0,0,0,0,0,0,0,10,0,0,0,0,0,0,0,0,0,0,0,0,0,1,0,0,0,0,700,2,700,4,100,1,0,0,0,0,0,0,0,0,0,0,0,0,0,0,0,0,0,0,0,0,0,0,0,700,50,50,0,0,0,3.333333333,276,69.2371
DR-9-2014,,40,0,0,0,0,0,0,0,10,0,0,0,0,0,0,0,0,0,0,0,0,0,1,0,0,0,0,700,2,700,4,100,1,0,0,0,0,0,0,0,0,0,0,0,0,0,0,0,0,0,0,0,0,0,0,0,700,50,50,0,0,0,3.333333333,288,69.6725
DR-9-2014,,41,0,0,0,0,0,0,0,10,0,0,0,0,0,0,0,0,0,0,0,0,0,1,0,0,0,0,700,2,700,4,100,1,0,0,0,0,0,0,0,0,0,0,0,0,0,0,0,0,0,0,0,0,0,0,0,700,50,50,0,0,0,3.333333333,300,69.2439
DR-9-2014,,42,0,0,0,0,0,0,2.67,10,0,0,0,0,0,0,0,0,0,0,0,0,0,1,0,0,0,0,700,2,700,4,100,1,0,0,0,0,0,0,0,0,0,0,0,0,0,0,0,0,0,0,0,0,0,0,0,700,50,50,0,0,0,3.333333333,10,77.9726
DR-9-2014,,43,0,0,0,0,0,0,2.67,10,0,0,0,0,0,0,0,0,0,0,0,0,0,1,0,0,0,0,700,2,700,4,100,1,0,0,0,0,0,0,0,0,0,0,0,0,0,0,0,0,0,0,0,0,0,0,0,700,50,50,0,0,0,3.333333333,20,78.2347
DR-9-2014,,44,0,0,0,0,0,0,2.67,10,0,0,0,0,0,0,0,0,0,0,0,0,0,1,0,0,0,0,700,2,700,4,100,1,0,0,0,0,0,0,0,0,0,0,0,0,0,0,0,0,0,0,0,0,0,0,0,700,50,50,0,0,0,3.333333333,30,77.719
DR-9-2014,,45,0,0,0,0,0,0,2.67,10,0,0,0,0,0,0,0,0,0,0,0,0,0,1,0,0,0,0,700,2,700,4,100,1,0,0,0,0,0,0,0,0,0,0,0,0,0,0,0,0,0,0,0,0,0,0,0,700,50,50,0,0,0,3.333333333,40,77.5493
DR-9-2014,,46,0,0,0,0,0,0,2.67,10,0,0,0,0,0,0,0,0,0,0,0,0,0,1,0,0,0,0,700,2,700,4,100,1,0,0,0,0,0,0,0,0,0,0,0,0,0,0,0,0,0,0,0,0,0,0,0,700,50,50,0,0,0,3.333333333,50,77.2931
DR-9-2014,,47,0,0,0,0,0,0,2.67,10,0,0,0,0,0,0,0,0,0,0,0,0,0,1,0,0,0,0,700,2,700,4,100,1,0,0,0,0,0,0,0,0,0,0,0,0,0,0,0,0,0,0,0,0,0,0,0,700,50,50,0,0,0,3.333333333,60,77.7279
DR-9-2014,,48,0,0,0,0,0,0,2.67,10,0,0,0,0,0,0,0,0,0,0,0,0,0,1,0,0,0,0,700,2,700,4,100,1,0,0,0,0,0,0,0,0,0,0,0,0,0,0,0,0,0,0,0,0,0,0,0,700,50,50,0,0,0,3.333333333,70,77.4715
DR-9-2014,,49,0,0,0,0,0,0,2.67,10,0,0,0,0,0,0,0,0,0,0,0,0,0,1,0,0,0,0,700,2,700,4,100,1,0,0,0,0,0,0,0,0,0,0,0,0,0,0,0,0,0,0,0,0,0,0,0,700,50,50,0,0,0,3.333333333,80,77.9064
DR-9-2014,,50,0,0,0,0,0,0,2.67,10,0,0,0,0,0,0,0,0,0,0,0,0,0,1,0,0,0,0,700,2,700,4,100,1,0,0,0,0,0,0,0,0,0,0,0,0,0,0,0,0,0,0,0,0,0,0,0,700,50,50,0,0,0,3.333333333,90,77.4773
DR-9-2014,,51,0,0,0,0,0,0,2.67,10,0,0,0,0,0,0,0,0,0,0,0,0,0,1,0,0,0,0,700,2,700,4,100,1,0,0,0,0,0,0,0,0,0,0,0,0,0,0,0,0,0,0,0,0,0,0,0,700,50,50,0,0,0,3.333333333,100,77.5665
DR-9-2014,,52,0,0,0,0,0,0,2.67,10,0,0,0,0,0,0,0,0,0,0,0,0,0,1,0,0,0,0,700,2,700,4,100,1,0,0,0,0,0,0,0,0,0,0,0,0,0,0,0,0,0,0,0,0,0,0,0,700,50,50,0,0,0,3.333333333,110,77.4829
DR-9-2014,,53,0,0,0,0,0,0,2.67,10,0,0,0,0,0,0,0,0,0,0,0,0,0,1,0,0,0,0,700,2,700,4,100,1,0,0,0,0,0,0,0,0,0,0,0,0,0,0,0,0,0,0,0,0,0,0,0,700,50,50,0,0,0,3.333333333,120,77.3995
DR-9-2014,,54,0,0,0,0,0,0,2.67,10,0,0,0,0,0,0,0,0,0,0,0,0,0,1,0,0,0,0,700,2,700,4,100,1,0,0,0,0,0,0,0,0,0,0,0,0,0,0,0,0,0,0,0,0,0,0,0,700,50,50,0,0,0,3.333333333,130,77.8343
DR-9-2014,,55,0,0,0,0,0,0,2.67,10,0,0,0,0,0,0,0,0,0,0,0,0,0,1,0,0,0,0,700,2,700,4,100,1,0,0,0,0,0,0,0,0,0,0,0,0,0,0,0,0,0,0,0,0,0,0,0,700,50,50,0,0,0,3.333333333,140,77.319
DR-9-2014,,56,0,0,0,0,0,0,2.67,10,0,0,0,0,0,0,0,0,0,0,0,0,0,1,0,0,0,0,700,2,700,4,100,1,0,0,0,0,0,0,0,0,0,0,0,0,0,0,0,0,0,0,0,0,0,0,0,700,50,50,0,0,0,3.333333333,150,76.9762
DR-9-2014,,57,0,0,0,0,0,0,2.67,10,0,0,0,0,0,0,0,0,0,0,0,0,0,1,0,0,0,0,700,2,700,4,100,1,0,0,0,0,0,0,0,0,0,0,0,0,0,0,0,0,0,0,0,0,0,0,0,700,50,50,0,0,0,3.333333333,160,77.1518
DR-9-2014,,58,0,0,0,0,0,0,2.67,10,0,0,0,0,0,0,0,0,0,0,0,0,0,1,0,0,0,0,700,2,700,4,100,1,0,0,0,0,0,0,0,0,0,0,0,0,0,0,0,0,0,0,0,0,0,0,0,700,50,50,0,0,0,3.333333333,170,76.6364
DR-9-2014,,59,0,0,0,0,0,0,2.67,10,0,0,0,0,0,0,0,0,0,0,0,0,0,1,0,0,0,0,700,2,700,4,100,1,0,0,0,0,0,0,0,0,0,0,0,0,0,0,0,0,0,0,0,0,0,0,0,700,50,50,0,0,0,3.333333333,180,77.4167
DR-9-2014,,60,0,0,0,0,0,0,2.67,10,0,0,0,0,0,0,0,0,0,0,0,0,0,1,0,0,0,0,700,2,700,4,100,1,0,0,0,0,0,0,0,0,0,0,0,0,0,0,0,0,0,0,0,0,0,0,0,700,50,50,0,0,0,3.333333333,190,77.3334
DR-9-2014,,61,0,0,0,0,0,0,2.67,10,0,0,0,0,0,0,0,0,0,0,0,0,0,1,0,0,0,0,700,2,700,4,100,1,0,0,0,0,0,0,0,0,0,0,0,0,0,0,0,0,0,0,0,0,0,0,0,700,50,50,0,0,0,3.333333333,200,77.336
DR-9-2014,,62,0,0,0,0,0,0,2.67,10,0,0,0,0,0,0,0,0,0,0,0,0,0,1,0,0,0,0,700,2,700,4,100,1,0,0,0,0,0,0,0,0,0,0,0,0,0,0,0,0,0,0,0,0,0,0,0,700,50,50,0,0,0,3.333333333,210,77.4255
