Repository: hych0/CH4Conversion

File: CH4Conv.csv (part 20 of 25)
,,,Base Metal (wt %),,,,,,,,,,,,,,,,,,,,,,,,,,,,Reduction Conditions,,,Support type,,,,,,,,,,,,,,,,,,,,,,,,Operating Conditions,,,,,,,,Output
Code of papers,Reference,Data,Co,Ba-promoter,Ca-promoter,Cu-promoter,Ce,Mn,La,Ni,Pt,Mg,Ir,Au,K,Li,Ru,Rh,Pd,Sr-promoter,Y-promoter,Zr,Incipient to wetness impregnation,Wet impregnation,Co-impregnation,Co-precipitation,Sol-gel,Sequential impregnation, calcTemperature (oC),calc Time (h),red Temperature  (oC),red Time (h),red H2 %,γ-Al2O3(Gamma),α-Al2O3(Alpha),Mesoporous Al2O3 (MAl),La2O3,SBA-15,BaO,BaTiO3,CaO,MgO,Nanocrystalline MgO,MgAl2O4(nanocry),CeO2,SiO2,Si3N4,TiO2,PrO2,V2O5,ZrO2,Mesoporous nanocrystalline ZrO2,MnO,MCM-41,Y2O3,ZSM-5,H-ZSM-5,react Temperature (C),reac CH4 %vol,reac CO2 %vol,reac Ar %vol,reac N2 %vol,reac He %vol,GHSV (mgmin/mL),Time on stream (min),% CH4 Conversion
DR-8-2012,"DR-8-2012 Ordered mesoporous alumina supported nickel based
catalysts for carbon dioxide reforming of methane
DR-9-2014,,63,0,0,0,0,0,0,2.67,10,0,0,0,0,0,0,0,0,0,0,0,0,0,1,0,0,0,0,700,2,700,4,100,1,0,0,0,0,0,0,0,0,0,0,0,0,0,0,0,0,0,0,0,0,0,0,0,700,50,50,0,0,0,3.333333333,220,76.8236
DR-9-2014,,64,0,0,0,0,0,0,2.67,10,0,0,0,0,0,0,0,0,0,0,0,0,0,1,0,0,0,0,700,2,700,4,100,1,0,0,0,0,0,0,0,0,0,0,0,0,0,0,0,0,0,0,0,0,0,0,0,700,50,50,0,0,0,3.333333333,230,77.172
DR-9-2014,,65,0,0,0,0,0,0,2.67,10,0,0,0,0,0,0,0,0,0,0,0,0,0,1,0,0,0,0,700,2,700,4,100,1,0,0,0,0,0,0,0,0,0,0,0,0,0,0,0,0,0,0,0,0,0,0,0,700,50,50,0,0,0,3.333333333,240,76.743
DR-9-2014,,66,0,0,0,0,0,0,2.67,10,0,0,0,0,0,0,0,0,0,0,0,0,0,1,0,0,0,0,700,2,700,4,100,1,0,0,0,0,0,0,0,0,0,0,0,0,0,0,0,0,0,0,0,0,0,0,0,700,50,50,0,0,0,3.333333333,250,76.8322
DR-9-2014,,67,0,0,0,0,0,0,2.67,10,0,0,0,0,0,0,0,0,0,0,0,0,0,1,0,0,0,0,700,2,700,4,100,1,0,0,0,0,0,0,0,0,0,0,0,0,0,0,0,0,0,0,0,0,0,0,0,700,50,50,0,0,0,3.333333333,260,77.3533
DR-9-2014,,68,0,0,0,0,0,0,2.67,10,0,0,0,0,0,0,0,0,0,0,0,0,0,1,0,0,0,0,700,2,700,4,100,1,0,0,0,0,0,0,0,0,0,0,0,0,0,0,0,0,0,0,0,0,0,0,0,700,50,50,0,0,0,3.333333333,270,77.4428
DR-9-2014,,69,0,0,0,0,0,0,2.67,10,0,0,0,0,0,0,0,0,0,0,0,0,0,1,0,0,0,0,700,2,700,4,100,1,0,0,0,0,0,0,0,0,0,0,0,0,0,0,0,0,0,0,0,0,0,0,0,700,50,50,0,0,0,3.333333333,280,77.532
DR-9-2014,,70,0,0,0,0,0,0,2.67,10,0,0,0,0,0,0,0,0,0,0,0,0,0,1,0,0,0,0,700,2,700,4,100,1,0,0,0,0,0,0,0,0,0,0,0,0,0,0,0,0,0,0,0,0,0,0,0,700,50,50,0,0,0,3.333333333,290,77.2758
DR-9-2014,,71,0,0,0,0,0,0,2.67,10,0,0,0,0,0,0,0,0,0,0,0,0,0,1,0,0,0,0,700,2,700,4,100,1,0,0,0,0,0,0,0,0,0,0,0,0,0,0,0,0,0,0,0,0,0,0,0,700,50,50,0,0,0,3.333333333,300,77.2785
DR-9-2014,,72,0,0,0,0,0,0,7.67,10,0,0,0,0,0,0,0,0,0,0,0,0,0,1,0,0,0,0,700,2,700,4,100,1,0,0,0,0,0,0,0,0,0,0,0,0,0,0,0,0,0,0,0,0,0,0,0,700,50,50,0,0,0,3.333333333,12,82.0336
DR-9-2014,,73,0,0,0,0,0,0,7.67,10,0,0,0,0,0,0,0,0,0,0,0,0,0,1,0,0,0,0,700,2,700,4,100,1,0,0,0,0,0,0,0,0,0,0,0,0,0,0,0,0,0,0,0,0,0,0,0,700,50,50,0,0,0,3.333333333,24,81.4323
DR-9-2014,,74,0,0,0,0,0,0,7.67,10,0,0,0,0,0,0,0,0,0,0,0,0,0,1,0,0,0,0,700,2,700,4,100,1,0,0,0,0,0,0,0,0,0,0,0,0,0,0,0,0,0,0,0,0,0,0,0,700,50,50,0,0,0,3.333333333,36,82.9045
DR-9-2014,,75,0,0,0,0,0,0,7.67,10,0,0,0,0,0,0,0,0,0,0,0,0,0,1,0,0,0,0,700,2,700,4,100,1,0,0,0,0,0,0,0,0,0,0,0,0,0,0,0,0,0,0,0,0,0,0,0,700,50,50,0,0,0,3.333333333,48,81.7849
DR-9-2014,,76,0,0,0,0,0,0,7.67,10,0,0,0,0,0,0,0,0,0,0,0,0,0,1,0,0,0,0,700,2,700,4,100,1,0,0,0,0,0,0,0,0,0,0,0,0,0,0,0,0,0,0,0,0,0,0,0,700,50,50,0,0,0,3.333333333,60,81.6154
DR-9-2014,,77,0,0,0,0,0,0,7.67,10,0,0,0,0,0,0,0,0,0,0,0,0,0,1,0,0,0,0,700,2,700,4,100,1,0,0,0,0,0,0,0,0,0,0,0,0,0,0,0,0,0,0,0,0,0,0,0,700,50,50,0,0,0,3.333333333,72,80.2366
DR-9-2014,,78,0,0,0,0,0,0,7.67,10,0,0,0,0,0,0,0,0,0,0,0,0,0,1,0,0,0,0,700,2,700,4,100,1,0,0,0,0,0,0,0,0,0,0,0,0,0,0,0,0,0,0,0,0,0,0,0,700,50,50,0,0,0,3.333333333,84,80.9313
DR-9-2014,,79,0,0,0,0,0,0,7.67,10,0,0,0,0,0,0,0,0,0,0,0,0,0,1,0,0,0,0,700,2,700,4,100,1,0,0,0,0,0,0,0,0,0,0,0,0,0,0,0,0,0,0,0,0,0,0,0,700,50,50,0,0,0,3.333333333,96,81.5395
DR-9-2014,,80,0,0,0,0,0,0,7.67,10,0,0,0,0,0,0,0,0,0,0,0,0,0,1,0,0,0,0,700,2,700,4,100,1,0,0,0,0,0,0,0,0,0,0,0,0,0,0,0,0,0,0,0,0,0,0,0,700,50,50,0,0,0,3.333333333,108,80.7655
DR-9-2014,,81,0,0,0,0,0,0,7.67,10,0,0,0,0,0,0,0,0,0,0,0,0,0,1,0,0,0,0,700,2,700,4,100,1,0,0,0,0,0,0,0,0,0,0,0,0,0,0,0,0,0,0,0,0,0,0,0,700,50,50,0,0,0,3.333333333,120,80.1641
DR-9-2014,,82,0,0,0,0,0,0,7.67,10,0,0,0,0,0,0,0,0,0,0,0,0,0,1,0,0,0,0,700,2,700,4,100,1,0,0,0,0,0,0,0,0,0,0,0,0,0,0,0,0,0,0,0,0,0,0,0,700,50,50,0,0,0,3.333333333,132,80.3403
DR-9-2014,,83,0,0,0,0,0,0,7.67,10,0,0,0,0,0,0,0,0,0,0,0,0,0,1,0,0,0,0,700,2,700,4,100,1,0,0,0,0,0,0,0,0,0,0,0,0,0,0,0,0,0,0,0,0,0,0,0,700,50,50,0,0,0,3.333333333,144,80.3438
DR-9-2014,,84,0,0,0,0,0,0,7.67,10,0,0,0,0,0,0,0,0,0,0,0,0,0,1,0,0,0,0,700,2,700,4,100,1,0,0,0,0,0,0,0,0,0,0,0,0,0,0,0,0,0,0,0,0,0,0,0,700,50,50,0,0,0,3.333333333,156,79.3969
DR-9-2014,,85,0,0,0,0,0,0,7.67,10,0,0,0,0,0,0,0,0,0,0,0,0,0,1,0,0,0,0,700,2,700,4,100,1,0,0,0,0,0,0,0,0,0,0,0,0,0,0,0,0,0,0,0,0,0,0,0,700,50,50,0,0,0,3.333333333,168,80.1779
DR-9-2014,,86,0,0,0,0,0,0,7.67,10,0,0,0,0,0,0,0,0,0,0,0,0,0,1,0,0,0,0,700,2,700,4,100,1,0,0,0,0,0,0,0,0,0,0,0,0,0,0,0,0,0,0,0,0,0,0,0,700,50,50,0,0,0,3.333333333,180,80.4406
DR-9-2014,,87,0,0,0,0,0,0,7.67,10,0,0,0,0,0,0,0,0,0,0,0,0,0,1,0,0,0,0,700,2,700,4,100,1,0,0,0,0,0,0,0,0,0,0,0,0,0,0,0,0,0,0,0,0,0,0,0,700,50,50,0,0,0,3.333333333,192,81.6537
DR-9-2014,,88,0,0,0,0,0,0,7.67,10,0,0,0,0,0,0,0,0,0,0,0,0,0,1,0,0,0,0,700,2,700,4,100,1,0,0,0,0,0,0,0,0,0,0,0,0,0,0,0,0,0,0,0,0,0,0,0,700,50,50,0,0,0,3.333333333,204,80.1883
DR-9-2014,,89,0,0,0,0,0,0,7.67,10,0,0,0,0,0,0,0,0,0,0,0,0,0,1,0,0,0,0,700,2,700,4,100,1,0,0,0,0,0,0,0,0,0,0,0,0,0,0,0,0,0,0,0,0,0,0,0,700,50,50,0,0,0,3.333333333,216,77.8592
DR-9-2014,,90,0,0,0,0,0,0,7.67,10,0,0,0,0,0,0,0,0,0,0,0,0,0,1,0,0,0,0,700,2,700,4,100,1,0,0,0,0,0,0,0,0,0,0,0,0,0,0,0,0,0,0,0,0,0,0,0,700,50,50,0,0,0,3.333333333,228,79.3314
DR-9-2014,,91,0,0,0,0,0,0,7.67,10,0,0,0,0,0,0,0,0,0,0,0,0,0,1,0,0,0,0,700,2,700,4,100,1,0,0,0,0,0,0,0,0,0,0,0,0,0,0,0,0,0,0,0,0,0,0,0,700,50,50,0,0,0,3.333333333,240,79.3347
DR-9-2014,,92,0,0,0,0,0,0,7.67,10,0,0,0,0,0,0,0,0,0,0,0,0,0,1,0,0,0,0,700,2,700,4,100,1,0,0,0,0,0,0,0,0,0,0,0,0,0,0,0,0,0,0,0,0,0,0,0,700,50,50,0,0,0,3.333333333,252,81.6708
DR-9-2014,,93,0,0,0,0,0,0,7.67,10,0,0,0,0,0,0,0,0,0,0,0,0,0,1,0,0,0,0,700,2,700,4,100,1,0,0,0,0,0,0,0,0,0,0,0,0,0,0,0,0,0,0,0,0,0,0,0,700,50,50,0,0,0,3.333333333,264,81.6743
DR-9-2014,,94,0,0,0,0,0,0,7.67,10,0,0,0,0,0,0,0,0,0,0,0,0,0,1,0,0,0,0,700,2,700,4,100,1,0,0,0,0,0,0,0,0,0,0,0,0,0,0,0,0,0,0,0,0,0,0,0,700,50,50,0,0,0,3.333333333,276,79.95
DR-9-2014,,95,0,0,0,0,0,0,7.67,10,0,0,0,0,0,0,0,0,0,0,0,0,0,1,0,0,0,0,700,2,700,4,100,1,0,0,0,0,0,0,0,0,0,0,0,0,0,0,0,0,0,0,0,0,0,0,0,700,50,50,0,0,0,3.333333333,288,80.2125
DR-9-2014,,96,0,0,0,0,0,0,7.67,10,0,0,0,0,0,0,0,0,0,0,0,0,0,1,0,0,0,0,700,2,700,4,100,1,0,0,0,0,0,0,0,0,0,0,0,0,0,0,0,0,0,0,0,0,0,0,0,700,50,50,0,0,0,3.333333333,300,79.8703
DR-9-2014,,97,0,0,0,0,0,0,14.45,10,0,0,0,0,0,0,0,0,0,0,0,0,0,1,0,0,0,0,700,2,700,4,100,1,0,0,0,0,0,0,0,0,0,0,0,0,0,0,0,0,0,0,0,0,0,0,0,700,50,50,0,0,0,3.333333333,13.0435,75.3817
DR-9-2014,,98,0,0,0,0,0,0,14.45,10,0,0,0,0,0,0,0,0,0,0,0,0,0,1,0,0,0,0,700,2,700,4,100,1,0,0,0,0,0,0,0,0,0,0,0,0,0,0,0,0,0,0,0,0,0,0,0,700,50,50,0,0,0,3.333333333,26.087,73.6576
DR-9-2014,,99,0,0,0,0,0,0,14.45,10,0,0,0,0,0,0,0,0,0,0,0,0,0,1,0,0,0,0,700,2,700,4,100,1,0,0,0,0,0,0,0,0,0,0,0,0,0,0,0,0,0,0,0,0,0,0,0,700,50,50,0,0,0,3.333333333,39.1304,72.7974
DR-9-2014,,100,0,0,0,0,0,0,14.45,10,0,0,0,0,0,0,0,0,0,0,0,0,0,1,0,0,0,0,700,2,700,4,100,1,0,0,0,0,0,0,0,0,0,0,0,0,0,0,0,0,0,0,0,0,0,0,0,700,50,50,0,0,0,3.333333333,51.7081,73.4922
DR-9-2014,,101,0,0,0,0,0,0,14.45,10,0,0,0,0,0,0,0,0,0,0,0,0,0,1,0,0,0,0,700,2,700,4,100,1,0,0,0,0,0,0,0,0,0,0,0,0,0,0,0,0,0,0,0,0,0,0,0,700,50,50,0,0,0,3.333333333,65.2174,73.3233
DR-9-2014,,102,0,0,0,0,0,0,14.45,10,0,0,0,0,0,0,0,0,0,0,0,0,0,1,0,0,0,0,700,2,700,4,100,1,0,0,0,0,0,0,0,0,0,0,0,0,0,0,0,0,0,0,0,0,0,0,0,700,50,50,0,0,0,3.333333333,78.2609,72.7223
DR-9-2014,,103,0,0,0,0,0,0,14.45,10,0,0,0,0,0,0,0,0,0,0,0,0,0,1,0,0,0,0,700,2,700,4,100,1,0,0,0,0,0,0,0,0,0,0,0,0,0,0,0,0,0,0,0,0,0,0,0,700,50,50,0,0,0,3.333333333,90.8385,72.294
DR-9-2014,,104,0,0,0,0,0,0,14.45,10,0,0,0,0,0,0,0,0,0,0,0,0,0,1,0,0,0,0,700,2,700,4,100,1,0,0,0,0,0,0,0,0,0,0,0,0,0,0,0,0,0,0,0,0,0,0,0,700,50,50,0,0,0,3.333333333,104.348,71.6067
DR-9-2014,,105,0,0,0,0,0,0,14.45,10,0,0,0,0,0,0,0,0,0,0,0,0,0,1,0,0,0,0,700,2,700,4,100,1,0,0,0,0,0,0,0,0,0,0,0,0,0,0,0,0,0,0,0,0,0,0,0,700,50,50,0,0,0,3.333333333,116.925,72.2151
DR-9-2014,,106,0,0,0,0,0,0,14.45,10,0,0,0,0,0,0,0,0,0,0,0,0,0,1,0,0,0,0,700,2,700,4,100,1,0,0,0,0,0,0,0,0,0,0,0,0,0,0,0,0,0,0,0,0,0,0,0,700,50,50,0,0,0,3.333333333,130.435,71.9598
DR-9-2014,,107,0,0,0,0,0,0,14.45,10,0,0,0,0,0,0,0,0,0,0,0,0,0,1,0,0,0,0,700,2,700,4,100,1,0,0,0,0,0,0,0,0,0,0,0,0,0,0,0,0,0,0,0,0,0,0,0,700,50,50,0,0,0,3.333333333,143.012,72.0498
DR-9-2014,,108,0,0,0,0,0,0,14.45,10,0,0,0,0,0,0,0,0,0,0,0,0,0,1,0,0,0,0,700,2,700,4,100,1,0,0,0,0,0,0,0,0,0,0,0,0,0,0,0,0,0,0,0,0,0,0,0,700,50,50,0,0,0,3.333333333,156.056,71.708
DR-9-2014,,109,0,0,0,0,0,0,14.45,10,0,0,0,0,0,0,0,0,0,0,0,0,0,1,0,0,0,0,700,2,700,4,100,1,0,0,0,0,0,0,0,0,0,0,0,0,0,0,0,0,0,0,0,0,0,0,0,700,50,50,0,0,0,3.333333333,169.099,69.7247
DR-9-2014,,110,0,0,0,0,0,0,14.45,10,0,0,0,0,0,0,0,0,0,0,0,0,0,1,0,0,0,0,700,2,700,4,100,1,0,0,0,0,0,0,0,0,0,0,0,0,0,0,0,0,0,0,0,0,0,0,0,700,50,50,0,0,0,3.333333333,182.143,66.6183
DR-9-2014,,111,0,0,0,0,0,0,14.45,10,0,0,0,0,0,0,0,0,0,0,0,0,0,1,0,0,0,0,700,2,700,4,100,1,0,0,0,0,0,0,0,0,0,0,0,0,0,0,0,0,0,0,0,0,0,0,0,700,50,50,0,0,0,3.333333333,195.186,65.5854
DR-9-2014,,112,0,0,0,0,0,0,14.45,10,0,0,0,0,0,0,0,0,0,0,0,0,0,1,0,0,0,0,700,2,700,4,100,1,0,0,0,0,0,0,0,0,0,0,0,0,0,0,0,0,0,0,0,0,0,0,0,700,50,50,0,0,0,3.333333333,208.23,65.3299
DR-9-2014,,113,0,0,0,0,0,0,14.45,10,0,0,0,0,0,0,0,0,0,0,0,0,0,1,0,0,0,0,700,2,700,4,100,1,0,0,0,0,0,0,0,0,0,0,0,0,0,0,0,0,0,0,0,0,0,0,0,700,50,50,0,0,0,3.333333333,220.342,65.0743
DR-9-2014,,114,0,0,0,0,0,0,14.45,10,0,0,0,0,0,0,0,0,0,0,0,0,0,1,0,0,0,0,700,2,700,4,100,1,0,0,0,0,0,0,0,0,0,0,0,0,0,0,0,0,0,0,0,0,0,0,0,700,50,50,0,0,0,3.333333333,234.317,65.0783
DR-9-2014,,115,0,0,0,0,0,0,14.45,10,0,0,0,0,0,0,0,0,0,0,0,0,0,1,0,0,0,0,700,2,700,4,100,1,0,0,0,0,0,0,0,0,0,0,0,0,0,0,0,0,0,0,0,0,0,0,0,700,50,50,0,0,0,3.333333333,246.894,64.5635
DR-9-2014,,116,0,0,0,0,0,0,14.45,10,0,0,0,0,0,0,0,0,0,0,0,0,0,1,0,0,0,0,700,2,700,4,100,1,0,0,0,0,0,0,0,0,0,0,0,0,0,0,0,0,0,0,0,0,0,0,0,700,50,50,0,0,0,3.333333333,259.938,64.0489
DR-9-2014,,117,0,0,0,0,0,0,14.45,10,0,0,0,0,0,0,0,0,0,0,0,0,0,1,0,0,0,0,700,2,700,4,100,1,0,0,0,0,0,0,0,0,0,0,0,0,0,0,0,0,0,0,0,0,0,0,0,700,50,50,0,0,0,3.333333333,273.447,63.9664
DR-9-2014,,118,0,0,0,0,0,0,14.45,10,0,0,0,0,0,0,0,0,0,0,0,0,0,1,0,0,0,0,700,2,700,4,100,1,0,0,0,0,0,0,0,0,0,0,0,0,0,0,0,0,0,0,0,0,0,0,0,700,50,50,0,0,0,3.333333333,286.025,63.5381
DR-9-2014,,119,0,0,0,0,0,0,14.45,10,0,0,0,0,0,0,0,0,0,0,0,0,0,1,0,0,0,0,700,2,700,4,100,1,0,0,0,0,0,0,0,0,0,0,0,0,0,0,0,0,0,0,0,0,0,0,0,700,50,50,0,0,0,3.333333333,299.068,63.7146
DR-9-2012,"Highly stable and active Ni-mesoporous alumina catalysts
for dry reforming of methane
Jarrod Newnham, Kshudiram Mantri, Mohamad Hassan Amin, James Tardio,
Suresh K. Bhargava*",54,0,0,0,0,0,0,0,10,0,0,0,0,0,0,0,0,0,0,0,0,0,1,0,0,0,0,500,6,700,2,20,1,0,0,0,0,0,0,0,0,0,0,0,0,0,0,0,0,0,0,0,0,0,0,0,700,25,25,0,0,50,1.153846154,0.954159,78.6253
DR-9-2012,,55,0,0,0,0,0,0,0,10,0,0,0,0,0,0,0,0,0,0,0,0,0,1,0,0,0,0,500,6,700,2,20,1,0,0,0,0,0,0,0,0,0,0,0,0,0,0,0,0,0,0,0,0,0,0,0,700,25,25,0,0,50,1.153846154,26.4024,79.0244
DR-9-2012,,56,0,0,0,0,0,0,0,10,0,0,0,0,0,0,0,0,0,0,0,0,0,1,0,0,0,0,500,6,700,2,20,1,0,0,0,0,0,0,0,0,0,0,0,0,0,0,0,0,0,0,0,0,0,0,0,700,25,25,0,0,50,1.153846154,52.393,79.4235
DR-9-2012,,57,0,0,0,0,0,0,0,10,0,0,0,0,0,0,0,0,0,0,0,0,0,1,0,0,0,0,500,6,700,2,20,1,0,0,0,0,0,0,0,0,0,0,0,0,0,0,0,0,0,0,0,0,0,0,0,700,25,25,0,0,50,1.153846154,78.3763,79.2239
DR-9-2012,,58,0,0,0,0,0,0,0,10,0,0,0,0,0,0,0,0,0,0,0,0,0,1,0,0,0,0,500,6,700,2,20,1,0,0,0,0,0,0,0,0,0,0,0,0,0,0,0,0,0,0,0,0,0,0,0,700,25,25,0,0,50,1.153846154,105.415,79.2239
DR-9-2012,,59,0,0,0,0,0,0,0,10,0,0,0,0,0,0,0,0,0,0,0,0,0,1,0,0,0,0,500,6,700,2,20,1,0,0,0,0,0,0,0,0,0,0,0,0,0,0,0,0,0,0,0,0,0,0,0,700,25,25,0,0,50,1.153846154,131.394,79.2239
DR-9-2012,,60,0,0,0,0,0,0,0,10,0,0,0,0,0,0,0,0,0,0,0,0,0,1,0,0,0,0,500,6,700,2,20,1,0,0,0,0,0,0,0,0,0,0,0,0,0,0,0,0,0,0,0,0,0,0,0,700,25,25,0,0,50,1.153846154,157.37,79.2239
DR-9-2012,,61,0,0,0,0,0,0,0,10,0,0,0,0,0,0,0,0,0,0,0,0,0,1,0,0,0,0,500,6,700,2,20,1,0,0,0,0,0,0,0,0,0,0,0,0,0,0,0,0,0,0,0,0,0,0,0,700,25,25,0,0,50,1.153846154,183.356,79.2239
DR-9-2012,,62,0,0,0,0,0,0,0,10,0,0,0,0,0,0,0,0,0,0,0,0,0,1,0,0,0,0,500,6,700,2,20,1,0,0,0,0,0,0,0,0,0,0,0,0,0,0,0,0,0,0,0,0,0,0,0,700,25,25,0,0,50,1.153846154,208.806,79.0244
DR-9-2012,,63,0,0,0,0,0,0,0,10,0,0,0,0,0,0,0,0,0,0,0,0,0,1,0,0,0,0,500,6,700,2,20,1,0,0,0,0,0,0,0,0,0,0,0,0,0,0,0,0,0,0,0,0,0,0,0,700,25,25,0,0,50,1.153846154,234.792,79.8226
DR-9-2012,,64,0,0,0,0,0,0,0,10,0,0,0,0,0,0,0,0,0,0,0,0,0,1,0,0,0,0,500,6,700,2,20,1,0,0,0,0,0,0,0,0,0,0,0,0,0,0,0,0,0,0,0,0,0,0,0,700,25,25,0,0,50,1.153846154,261.219,76.4302
DR-9-2012,,65,0,0,0,0,0,0,0,10,0,0,0,0,0,0,0,0,0,0,0,0,0,1,0,0,0,0,500,6,700,2,20,1,0,0,0,0,0,0,0,0,0,0,0,0,0,0,0,0,0,0,0,0,0,0,0,700,25,25,0,0,50,1.153846154,287.19,75.8315
DR-9-2012,,66,0,0,0,0,0,0,0,10,0,0,0,0,0,0,0,0,0,0,0,0,0,1,0,0,0,0,500,6,700,2,20,1,0,0,0,0,0,0,0,0,0,0,0,0,0,0,0,0,0,0,0,0,0,0,0,700,25,25,0,0,50,1.153846154,313.602,72.439
DR-9-2012,,67,0,0,0,0,0,0,0,10,0,0,0,0,0,0,0,0,0,0,0,0,0,1,0,0,0,0,500,6,700,2,20,1,0,0,0,0,0,0,0,0,0,0,0,0,0,0,0,0,0,0,0,0,0,0,0,700,25,25,0,0,50,1.153846154,338.949,68.4479
DR-9-2012,,68,0,0,0,0,0,0,0,10,0,0,0,0,0,0,0,0,0,0,0,0,0,1,0,0,0,0,500,6,700,2,20,1,0,0,0,0,0,0,0,0,0,0,0,0,0,0,0,0,0,0,0,0,0,0,0,700,25,25,0,0,50,1.153846154,364.872,66.0532
DR-9-2012,,69,0,0,0,0,0,0,0,10,0,0,0,0,0,0,0,0,0,0,0,0,0,1,0,0,0,0,500,6,700,2,20,1,0,0,0,0,0,0,0,0,0,0,0,0,0,0,0,0,0,0,0,0,0,0,0,700,25,25,0,0,50,1.153846154,390.78,62.6608
DR-9-2012,,70,0,0,0,0,0,0,0,10,0,0,0,0,0,0,0,0,0,0,0,0,0,1,0,0,0,0,500,6,700,2,20,1,0,0,0,0,0,0,0,0,0,0,0,0,0,0,0,0,0,0,0,0,0,0,0,700,25,25,0,0,50,1.153846154,416.158,59.867
DR-9-2012,,71,0,0,0,0,0,0,0,10,0,0,0,0,0,0,0,0,0,0,0,0,0,1,0,0,0,0,500,6,700,2,20,1,0,0,0,0,0,0,0,0,0,0,0,0,0,0,0,0,0,0,0,0,0,0,0,700,25,25,0,0,50,1.153846154,443.125,56.6741
DR-9-2012,,72,0,0,0,0,0,0,0,10,0,0,0,0,0,0,0,0,0,0,0,0,0,1,0,0,0,0,500,6,700,2,20,1,0,0,0,0,0,0,0,0,0,0,0,0,0,0,0,0,0,0,0,0,0,0,0,700,25,25,0,0,50,1.153846154,469.033,54.0798
DR-9-2012,,73,0,0,0,0,0,0,0,10,0,0,0,0,0,0,0,0,0,0,0,0,0,1,0,0,0,0,500,6,700,2,20,1,0,0,0,0,0,0,0,0,0,0,0,0,0,0,0,0,0,0,0,0,0,0,0,700,25,25,0,0,50,1.153846154,494.409,50.8869
DR-12-2011 ,"DR-12-2011 Biogas reforming over bimetallic PdNi catalysts supported
on phosphorus-modified alumina
S. Damyanova a,*, B. Pawelec b, K. Arishtirova a, J.L.G. Fierro b",1,0,0,0,0,0,0,0,10,0,0,0,0,0,0,0,0,0,0,0,0,0,1,0,0,0,0,550,4,600,1,10,1,0,0,0,0,0,0,0,0,0,0,0,0,0,0,0,0,0,0,0,0,0,0,0,700,50,50,0,0,0,0.5,10,69.6049
DR-12-2011 ,,2,0,0,0,0,0,0,0,10,0,0,0,0,0,0,0,0,0,0,0,0,0,1,0,0,0,0,550,4,600,1,10,1,0,0,0,0,0,0,0,0,0,0,0,0,0,0,0,0,0,0,0,0,0,0,0,700,50,50,0,0,0,0.5,40,74.4681
DR-12-2011,,3,0,0,0,0,0,0,0,10,0,0,0,0,0,0,0,0,0,0,0,0,0,1,0,0,0,0,550,4,600,1,10,1,0,0,0,0,0,0,0,0,0,0,0,0,0,0,0,0,0,0,0,0,0,0,0,700,50,50,0,0,0,0.5,90,47.7204
DR-12-2011,,4,0,0,0,0,0,0,0,10,0,0,0,0,0,0,0,0,0,0,0,0,0,1,0,0,0,0,550,4,600,1,10,1,0,0,0,0,0,0,0,0,0,0,0,0,0,0,0,0,0,0,0,0,0,0,0,700,50,50,0,0,0,0.5,120,41.9453
DR-12-2011,,5,0,0,0,0,0,0,0,10,0,0,0,0,0,0,0,0,0,0,0,0,0,1,0,0,0,0,550,4,600,1,10,1,0,0,0,0,0,0,0,0,0,0,0,0,0,0,0,0,0,0,0,0,0,0,0,700,50,50,0,0,0,0.5,180,35.8663
DR-12-2011,,6,0,0,0,0,0,0,0,10,0,0,0,0,0,0,0,0,0,0,0,0,0,1,0,0,0,0,550,4,600,1,10,1,0,0,0,0,0,0,0,0,0,0,0,0,0,0,0,0,0,0,0,0,0,0,0,700,50,50,0,0,0,0.5,240,31.003
DR-12-2011,,7,0,0,0,0,0,0,0,10,0,0,0,0,0,0,0,0,0,0,0,0,0,1,0,0,0,0,550,4,600,1,10,1,0,0,0,0,0,0,0,0,0,0,0,0,0,0,0,0,0,0,0,0,0,0,0,700,50,50,0,0,0,0.5,300,26.1398
DR-12-2011,,8,0,0,0,0,0,0,0,10,0,0,0,0,0,0,0,0,0,0,0,0,0,1,0,0,0,0,550,4,600,1,10,1,0,0,0,0,0,0,0,0,0,0,0,0,0,0,0,0,0,0,0,0,0,0,0,700,50,50,0,0,0,0.5,360,22.1884
DR-12-2011,,9,0,0,0,0,0,0,0,10,0,0,0,0,0,0,0,0,0,0,0,0,0,1,0,0,0,0,550,4,600,1,10,1,0,0,0,0,0,0,0,0,0,0,0,0,0,0,0,0,0,0,0,0,0,0,0,700,50,50,0,0,0,0.5,420,19.4529
DR-12-2011,,10,0,0,0,0,0,0,0,10,0,0,0,0,0,0,0,0,0.4,0,0,0,0,0,0,0,0,1,550,4,600,1,10,1,0,0,0,0,0,0,0,0,0,0,0,0,0,0,0,0,0,0,0,0,0,0,0,700,50,50,0,0,0,0.5,10,51.3678
DR-12-2011,,11,0,0,0,0,0,0,0,10,0,0,0,0,0,0,0,0,0.4,0,0,0,0,0,0,0,0,1,550,4,600,1,10,1,0,0,0,0,0,0,0,0,0,0,0,0,0,0,0,0,0,0,0,0,0,0,0,700,50,50,0,0,0,0.5,40,65.0456
DR-12-2011,,12,0,0,0,0,0,0,0,10,0,0,0,0,0,0,0,0,0.4,0,0,0,0,0,0,0,0,1,550,4,600,1,10,1,0,0,0,0,0,0,0,0,0,0,0,0,0,0,0,0,0,0,0,0,0,0,0,700,50,50,0,0,0,0.5,90,66.8693
DR-12-2011,,13,0,0,0,0,0,0,0,10,0,0,0,0,0,0,0,0,0.4,0,0,0,0,0,0,0,0,1,550,4,600,1,10,1,0,0,0,0,0,0,0,0,0,0,0,0,0,0,0,0,0,0,0,0,0,0,0,700,50,50,0,0,0,0.5,120,65.3495
DR-12-2011,,14,0,0,0,0,0,0,0,10,0,0,0,0,0,0,0,0,0.4,0,0,0,0,0,0,0,0,1,550,4,600,1,10,1,0,0,0,0,0,0,0,0,0,0,0,0,0,0,0,0,0,0,0,0,0,0,0,700,50,50,0,0,0,0.5,180,64.1337
DR-12-2011,,15,0,0,0,0,0,0,0,10,0,0,0,0,0,0,0,0,0.4,0,0,0,0,0,0,0,0,1,550,4,600,1,10,1,0,0,0,0,0,0,0,0,0,0,0,0,0,0,0,0,0,0,0,0,0,0,0,700,50,50,0,0,0,0.5,240,64.7416
DR-12-2011,,16,0,0,0,0,0,0,0,10,0,0,0,0,0,0,0,0,0.4,0,0,0,0,0,0,0,0,1,550,4,600,1,10,1,0,0,0,0,0,0,0,0,0,0,0,0,0,0,0,0,0,0,0,0,0,0,0,700,50,50,0,0,0,0.5,300,62.614
DR-12-2011,,17,0,0,0,0,0,0,0,10,0,0,0,0,0,0,0,0,0.4,0,0,0,0,0,0,0,0,1,550,4,600,1,10,1,0,0,0,0,0,0,0,0,0,0,0,0,0,0,0,0,0,0,0,0,0,0,0,700,50,50,0,0,0,0.5,360,62.614
DR-12-2011,,18,0,0,0,0,0,0,0,10,0,0,0,0,0,0,0,0,0.4,0,0,0,0,0,0,0,0,1,550,4,600,1,10,1,0,0,0,0,0,0,0,0,0,0,0,0,0,0,0,0,0,0,0,0,0,0,0,700,50,50,0,0,0,0.5,420,61.3982
DR-8-2010 ,"DR-8-2010 Characterization of alumina-supported Pt, Ni and PtNi alloy catalysts for the
dry reforming of methane
Mónica García-Diéguez a, Elisabetta Finocchio b, María Ángeles Larrubia a, Luis J. Alemany a, Guido Busca b,*",1,0,0,0,0,0,0,0,10,0,0,0,0,0,0,0,0,0,0,0,0,1,0,0,0,0,0,600,2,700,2,97,1,0,0,0,0,0,0,0,0,0,0,0,0,0,0,0,0,0,0,0,0,0,0,0,650,20,20,0,0,60,2,60,39
DR-8-2010,,5,0,0,0,0,0,0,0,10,0,0,0,0,0,0,0,0,0,0,0,0,1,0,0,0,0,0,600,2,700,2,97,1,0,0,0,0,0,0,0,0,0,0,0,0,0,0,0,0,0,0,0,0,0,0,0,700,20,20,0,0,60,2,60,60
DR-8-2010 ,,2,0,0,0,0,0,0,0,10,0.4,0,0,0,0,0,0,0,0,0,0,0,1,0,0,0,0,0,600,2,700,2,97,1,0,0,0,0,0,0,0,0,0,0,0,0,0,0,0,0,0,0,0,0,0,0,0,650,20,20,0,0,60,2,60,41
DR-8-2010,,6,0,0,0,0,0,0,0,10,0.4,0,0,0,0,0,0,0,0,0,0,0,1,0,0,0,0,0,600,2,700,2,97,1,0,0,0,0,0,0,0,0,0,0,0,0,0,0,0,0,0,0,0,0,0,0,0,700,20,20,0,0,60,2,60,60
DR-8-2010,,3,0,0,0,0,0,0,0,10,4,0,0,0,0,0,0,0,0,0,0,0,1,0,0,0,0,0,600,2,700,2,97,1,0,0,0,0,0,0,0,0,0,0,0,0,0,0,0,0,0,0,0,0,0,0,0,650,20,20,0,0,60,2,60,48
DR-8-2010,,7,0,0,0,0,0,0,0,10,4,0,0,0,0,0,0,0,0,0,0,0,1,0,0,0,0,0,600,2,700,2,97,1,0,0,0,0,0,0,0,0,0,0,0,0,0,0,0,0,0,0,0,0,0,0,0,700,20,20,0,0,60,2,60,69
DR-8-2010,,4,0,0,0,0,0,0,0,0,4,0,0,0,0,0,0,0,0,0,0,0,1,0,0,0,0,0,600,2,700,2,97,1,0,0,0,0,0,0,0,0,0,0,0,0,0,0,0,0,0,0,0,0,0,0,0,650,20,20,0,0,60,2,60,42
DR-8-2010,,8,0,0,0,0,0,0,0,0,4,0,0,0,0,0,0,0,0,0,0,0,1,0,0,0,0,0,600,2,700,2,97,1,0,0,0,0,0,0,0,0,0,0,0,0,0,0,0,0,0,0,0,0,0,0,0,700,20,20,0,0,60,2,60,65
DR-6-2014,"DR-6-2014 Surface and structural features of Pt/PrO2–Al2O3catalysts for drymethane reformingI. Tankova, K. Arishtirovaa, J.M.C. Buenob, S. Damyanovaa,∗",1,0,0,0,0,0,0,0,0,1,0,0,0,0,0,0,0,0,0,0,0,1,0,0,0,0,0,750,4,500,1,10,1,0,0,0,0,0,0,0,0,0,0,0,0,0,0,0,0,0,0,0,0,0,0,0,450,20,20,0,60,0,1.25,120,20.4
DR-6-2014,,2,0,0,0,0,0,0,0,0,1,0,0,0,0,0,0,0,0,0,0,0,1,0,0,0,0,0,750,4,500,1,10,1,0,0,0,0,0,0,0,0,0,0,0,0,0,0,0,0,0,0,0,0,0,0,0,550,20,20,0,60,0,1.25,120,31.1
DR-6-2014,,3,0,0,0,0,0,0,0,0,1,0,0,0,0,0,0,0,0,0,0,0,1,0,0,0,0,0,750,4,500,1,10,1,0,0,0,0,0,0,0,0,0,0,0,0,0,0,0,0,0,0,0,0,0,0,0,650,20,20,0,60,0,1.25,120,46.7
DR-6-2014,,4,0,0,0,0,0,0,0,0,1,0,0,0,0,0,0,0,0,0,0,0,1,0,0,0,0,0,750,4,500,1,10,0.99,0,0,0,0,0,0,0,0,0,0,0,0,0,0,0.01,0,0,0,0,0,0,0,0,450,20,20,0,60,0,1.25,120,30.8
DR-6-2014,,5,0,0,0,0,0,0,0,0,1,0,0,0,0,0,0,0,0,0,0,0,1,0,0,0,0,0,750,4,500,1,10,0.99,0,0,0,0,0,0,0,0,0,0,0,0,0,0,0.01,0,0,0,0,0,0,0,0,550,20,20,0,60,0,1.25,120,41.8
DR-6-2014,,6,0,0,0,0,0,0,0,0,1,0,0,0,0,0,0,0,0,0,0,0,1,0,0,0,0,0,750,4,500,1,10,0.99,0,0,0,0,0,0,0,0,0,0,0,0,0,0,0.01,0,0,0,0,0,0,0,0,650,20,20,0,60,0,1.25,120,57.3
DR-6-2014,,7,0,0,0,0,0,0,0,0,1,0,0,0,0,0,0,0,0,0,0,0,1,0,0,0,0,0,750,4,500,1,10,0.94,0,0,0,0,0,0,0,0,0,0,0,0,0,0,0.06,0,0,0,0,0,0,0,0,450,20,20,0,60,0,1.25,120,42.9
DR-6-2014,,8,0,0,0,0,0,0,0,0,1,0,0,0,0,0,0,0,0,0,0,0,1,0,0,0,0,0,750,4,500,1,10,0.94,0,0,0,0,0,0,0,0,0,0,0,0,0,0,0.06,0,0,0,0,0,0,0,0,550,20,20,0,60,0,1.25,120,50.3
DR-6-2014,,9,0,0,0,0,0,0,0,0,1,0,0,0,0,0,0,0,0,0,0,0,1,0,0,0,0,0,750,4,500,1,10,0.94,0,0,0,0,0,0,0,0,0,0,0,0,0,0,0.06,0,0,0,0,0,0,0,0,650,20,20,0,60,0,1.25,120,66
DR-6-2014,,10,0,0,0,0,0,0,0,0,1,0,0,0,0,0,0,0,0,0,0,0,1,0,0,0,0,0,750,4,500,1,10,0.88,0,0,0,0,0,0,0,0,0,0,0,0,0,0,0.12,0,0,0,0,0,0,0,0,450,20,20,0,60,0,1.25,120,40.9
DR-6-2014,,11,0,0,0,0,0,0,0,0,1,0,0,0,0,0,0,0,0,0,0,0,1,0,0,0,0,0,750,4,500,1,10,0.88,0,0,0,0,0,0,0,0,0,0,0,0,0,0,0.12,0,0,0,0,0,0,0,0,550,20,20,0,60,0,1.25,120,45.2
DR-6-2014,,12,0,0,0,0,0,0,0,0,1,0,0,0,0,0,0,0,0,0,0,0,1,0,0,0,0,0,750,4,500,1,10,0.88,0,0,0,0,0,0,0,0,0,0,0,0,0,0,0.12,0,0,0,0,0,0,0,0,650,20,20,0,60,0,1.25,120,67.1
DR-6-2014,,13,0,0,0,0,0,0,0,0,1,0,0,0,0,0,0,0,0,0,0,0,1,0,0,0,0,0,750,4,500,1,10,0.8,0,0,0,0,0,0,0,0,0,0,0,0,0,0,0.2,0,0,0,0,0,0,0,0,450,20,20,0,60,0,1.25,120,44.1
DR-6-2014,,14,0,0,0,0,0,0,0,0,1,0,0,0,0,0,0,0,0,0,0,0,1,0,0,0,0,0,750,4,500,1,10,0.8,0,0,0,0,0,0,0,0,0,0,0,0,0,0,0.2,0,0,0,0,0,0,0,0,550,20,20,0,60,0,1.25,120,47.2
DR-6-2014,,15,0,0,0,0,0,0,0,0,1,0,0,0,0,0,0,0,0,0,0,0,1,0,0,0,0,0,750,4,500,1,10,0.8,0,0,0,0,0,0,0,0,0,0,0,0,0,0,0.2,0,0,0,0,0,0,0,0,650,20,20,0,60,0,1.25,120,67.3
DR-6-2014,,19,0,0,0,0,0,0,0,0,1,0,0,0,0,0,0,0,0,0,0,0,1,0,0,0,0,0,750,4,500,1,10,1,0,0,0,0,0,0,0,0,0,0,0,0,0,0,0,0,0,0,0,0,0,0,0,550,20,20,0,60,0,1.25,10,39.1423
DR-6-2014,,20,0,0,0,0,0,0,0,0,1,0,0,0,0,0,0,0,0,0,0,0,1,0,0,0,0,0,750,4,500,1,10,1,0,0,0,0,0,0,0,0,0,0,0,0,0,0,0,0,0,0,0,0,0,0,0,550,20,20,0,60,0,1.25,30,39.1382
DR-6-2014,,21,0,0,0,0,0,0,0,0,1,0,0,0,0,0,0,0,0,0,0,0,1,0,0,0,0,0,750,4,500,1,10,1,0,0,0,0,0,0,0,0,0,0,0,0,0,0,0,0,0,0,0,0,0,0,0,550,20,20,0,60,0,1.25,60,34.6395
DR-6-2014,,22,0,0,0,0,0,0,0,0,1,0,0,0,0,0,0,0,0,0,0,0,1,0,0,0,0,0,750,4,500,1,10,1,0,0,0,0,0,0,0,0,0,0,0,0,0,0,0,0,0,0,0,0,0,0,0,550,20,20,0,60,0,1.25,120,30.9907
DR-6-2014,,23,0,0,0,0,0,0,0,0,1,0,0,0,0,0,0,0,0,0,0,0,1,0,0,0,0,0,750,4,500,1,10,1,0,0,0,0,0,0,0,0,0,0,0,0,0,0,0,0,0,0,0,0,0,0,0,550,20,20,0,60,0,1.25,180,29.0527
DR-6-2014,,24,0,0,0,0,0,0,0,0,1,0,0,0,0,0,0,0,0,0,0,0,1,0,0,0,0,0,750,4,500,1,10,1,0,0,0,0,0,0,0,0,0,0,0,0,0,0,0,0,0,0,0,0,0,0,0,550,20,20,0,60,0,1.25,240,28.3975
DR-6-2014,,25,0,0,0,0,0,0,0,0,1,0,0,0,0,0,0,0,0,0,0,0,1,0,0,0,0,0,750,4,500,1,10,1,0,0,0,0,0,0,0,0,0,0,0,0,0,0,0,0,0,0,0,0,0,0,0,550,20,20,0,60,0,1.25,300,28.1707
DR-6-2014,,26,0,0,0,0,0,0,0,0,1,0,0,0,0,0,0,0,0,0,0,0,1,0,0,0,0,0,750,4,500,1,10,1,0,0,0,0,0,0,0,0,0,0,0,0,0,0,0,0,0,0,0,0,0,0,0,550,20,20,0,60,0,1.25,360,28.1583
DR-6-2014,,27,0,0,0,0,0,0,0,0,1,0,0,0,0,0,0,0,0,0,0,0,1,0,0,0,0,0,750,4,500,1,10,1,0,0,0,0,0,0,0,0,0,0,0,0,0,0,0,0,0,0,0,0,0,0,0,550,20,20,0,60,0,1.25,420,27.5037
DR-6-2014,,28,0,0,0,0,0,0,0,0,1,0,0,0,0,0,0,0,0,0,0,0,1,0,0,0,0,0,750,4,500,1,10,1,0,0,0,0,0,0,0,0,0,0,0,0,0,0,0,0,0,0,0,0,0,0,0,550,20,20,0,60,0,1.25,480,26.8496
DR-6-2014,,29,0,0,0,0,0,0,0,0,1,0,0,0,0,0,0,0,0,0,0,0,1,0,0,0,0,0,750,4,500,1,10,1,0,0,0,0,0,0,0,0,0,0,0,0,0,0,0,0,0,0,0,0,0,0,0,550,20,20,0,60,0,1.25,540,26.1949
DR-6-2014,,30,0,0,0,0,0,0,0,0,1,0,0,0,0,0,0,0,0,0,0,0,1,0,0,0,0,0,750,4,500,1,10,1,0,0,0,0,0,0,0,0,0,0,0,0,0,0,0,0,0,0,0,0,0,0,0,550,20,20,0,60,0,1.25,600,25.3264
DR-6-2014,,31,0,0,0,0,0,0,0,0,1,0,0,0,0,0,0,0,0,0,0,0,1,0,0,0,0,0,750,4,500,1,10,1,0,0,0,0,0,0,0,0,0,0,0,0,0,0,0,0,0,0,0,0,0,0,0,550,20,20,0,60,0,1.25,660,24.8862
DR-6-2014,,32,0,0,0,0,0,0,0,0,1,0,0,0,0,0,0,0,0,0,0,0,1,0,0,0,0,0,750,4,500,1,10,1,0,0,0,0,0,0,0,0,0,0,0,0,0,0,0,0,0,0,0,0,0,0,0,550,20,20,0,60,0,1.25,720,24.8728
DR-6-2014,,33,0,0,0,0,0,0,0,0,1,0,0,0,0,0,0,0,0,0,0,0,1,0,0,0,0,0,750,4,500,1,10,1,0,0,0,0,0,0,0,0,0,0,0,0,0,0,0,0,0,0,0,0,0,0,0,550,20,20,0,60,0,1.25,780,24.0042
DR-6-2014,,34,0,0,0,0,0,0,0,0,1,0,0,0,0,0,0,0,0,0,0,0,1,0,0,0,0,0,750,4,500,1,10,1,0,0,0,0,0,0,0,0,0,0,0,0,0,0,0,0,0,0,0,0,0,0,0,550,20,20,0,60,0,1.25,840,23.546
DR-6-2014,,35,0,0,0,0,0,0,0,0,1,0,0,0,0,0,0,0,0,0,0,0,1,0,0,0,0,0,750,4,500,1,10,1,0,0,0,0,0,0,0,0,0,0,0,0,0,0,0,0,0,0,0,0,0,0,0,550,20,20,0,60,0,1.25,900,23.3372
DR-6-2014,,36,0,0,0,0,0,0,0,0,1,0,0,0,0,0,0,0,0,0,0,0,1,0,0,0,0,0,750,4,500,1,10,0.99,0,0,0,0,0,0,0,0,0,0,0,0,0,0,0.01,0,0,0,0,0,0,0,0,550,20,20,0,60,0,1.25,10,47.2727
DR-6-2014,,37,0,0,0,0,0,0,0,0,1,0,0,0,0,0,0,0,0,0,0,0,1,0,0,0,0,0,750,4,500,1,10,0.99,0,0,0,0,0,0,0,0,0,0,0,0,0,0,0.01,0,0,0,0,0,0,0,0,550,20,20,0,60,0,1.25,30,47.0588
DR-6-2014,,38,0,0,0,0,0,0,0,0,1,0,0,0,0,0,0,0,0,0,0,0,1,0,0,0,0,0,750,4,500,1,10,0.99,0,0,0,0,0,0,0,0,0,0,0,0,0,0,0.01,0,0,0,0,0,0,0,0,550,20,20,0,60,0,1.25,60,43.6364
DR-6-2014,,39,0,0,0,0,0,0,0,0,1,0,0,0,0,0,0,0,0,0,0,0,1,0,0,0,0,0,750,4,500,1,10,0.99,0,0,0,0,0,0,0,0,0,0,0,0,0,0,0.01,0,0,0,0,0,0,0,0,550,20,20,0,60,0,1.25,120,41.7112
DR-6-2014,,40,0,0,0,0,0,0,0,0,1,0,0,0,0,0,0,0,0,0,0,0,1,0,0,0,0,0,750,4,500,1,10,0.99,0,0,0,0,0,0,0,0,0,0,0,0,0,0,0.01,0,0,0,0,0,0,0,0,550,20,20,0,60,0,1.25,180,38.2888
DR-6-2014,,41,0,0,0,0,0,0,0,0,1,0,0,0,0,0,0,0,0,0,0,0,1,0,0,0,0,0,750,4,500,1,10,0.99,0,0,0,0,0,0,0,0,0,0,0,0,0,0,0.01,0,0,0,0,0,0,0,0,550,20,20,0,60,0,1.25,240,37.6471
DR-6-2014,,42,0,0,0,0,0,0,0,0,1,0,0,0,0,0,0,0,0,0,0,0,1,0,0,0,0,0,750,4,500,1,10,0.99,0,0,0,0,0,0,0,0,0,0,0,0,0,0,0.01,0,0,0,0,0,0,0,0,550,20,20,0,60,0,1.25,300,36.7914
DR-6-2014,,43,0,0,0,0,0,0,0,0,1,0,0,0,0,0,0,0,0,0,0,0,1,0,0,0,0,0,750,4,500,1,10,0.99,0,0,0,0,0,0,0,0,0,0,0,0,0,0,0.01,0,0,0,0,0,0,0,0,550,20,20,0,60,0,1.25,360,35.9358
DR-6-2014,,44,0,0,0,0,0,0,0,0,1,0,0,0,0,0,0,0,0,0,0,0,1,0,0,0,0,0,750,4,500,1,10,0.99,0,0,0,0,0,0,0,0,0,0,0,0,0,0,0.01,0,0,0,0,0,0,0,0,550,20,20,0,60,0,1.25,420,34.6524
DR-6-2014,,45,0,0,0,0,0,0,0,0,1,0,0,0,0,0,0,0,0,0,0,0,1,0,0,0,0,0,750,4,500,1,10,0.99,0,0,0,0,0,0,0,0,0,0,0,0,0,0,0.01,0,0,0,0,0,0,0,0,550,20,20,0,60,0,1.25,480,33.369
DR-6-2014,,46,0,0,0,0,0,0,0,0,1,0,0,0,0,0,0,0,0,0,0,0,1,0,0,0,0,0,750,4,500,1,10,0.99,0,0,0,0,0,0,0,0,0,0,0,0,0,0,0.01,0,0,0,0,0,0,0,0,550,20,20,0,60,0,1.25,540,31.8717
DR-6-2014,,47,0,0,0,0,0,0,0,0,1,0,0,0,0,0,0,0,0,0,0,0,1,0,0,0,0,0,750,4,500,1,10,0.99,0,0,0,0,0,0,0,0,0,0,0,0,0,0,0.01,0,0,0,0,0,0,0,0,550,20,20,0,60,0,1.25,600,30.1604
DR-6-2014,,48,0,0,0,0,0,0,0,0,1,0,0,0,0,0,0,0,0,0,0,0,1,0,0,0,0,0,750,4,500,1,10,0.99,0,0,0,0,0,0,0,0,0,0,0,0,0,0,0.01,0,0,0,0,0,0,0,0,550,20,20,0,60,0,1.25,660,29.0909
DR-6-2014,,49,0,0,0,0,0,0,0,0,1,0,0,0,0,0,0,0,0,0,0,0,1,0,0,0,0,0,750,4,500,1,10,0.99,0,0,0,0,0,0,0,0,0,0,0,0,0,0,0.01,0,0,0,0,0,0,0,0,550,20,20,0,60,0,1.25,720,29.3048
DR-6-2014,,50,0,0,0,0,0,0,0,0,1,0,0,0,0,0,0,0,0,0,0,0,1,0,0,0,0,0,750,4,500,1,10,0.99,0,0,0,0,0,0,0,0,0,0,0,0,0,0,0.01,0,0,0,0,0,0,0,0,550,20,20,0,60,0,1.25,780,27.1658
DR-6-2014,,51,0,0,0,0,0,0,0,0,1,0,0,0,0,0,0,0,0,0,0,0,1,0,0,0,0,0,750,4,500,1,10,0.99,0,0,0,0,0,0,0,0,0,0,0,0,0,0,0.01,0,0,0,0,0,0,0,0,550,20,20,0,60,0,1.25,840,27.3797
DR-6-2014,,52,0,0,0,0,0,0,0,0,1,0,0,0,0,0,0,0,0,0,0,0,1,0,0,0,0,0,750,4,500,1,10,0.99,0,0,0,0,0,0,0,0,0,0,0,0,0,0,0.01,0,0,0,0,0,0,0,0,550,20,20,0,60,0,1.25,900,26.0963
DR-6-2014,,53,0,0,0,0,0,0,0,0,1,0,0,0,0,0,0,0,0,0,0,0,1,0,0,0,0,0,750,4,500,1,10,0.94,0,0,0,0,0,0,0,0,0,0,0,0,0,0,0.06,0,0,0,0,0,0,0,0,550,20,20,0,60,0,1.25,10,52.4045
DR-6-2014,,54,0,0,0,0,0,0,0,0,1,0,0,0,0,0,0,0,0,0,0,0,1,0,0,0,0,0,750,4,500,1,10,0.94,0,0,0,0,0,0,0,0,0,0,0,0,0,0,0.06,0,0,0,0,0,0,0,0,550,20,20,0,60,0,1.25,30,51.5448
DR-6-2014,,55,0,0,0,0,0,0,0,0,1,0,0,0,0,0,0,0,0,0,0,0,1,0,0,0,0,0,750,4,500,1,10,0.94,0,0,0,0,0,0,0,0,0,0,0,0,0,0,0.06,0,0,0,0,0,0,0,0,550,20,20,0,60,0,1.25,60,51.3236
DR-6-2014,,56,0,0,0,0,0,0,0,0,1,0,0,0,0,0,0,0,0,0,0,0,1,0,0,0,0,0,750,4,500,1,10,0.94,0,0,0,0,0,0,0,0,0,0,0,0,0,0,0.06,0,0,0,0,0,0,0,0,550,20,20,0,60,0,1.25,120,49.8143
DR-6-2014,,57,0,0,0,0,0,0,0,0,1,0,0,0,0,0,0,0,0,0,0,0,1,0,0,0,0,0,750,4,500,1,10,0.94,0,0,0,0,0,0,0,0,0,0,0,0,0,0,0.06,0,0,0,0,0,0,0,0,550,20,20,0,60,0,1.25,180,50.0147
DR-6-2014,,58,0,0,0,0,0,0,0,0,1,0,0,0,0,0,0,0,0,0,0,0,1,0,0,0,0,0,750,4,500,1,10,0.94,0,0,0,0,0,0,0,0,0,0,0,0,0,0,0.06,0,0,0,0,0,0,0,0,550,20,20,0,60,0,1.25,240,50.2162
DR-6-2014,,59,0,0,0,0,0,0,0,0,1,0,0,0,0,0,0,0,0,0,0,0,1,0,0,0,0,0,750,4,500,1,10,0.94,0,0,0,0,0,0,0,0,0,0,0,0,0,0,0.06,0,0,0,0,0,0,0,0,550,20,20,0,60,0,1.25,300,49.5615
DR-6-2014,,60,0,0,0,0,0,0,0,0,1,0,0,0,0,0,0,0,0,0,0,0,1,0,0,0,0,0,750,4,500,1,10,0.94,0,0,0,0,0,0,0,0,0,0,0,0,0,0,0.06,0,0,0,0,0,0,0,0,550,20,20,0,60,0,1.25,360,49.3351
DR-6-2014,,61,0,0,0,0,0,0,0,0,1,0,0,0,0,0,0,0,0,0,0,0,1,0,0,0,0,0,750,4,500,1,10,0.94,0,0,0,0,0,0,0,0,0,0,0,0,0,0,0.06,0,0,0,0,0,0,0,0,550,20,20,0,60,0,1.25,420,49.5355
DR-6-2014,,62,0,0,0,0,0,0,0,0,1,0,0,0,0,0,0,0,0,0,0,0,1,0,0,0,0,0,750,4,500,1,10,0.94,0,0,0,0,0,0,0,0,0,0,0,0,0,0,0.06,0,0,0,0,0,0,0,0,550,20,20,0,60,0,1.25,480,49.7365
DR-6-2014,,63,0,0,0,0,0,0,0,0,1,0,0,0,0,0,0,0,0,0,0,0,1,0,0,0,0,0,750,4,500,1,10,0.94,0,0,0,0,0,0,0,0,0,0,0,0,0,0,0.06,0,0,0,0,0,0,0,0,550,20,20,0,60,0,1.25,540,48.0128
DR-6-2014,,64,0,0,0,0,0,0,0,0,1,0,0,0,0,0,0,0,0,0,0,0,1,0,0,0,0,0,750,4,500,1,10,0.94,0,0,0,0,0,0,0,0,0,0,0,0,0,0,0.06,0,0,0,0,0,0,0,0,550,20,20,0,60,0,1.25,600,47.7859
DR-6-2014,,65,0,0,0,0,0,0,0,0,1,0,0,0,0,0,0,0,0,0,0,0,1,0,0,0,0,0,750,4,500,1,10,0.94,0,0,0,0,0,0,0,0,0,0,0,0,0,0,0.06,0,0,0,0,0,0,0,0,550,20,20,0,60,0,1.25,660,47.5595
DR-6-2014,,66,0,0,0,0,0,0,0,0,1,0,0,0,0,0,0,0,0,0,0,0,1,0,0,0,0,0,750,4,500,1,10,0.94,0,0,0,0,0,0,0,0,0,0,0,0,0,0,0.06,0,0,0,0,0,0,0,0,550,20,20,0,60,0,1.25,720,47.1187
DR-6-2014,,67,0,0,0,0,0,0,0,0,1,0,0,0,0,0,0,0,0,0,0,0,1,0,0,0,0,0,750,4,500,1,10,0.94,0,0,0,0,0,0,0,0,0,0,0,0,0,0,0.06,0,0,0,0,0,0,0,0,550,20,20,0,60,0,1.25,780,46.678
DR-6-2014,,68,0,0,0,0,0,0,0,0,1,0,0,0,0,0,0,0,0,0,0,0,1,0,0,0,0,0,750,4,500,1,10,0.94,0,0,0,0,0,0,0,0,0,0,0,0,0,0,0.06,0,0,0,0,0,0,0,0,550,20,20,0,60,0,1.25,840,46.665
DR-6-2014,,69,0,0,0,0,0,0,0,0,1,0,0,0,0,0,0,0,0,0,0,0,1,0,0,0,0,0,750,4,500,1,10,0.94,0,0,0,0,0,0,0,0,0,0,0,0,0,0,0.06,0,0,0,0,0,0,0,0,550,20,20,0,60,0,1.25,900,46.2247
DR-6-2014,,70,0,0,0,0,0,0,0,0,1,0,0,0,0,0,0,0,0,0,0,0,1,0,0,0,0,0,750,4,500,1,10,0.88,0,0,0,0,0,0,0,0,0,0,0,0,0,0,0.12,0,0,0,0,0,0,0,0,550,20,20,0,60,0,1.25,10,46.9705
DR-6-2014,,71,0,0,0,0,0,0,0,0,1,0,0,0,0,0,0,0,0,0,0,0,1,0,0,0,0,0,750,4,500,1,10,0.88,0,0,0,0,0,0,0,0,0,0,0,0,0,0,0.12,0,0,0,0,0,0,0,0,550,20,20,0,60,0,1.25,30,46.9705
DR-6-2014,,72,0,0,0,0,0,0,0,0,1,0,0,0,0,0,0,0,0,0,0,0,1,0,0,0,0,0,750,4,500,1,10,0.88,0,0,0,0,0,0,0,0,0,0,0,0,0,0,0.12,0,0,0,0,0,0,0,0,550,20,20,0,60,0,1.25,60,45.8981
DR-6-2014,,73,0,0,0,0,0,0,0,0,1,0,0,0,0,0,0,0,0,0,0,0,1,0,0,0,0,0,750,4,500,1,10,0.88,0,0,0,0,0,0,0,0,0,0,0,0,0,0,0.12,0,0,0,0,0,0,0,0,550,20,20,0,60,0,1.25,120,45.2547
DR-6-2014,,74,0,0,0,0,0,0,0,0,1,0,0,0,0,0,0,0,0,0,0,0,1,0,0,0,0,0,750,4,500,1,10,0.88,0,0,0,0,0,0,0,0,0,0,0,0,0,0,0.12,0,0,0,0,0,0,0,0,550,20,20,0,60,0,1.25,180,45.0402
DR-6-2014,,75,0,0,0,0,0,0,0,0,1,0,0,0,0,0,0,0,0,0,0,0,1,0,0,0,0,0,750,4,500,1,10,0.88,0,0,0,0,0,0,0,0,0,0,0,0,0,0,0.12,0,0,0,0,0,0,0,0,550,20,20,0,60,0,1.25,240,44.3968
DR-6-2014,,76,0,0,0,0,0,0,0,0,1,0,0,0,0,0,0,0,0,0,0,0,1,0,0,0,0,0,750,4,500,1,10,0.88,0,0,0,0,0,0,0,0,0,0,0,0,0,0,0.12,0,0,0,0,0,0,0,0,550,20,20,0,60,0,1.25,300,43.7534
DR-6-2014,,77,0,0,0,0,0,0,0,0,1,0,0,0,0,0,0,0,0,0,0,0,1,0,0,0,0,0,750,4,500,1,10,0.88,0,0,0,0,0,0,0,0,0,0,0,0,0,0,0.12,0,0,0,0,0,0,0,0,550,20,20,0,60,0,1.25,360,43.7534
DR-6-2014,,78,0,0,0,0,0,0,0,0,1,0,0,0,0,0,0,0,0,0,0,0,1,0,0,0,0,0,750,4,500,1,10,0.88,0,0,0,0,0,0,0,0,0,0,0,0,0,0,0.12,0,0,0,0,0,0,0,0,550,20,20,0,60,0,1.25,420,42.8954
DR-6-2014,,79,0,0,0,0,0,0,0,0,1,0,0,0,0,0,0,0,0,0,0,0,1,0,0,0,0,0,750,4,500,1,10,0.88,0,0,0,0,0,0,0,0,0,0,0,0,0,0,0.12,0,0,0,0,0,0,0,0,550,20,20,0,60,0,1.25,480,42.4665
DR-6-2014,,80,0,0,0,0,0,0,0,0,1,0,0,0,0,0,0,0,0,0,0,0,1,0,0,0,0,0,750,4,500,1,10,0.88,0,0,0,0,0,0,0,0,0,0,0,0,0,0,0.12,0,0,0,0,0,0,0,0,550,20,20,0,60,0,1.25,540,41.6086
DR-6-2014,,81,0,0,0,0,0,0,0,0,1,0,0,0,0,0,0,0,0,0,0,0,1,0,0,0,0,0,750,4,500,1,10,0.88,0,0,0,0,0,0,0,0,0,0,0,0,0,0,0.12,0,0,0,0,0,0,0,0,550,20,20,0,60,0,1.25,600,41.3941
DR-6-2014,,82,0,0,0,0,0,0,0,0,1,0,0,0,0,0,0,0,0,0,0,0,1,0,0,0,0,0,750,4,500,1,10,0.88,0,0,0,0,0,0,0,0,0,0,0,0,0,0,0.12,0,0,0,0,0,0,0,0,550,20,20,0,60,0,1.25,660,41.1796
DR-6-2014,,83,0,0,0,0,0,0,0,0,1,0,0,0,0,0,0,0,0,0,0,0,1,0,0,0,0,0,750,4,500,1,10,0.88,0,0,0,0,0,0,0,0,0,0,0,0,0,0,0.12,0,0,0,0,0,0,0,0,550,20,20,0,60,0,1.25,720,40.7507
DR-6-2014,,84,0,0,0,0,0,0,0,0,1,0,0,0,0,0,0,0,0,0,0,0,1,0,0,0,0,0,750,4,500,1,10,0.88,0,0,0,0,0,0,0,0,0,0,0,0,0,0,0.12,0,0,0,0,0,0,0,0,550,20,20,0,60,0,1.25,780,40.9651
DR-6-2014,,85,0,0,0,0,0,0,0,0,1,0,0,0,0,0,0,0,0,0,0,0,1,0,0,0,0,0,750,4,500,1,10,0.88,0,0,0,0,0,0,0,0,0,0,0,0,0,0,0.12,0,0,0,0,0,0,0,0,550,20,20,0,60,0,1.25,840,41.1796
DR-6-2014,,86,0,0,0,0,0,0,0,0,1,0,0,0,0,0,0,0,0,0,0,0,1,0,0,0,0,0,750,4,500,1,10,0.88,0,0,0,0,0,0,0,0,0,0,0,0,0,0,0.12,0,0,0,0,0,0,0,0,550,20,20,0,60,0,1.25,900,40.5362
DR-6-2014,,87,0,0,0,0,0,0,0,0,1,0,0,0,0,0,0,0,0,0,0,0,1,0,0,0,0,0,750,4,500,1,10,0.8,0,0,0,0,0,0,0,0,0,0,0,0,0,0,0.2,0,0,0,0,0,0,0,0,550,20,20,0,60,0,1.25,10,48.4718
DR-6-2014,,88,0,0,0,0,0,0,0,0,1,0,0,0,0,0,0,0,0,0,0,0,1,0,0,0,0,0,750,4,500,1,10,0.8,0,0,0,0,0,0,0,0,0,0,0,0,0,0,0.2,0,0,0,0,0,0,0,0,550,20,20,0,60,0,1.25,30,48.4718
DR-6-2014,,89,0,0,0,0,0,0,0,0,1,0,0,0,0,0,0,0,0,0,0,0,1,0,0,0,0,0,750,4,500,1,10,0.8,0,0,0,0,0,0,0,0,0,0,0,0,0,0,0.2,0,0,0,0,0,0,0,0,550,20,20,0,60,0,1.25,60,48.0429
DR-6-2014,,90,0,0,0,0,0,0,0,0,1,0,0,0,0,0,0,0,0,0,0,0,1,0,0,0,0,0,750,4,500,1,10,0.8,0,0,0,0,0,0,0,0,0,0,0,0,0,0,0.2,0,0,0,0,0,0,0,0,550,20,20,0,60,0,1.25,120,47.185
DR-6-2014,,91,0,0,0,0,0,0,0,0,1,0,0,0,0,0,0,0,0,0,0,0,1,0,0,0,0,0,750,4,500,1,10,0.8,0,0,0,0,0,0,0,0,0,0,0,0,0,0,0.2,0,0,0,0,0,0,0,0,550,20,20,0,60,0,1.25,180,46.3271
DR-6-2014,,92,0,0,0,0,0,0,0,0,1,0,0,0,0,0,0,0,0,0,0,0,1,0,0,0,0,0,750,4,500,1,10,0.8,0,0,0,0,0,0,0,0,0,0,0,0,0,0,0.2,0,0,0,0,0,0,0,0,550,20,20,0,60,0,1.25,240,46.5416
DR-6-2014,,93,0,0,0,0,0,0,0,0,1,0,0,0,0,0,0,0,0,0,0,0,1,0,0,0,0,0,750,4,500,1,10,0.8,0,0,0,0,0,0,0,0,0,0,0,0,0,0,0.2,0,0,0,0,0,0,0,0,550,20,20,0,60,0,1.25,300,45.6836
DR-6-2014,,94,0,0,0,0,0,0,0,0,1,0,0,0,0,0,0,0,0,0,0,0,1,0,0,0,0,0,750,4,500,1,10,0.8,0,0,0,0,0,0,0,0,0,0,0,0,0,0,0.2,0,0,0,0,0,0,0,0,550,20,20,0,60,0,1.25,360,44.8257
DR-6-2014,,95,0,0,0,0,0,0,0,0,1,0,0,0,0,0,0,0,0,0,0,0,1,0,0,0,0,0,750,4,500,1,10,0.8,0,0,0,0,0,0,0,0,0,0,0,0,0,0,0.2,0,0,0,0,0,0,0,0,550,20,20,0,60,0,1.25,420,44.8257
DR-6-2014,,96,0,0,0,0,0,0,0,0,1,0,0,0,0,0,0,0,0,0,0,0,1,0,0,0,0,0,750,4,500,1,10,0.8,0,0,0,0,0,0,0,0,0,0,0,0,0,0,0.2,0,0,0,0,0,0,0,0,550,20,20,0,60,0,1.25,480,44.3968
DR-6-2014,,97,0,0,0,0,0,0,0,0,1,0,0,0,0,0,0,0,0,0,0,0,1,0,0,0,0,0,750,4,500,1,10,0.8,0,0,0,0,0,0,0,0,0,0,0,0,0,0,0.2,0,0,0,0,0,0,0,0,550,20,20,0,60,0,1.25,540,43.7534
DR-6-2014,,98,0,0,0,0,0,0,0,0,1,0,0,0,0,0,0,0,0,0,0,0,1,0,0,0,0,0,750,4,500,1,10,0.8,0,0,0,0,0,0,0,0,0,0,0,0,0,0,0.2,0,0,0,0,0,0,0,0,550,20,20,0,60,0,1.25,600,43.1099
DR-6-2014,,99,0,0,0,0,0,0,0,0,1,0,0,0,0,0,0,0,0,0,0,0,1,0,0,0,0,0,750,4,500,1,10,0.8,0,0,0,0,0,0,0,0,0,0,0,0,0,0,0.2,0,0,0,0,0,0,0,0,550,20,20,0,60,0,1.25,660,43.1099
DR-6-2014,,100,0,0,0,0,0,0,0,0,1,0,0,0,0,0,0,0,0,0,0,0,1,0,0,0,0,0,750,4,500,1,10,0.8,0,0,0,0,0,0,0,0,0,0,0,0,0,0,0.2,0,0,0,0,0,0,0,0,550,20,20,0,60,0,1.25,720,42.8954
DR-6-2014,,101,0,0,0,0,0,0,0,0,1,0,0,0,0,0,0,0,0,0,0,0,1,0,0,0,0,0,750,4,500,1,10,0.8,0,0,0,0,0,0,0,0,0,0,0,0,0,0,0.2,0,0,0,0,0,0,0,0,550,20,20,0,60,0,1.25,780,42.8954
DR-6-2014,,102,0,0,0,0,0,0,0,0,1,0,0,0,0,0,0,0,0,0,0,0,1,0,0,0,0,0,750,4,500,1,10,0.8,0,0,0,0,0,0,0,0,0,0,0,0,0,0,0.2,0,0,0,0,0,0,0,0,550,20,20,0,60,0,1.25,840,43.1099
DR-6-2014,,103,0,0,0,0,0,0,0,0,1,0,0,0,0,0,0,0,0,0,0,0,1,0,0,0,0,0,750,4,500,1,10,0.8,0,0,0,0,0,0,0,0,0,0,0,0,0,0,0.2,0,0,0,0,0,0,0,0,550,20,20,0,60,0,1.25,900,42.4665
DR-8-2014,"DR-8-2014 Carbon dioxide reforming of methane for syngas production
over Co–MgO mixed oxide nanocatalysts
Fateme Mirzaei a, Mehran Rezaei a,b,*, Fereshteh Meshkani b, Zohreh Fattah b
a",1,5,0,0,0,0,0,0,0,0,0,0,0,0,0,0,0,0,0,0,0,0,0,0,1,0,0,500,6,700,6,100,0,0,0,0,0,0,0,0,0,1,0,0,0,0,0,0,0,0,0,0,0,0,0,0,550,50,50,0,0,0,5,30,2.47588
DR-8-2014,,2,5,0,0,0,0,0,0,0,0,0,0,0,0,0,0,0,0,0,0,0,0,0,0,1,0,0,500,6,700,6,100,0,0,0,0,0,0,0,0,0,1,0,0,0,0,0,0,0,0,0,0,0,0,0,0,600,50,50,0,0,0,5,30,4.95177
DR-8-2014,,3,5,0,0,0,0,0,0,0,0,0,0,0,0,0,0,0,0,0,0,0,0,0,0,1,0,0,500,6,700,6,100,0,0,0,0,0,0,0,0,0,1,0,0,0,0,0,0,0,0,0,0,0,0,0,0,650,50,50,0,0,0,5,30,16.2058
DR-8-2014,,4,5,0,0,0,0,0,0,0,0,0,0,0,0,0,0,0,0,0,0,0,0,0,0,1,0,0,500,6,700,6,100,0,0,0,0,0,0,0,0,0,1,0,0,0,0,0,0,0,0,0,0,0,0,0,0,700,50,50,0,0,0,5,30,34.6624
DR-8-2014,,5,10,0,0,0,0,0,0,0,0,0,0,0,0,0,0,0,0,0,0,0,0,0,0,1,0,0,500,6,700,6,100,0,0,0,0,0,0,0,0,0,1,0,0,0,0,0,0,0,0,0,0,0,0,0,0,550,50,50,0,0,0,5,30,9.45338
DR-8-2014,,6,10,0,0,0,0,0,0,0,0,0,0,0,0,0,0,0,0,0,0,0,0,0,0,1,0,0,500,6,700,6,100,0,0,0,0,0,0,0,0,0,1,0,0,0,0,0,0,0,0,0,0,0,0,0,0,600,50,50,0,0,0,5,30,22.508
DR-8-2014,,7,10,0,0,0,0,0,0,0,0,0,0,0,0,0,0,0,0,0,0,0,0,0,0,1,0,0,500,6,700,6,100,0,0,0,0,0,0,0,0,0,1,0,0,0,0,0,0,0,0,0,0,0,0,0,0,650,50,50,0,0,0,5,30,42.5402
DR-8-2014,,8,10,0,0,0,0,0,0,0,0,0,0,0,0,0,0,0,0,0,0,0,0,0,0,1,0,0,500,6,700,6,100,0,0,0,0,0,0,0,0,0,1,0,0,0,0,0,0,0,0,0,0,0,0,0,0,700,50,50,0,0,0,5,30,67.299
DR-8-2014,,9,15,0,0,0,0,0,0,0,0,0,0,0,0,0,0,0,0,0,0,0,0,0,0,1,0,0,500,6,700,6,100,0,0,0,0,0,0,0,0,0,1,0,0,0,0,0,0,0,0,0,0,0,0,0,0,550,50,50,0,0,0,5,30,15.9807
DR-8-2014,,10,15,0,0,0,0,0,0,0,0,0,0,0,0,0,0,0,0,0,0,0,0,0,0,1,0,0,500,6,700,6,100,0,0,0,0,0,0,0,0,0,1,0,0,0,0,0,0,0,0,0,0,0,0,0,0,600,50,50,0,0,0,5,30,23.6334
DR-8-2014,,11,15,0,0,0,0,0,0,0,0,0,0,0,0,0,0,0,0,0,0,0,0,0,0,1,0,0,500,6,700,6,100,0,0,0,0,0,0,0,0,0,1,0,0,0,0,0,0,0,0,0,0,0,0,0,0,650,50,50,0,0,0,5,30,39.3891
DR-8-2014,,12,15,0,0,0,0,0,0,0,0,0,0,0,0,0,0,0,0,0,0,0,0,0,0,1,0,0,500,6,700,6,100,0,0,0,0,0,0,0,0,0,1,0,0,0,0,0,0,0,0,0,0,0,0,0,0,700,50,50,0,0,0,5,30,54.2444
DR-8-2014,,13,20,0,0,0,0,0,0,0,0,0,0,0,0,0,0,0,0,0,0,0,0,0,0,1,0,0,500,6,700,6,100,0,0,0,0,0,0,0,0,0,1,0,0,0,0,0,0,0,0,0,0,0,0,0,0,550,50,50,0,0,0,5,30,8.55305
DR-8-2014,,14,20,0,0,0,0,0,0,0,0,0,0,0,0,0,0,0,0,0,0,0,0,0,0,1,0,0,500,6,700,6,100,0,0,0,0,0,0,0,0,0,1,0,0,0,0,0,0,0,0,0,0,0,0,0,0,600,50,50,0,0,0,5,30,19.8071
DR-8-2014,,15,20,0,0,0,0,0,0,0,0,0,0,0,0,0,0,0,0,0,0,0,0,0,0,1,0,0,500,6,700,6,100,0,0,0,0,0,0,0,0,0,1,0,0,0,0,0,0,0,0,0,0,0,0,0,0,650,50,50,0,0,0,5,30,33.0868
DR-8-2014,,16,20,0,0,0,0,0,0,0,0,0,0,0,0,0,0,0,0,0,0,0,0,0,0,1,0,0,500,6,700,6,100,0,0,0,0,0,0,0,0,0,1,0,0,0,0,0,0,0,0,0,0,0,0,0,0,700,50,50,0,0,0,5,30,43.8907
DR-8-2014,,17,30,0,0,0,0,0,0,0,0,0,0,0,0,0,0,0,0,0,0,0,0,0,0,1,0,0,500,6,700,6,100,0,0,0,0,0,0,0,0,0,1,0,0,0,0,0,0,0,0,0,0,0,0,0,0,550,50,50,0,0,0,5,30,12.8296
DR-8-2014,,18,30,0,0,0,0,0,0,0,0,0,0,0,0,0,0,0,0,0,0,0,0,0,0,1,0,0,500,6,700,6,100,0,0,0,0,0,0,0,0,0,1,0,0,0,0,0,0,0,0,0,0,0,0,0,0,600,50,50,0,0,0,5,30,21.3826
DR-8-2014,,19,30,0,0,0,0,0,0,0,0,0,0,0,0,0,0,0,0,0,0,0,0,0,0,1,0,0,500,6,700,6,100,0,0,0,0,0,0,0,0,0,1,0,0,0,0,0,0,0,0,0,0,0,0,0,0,650,50,50,0,0,0,5,30,33.537
DR-8-2014,,20,30,0,0,0,0,0,0,0,0,0,0,0,0,0,0,0,0,0,0,0,0,0,0,1,0,0,500,6,700,6,100,0,0,0,0,0,0,0,0,0,1,0,0,0,0,0,0,0,0,0,0,0,0,0,0,700,50,50,0,0,0,5,30,51.0932
DR-8-2014,,21,5,0,0,0,0,0,0,0,0,0,0,0,0,0,0,0,0,0,0,0,0,0,0,1,0,0,500,6,700,6,100,0,0,0,0,0,0,0,0,0,1,0,0,0,0,0,0,0,0,0,0,0,0,0,0,700,50,50,0,0,0,5,15,34.7718
DR-8-2014,,22,5,0,0,0,0,0,0,0,0,0,0,0,0,0,0,0,0,0,0,0,0,0,0,1,0,0,500,6,700,6,100,0,0,0,0,0,0,0,0,0,1,0,0,0,0,0,0,0,0,0,0,0,0,0,0,700,50,50,0,0,0,5,30,29.9814
DR-8-2014,,23,5,0,0,0,0,0,0,0,0,0,0,0,0,0,0,0,0,0,0,0,0,0,0,1,0,0,500,6,700,6,100,0,0,0,0,0,0,0,0,0,1,0,0,0,0,0,0,0,0,0,0,0,0,0,0,700,50,50,0,0,0,5,60,29.3869
DR-8-2014,,24,5,0,0,0,0,0,0,0,0,0,0,0,0,0,0,0,0,0,0,0,0,0,0,1,0,0,500,6,700,6,100,0,0,0,0,0,0,0,0,0,1,0,0,0,0,0,0,0,0,0,0,0,0,0,0,700,50,50,0,0,0,5,90,27.5941
DR-8-2014,,25,5,0,0,0,0,0,0,0,0,0,0,0,0,0,0,0,0,0,0,0,0,0,0,1,0,0,500,6,700,6,100,0,0,0,0,0,0,0,0,0,1,0,0,0,0,0,0,0,0,0,0,0,0,0,0,700,50,50,0,0,0,5,120,28.647
DR-8-2014,,26,5,0,0,0,0,0,0,0,0,0,0,0,0,0,0,0,0,0,0,0,0,0,0,1,0,0,500,6,700,6,100,0,0,0,0,0,0,0,0,0,1,0,0,0,0,0,0,0,0,0,0,0,0,0,0,700,50,50,0,0,0,5,180,27.6076
DR-8-2014,,27,5,0,0,0,0,0,0,0,0,0,0,0,0,0,0,0,0,0,0,0,0,0,0,1,0,0,500,6,700,6,100,0,0,0,0,0,0,0,0,0,1,0,0,0,0,0,0,0,0,0,0,0,0,0,0,700,50,50,0,0,0,5,210,27.6123
DR-8-2014,,28,5,0,0,0,0,0,0,0,0,0,0,0,0,0,0,0,0,0,0,0,0,0,0,1,0,0,500,6,700,6,100,0,0,0,0,0,0,0,0,0,1,0,0,0,0,0,0,0,0,0,0,0,0,0,0,700,50,50,0,0,0,5,240,26.7182
DR-8-2014,,29,5,0,0,0,0,0,0,0,0,0,0,0,0,0,0,0,0,0,0,0,0,0,0,1,0,0,500,6,700,6,100,0,0,0,0,0,0,0,0,0,1,0,0,0,0,0,0,0,0,0,0,0,0,0,0,700,50,50,0,0,0,5,270,27.7708
