Repository: hych0/CH4Conversion

File: CH4Conv.csv (part 21 of 25)
,,,Base Metal (wt %),,,,,,,,,,,,,,,,,,,,,,,,,,,,Reduction Conditions,,,Support type,,,,,,,,,,,,,,,,,,,,,,,,Operating Conditions,,,,,,,,Output
Code of papers,Reference,Data,Co,Ba-promoter,Ca-promoter,Cu-promoter,Ce,Mn,La,Ni,Pt,Mg,Ir,Au,K,Li,Ru,Rh,Pd,Sr-promoter,Y-promoter,Zr,Incipient to wetness impregnation,Wet impregnation,Co-impregnation,Co-precipitation,Sol-gel,Sequential impregnation, calcTemperature (oC),calc Time (h),red Temperature  (oC),red Time (h),red H2 %,γ-Al2O3(Gamma),α-Al2O3(Alpha),Mesoporous Al2O3 (MAl),La2O3,SBA-15,BaO,BaTiO3,CaO,MgO,Nanocrystalline MgO,MgAl2O4(nanocry),CeO2,SiO2,Si3N4,TiO2,PrO2,V2O5,ZrO2,Mesoporous nanocrystalline ZrO2,MnO,MCM-41,Y2O3,ZSM-5,H-ZSM-5,react Temperature (C),reac CH4 %vol,reac CO2 %vol,reac Ar %vol,reac N2 %vol,reac He %vol,GHSV (mgmin/mL),Time on stream (min),% CH4 Conversion
DR-8-2012,"DR-8-2012 Ordered mesoporous alumina supported nickel based
catalysts for carbon dioxide reforming of methane
DR-8-2014,,30,5,0,0,0,0,0,0,0,0,0,0,0,0,0,0,0,0,0,0,0,0,0,0,1,0,0,500,6,700,6,100,0,0,0,0,0,0,0,0,0,1,0,0,0,0,0,0,0,0,0,0,0,0,0,0,700,50,50,0,0,0,5,300,26.4276
DR-8-2014,,31,10,0,0,0,0,0,0,0,0,0,0,0,0,0,0,0,0,0,0,0,0,0,0,1,0,0,500,6,700,6,100,0,0,0,0,0,0,0,0,0,1,0,0,0,0,0,0,0,0,0,0,0,0,0,0,700,50,50,0,0,0,5,15,67.2718
DR-8-2014,,32,10,0,0,0,0,0,0,0,0,0,0,0,0,0,0,0,0,0,0,0,0,0,0,1,0,0,500,6,700,6,100,0,0,0,0,0,0,0,0,0,1,0,0,0,0,0,0,0,0,0,0,0,0,0,0,700,50,50,0,0,0,5,30,67.7234
DR-8-2014,,33,10,0,0,0,0,0,0,0,0,0,0,0,0,0,0,0,0,0,0,0,0,0,0,1,0,0,500,6,700,6,100,0,0,0,0,0,0,0,0,0,1,0,0,0,0,0,0,0,0,0,0,0,0,0,0,700,50,50,0,0,0,5,60,67.4286
DR-8-2014,,34,10,0,0,0,0,0,0,0,0,0,0,0,0,0,0,0,0,0,0,0,0,0,0,1,0,0,500,6,700,6,100,0,0,0,0,0,0,0,0,0,1,0,0,0,0,0,0,0,0,0,0,0,0,0,0,700,50,50,0,0,0,5,90,67.8821
DR-8-2014,,35,10,0,0,0,0,0,0,0,0,0,0,0,0,0,0,0,0,0,0,0,0,0,0,1,0,0,500,6,700,6,100,0,0,0,0,0,0,0,0,0,1,0,0,0,0,0,0,0,0,0,0,0,0,0,0,700,50,50,0,0,0,5,120,67.1378
DR-8-2014,,36,10,0,0,0,0,0,0,0,0,0,0,0,0,0,0,0,0,0,0,0,0,0,0,1,0,0,500,6,700,6,100,0,0,0,0,0,0,0,0,0,1,0,0,0,0,0,0,0,0,0,0,0,0,0,0,700,50,50,0,0,0,5,180,66.8472
DR-8-2014,,37,10,0,0,0,0,0,0,0,0,0,0,0,0,0,0,0,0,0,0,0,0,0,0,1,0,0,500,6,700,6,100,0,0,0,0,0,0,0,0,0,1,0,0,0,0,0,0,0,0,0,0,0,0,0,0,700,50,50,0,0,0,5,210,67.301
DR-8-2014,,38,10,0,0,0,0,0,0,0,0,0,0,0,0,0,0,0,0,0,0,0,0,0,0,1,0,0,500,6,700,6,100,0,0,0,0,0,0,0,0,0,1,0,0,0,0,0,0,0,0,0,0,0,0,0,0,700,50,50,0,0,0,5,240,67.4552
DR-8-2014,,39,10,0,0,0,0,0,0,0,0,0,0,0,0,0,0,0,0,0,0,0,0,0,0,1,0,0,500,6,700,6,100,0,0,0,0,0,0,0,0,0,1,0,0,0,0,0,0,0,0,0,0,0,0,0,0,700,50,50,0,0,0,5,270,67.31
DR-8-2014,,40,10,0,0,0,0,0,0,0,0,0,0,0,0,0,0,0,0,0,0,0,0,0,0,1,0,0,500,6,700,6,100,0,0,0,0,0,0,0,0,0,1,0,0,0,0,0,0,0,0,0,0,0,0,0,0,700,50,50,0,0,0,5,300,67.3144
DR-8-2014,,41,10,0,0,0,0,0,0,0,0,0,0,0,0,0,0,0,0,0,0,0,0,0,0,1,0,0,500,6,700,6,100,0,0,0,0,0,0,0,0,0,1,0,0,0,0,0,0,0,0,0,0,0,0,0,0,700,50,50,0,0,0,5,360,66.8741
DR-8-2014,,42,10,0,0,0,0,0,0,0,0,0,0,0,0,0,0,0,0,0,0,0,0,0,0,1,0,0,500,6,700,6,100,0,0,0,0,0,0,0,0,0,1,0,0,0,0,0,0,0,0,0,0,0,0,0,0,700,50,50,0,0,0,5,420,66.8831
DR-8-2014,,43,10,0,0,0,0,0,0,0,0,0,0,0,0,0,0,0,0,0,0,0,0,0,0,1,0,0,500,6,700,6,100,0,0,0,0,0,0,0,0,0,1,0,0,0,0,0,0,0,0,0,0,0,0,0,0,700,50,50,0,0,0,5,480,68.24
DR-8-2014,,44,10,0,0,0,0,0,0,0,0,0,0,0,0,0,0,0,0,0,0,0,0,0,0,1,0,0,500,6,700,6,100,0,0,0,0,0,0,0,0,0,1,0,0,0,0,0,0,0,0,0,0,0,0,0,0,700,50,50,0,0,0,5,510,66.747
DR-8-2014,,45,10,0,0,0,0,0,0,0,0,0,0,0,0,0,0,0,0,0,0,0,0,0,0,1,0,0,500,6,700,6,100,0,0,0,0,0,0,0,0,0,1,0,0,0,0,0,0,0,0,0,0,0,0,0,0,700,50,50,0,0,0,5,540,67.051
DR-8-2014,,46,10,0,0,0,0,0,0,0,0,0,0,0,0,0,0,0,0,0,0,0,0,0,0,1,0,0,500,6,700,6,100,0,0,0,0,0,0,0,0,0,1,0,0,0,0,0,0,0,0,0,0,0,0,0,0,700,50,50,0,0,0,5,600,67.5091
DR-8-2014,,47,10,0,0,0,0,0,0,0,0,0,0,0,0,0,0,0,0,0,0,0,0,0,0,1,0,0,500,6,700,6,100,0,0,0,0,0,0,0,0,0,1,0,0,0,0,0,0,0,0,0,0,0,0,0,0,700,50,50,0,0,0,5,630,66.9147
DR-8-2014,,48,10,0,0,0,0,0,0,0,0,0,0,0,0,0,0,0,0,0,0,0,0,0,0,1,0,0,500,6,700,6,100,0,0,0,0,0,0,0,0,0,1,0,0,0,0,0,0,0,0,0,0,0,0,0,0,700,50,50,0,0,0,5,660,66.3201
DR-8-2014,,49,10,0,0,0,0,0,0,0,0,0,0,0,0,0,0,0,0,0,0,0,0,0,0,1,0,0,500,6,700,6,100,0,0,0,0,0,0,0,0,0,1,0,0,0,0,0,0,0,0,0,0,0,0,0,0,700,50,50,0,0,0,5,690,68.2716
DR-8-2014,,50,10,0,0,0,0,0,0,0,0,0,0,0,0,0,0,0,0,0,0,0,0,0,0,1,0,0,500,6,700,6,100,0,0,0,0,0,0,0,0,0,1,0,0,0,0,0,0,0,0,0,0,0,0,0,0,700,50,50,0,0,0,5,720,67.3775
DR-8-2014,,51,10,0,0,0,0,0,0,0,0,0,0,0,0,0,0,0,0,0,0,0,0,0,0,1,0,0,500,6,700,6,100,0,0,0,0,0,0,0,0,0,1,0,0,0,0,0,0,0,0,0,0,0,0,0,0,700,50,50,0,0,0,5,750,66.6331
DR-8-2014,,52,10,0,0,0,0,0,0,0,0,0,0,0,0,0,0,0,0,0,0,0,0,0,0,1,0,0,500,6,700,6,100,0,0,0,0,0,0,0,0,0,1,0,0,0,0,0,0,0,0,0,0,0,0,0,0,700,50,50,0,0,0,5,780,67.5362
DR-8-2014,,53,10,0,0,0,0,0,0,0,0,0,0,0,0,0,0,0,0,0,0,0,0,0,0,1,0,0,500,6,700,6,100,0,0,0,0,0,0,0,0,0,1,0,0,0,0,0,0,0,0,0,0,0,0,0,0,700,50,50,0,0,0,5,840,67.2457
DR-8-2014,,54,10,0,0,0,0,0,0,0,0,0,0,0,0,0,0,0,0,0,0,0,0,0,0,1,0,0,500,6,700,6,100,0,0,0,0,0,0,0,0,0,1,0,0,0,0,0,0,0,0,0,0,0,0,0,0,700,50,50,0,0,0,5,900,67.2544
DR-8-2014,,55,15,0,0,0,0,0,0,0,0,0,0,0,0,0,0,0,0,0,0,0,0,0,0,1,0,0,500,6,700,6,100,0,0,0,0,0,0,0,0,0,1,0,0,0,0,0,0,0,0,0,0,0,0,0,0,700,50,50,0,0,0,5,15,54.9907
DR-8-2014,,56,15,0,0,0,0,0,0,0,0,0,0,0,0,0,0,0,0,0,0,0,0,0,0,1,0,0,500,6,700,6,100,0,0,0,0,0,0,0,0,0,1,0,0,0,0,0,0,0,0,0,0,0,0,0,0,700,50,50,0,0,0,5,30,53.046
DR-8-2014,,57,15,0,0,0,0,0,0,0,0,0,0,0,0,0,0,0,0,0,0,0,0,0,0,1,0,0,500,6,700,6,100,0,0,0,0,0,0,0,0,0,1,0,0,0,0,0,0,0,0,0,0,0,0,0,0,700,50,50,0,0,0,5,60,44.9629
DR-8-2014,,58,15,0,0,0,0,0,0,0,0,0,0,0,0,0,0,0,0,0,0,0,0,0,0,1,0,0,500,6,700,6,100,0,0,0,0,0,0,0,0,0,1,0,0,0,0,0,0,0,0,0,0,0,0,0,0,700,50,50,0,0,0,5,90,38.6771
DR-8-2014,,59,15,0,0,0,0,0,0,0,0,0,0,0,0,0,0,0,0,0,0,0,0,0,0,1,0,0,500,6,700,6,100,0,0,0,0,0,0,0,0,0,1,0,0,0,0,0,0,0,0,0,0,0,0,0,0,700,50,50,0,0,0,5,120,34.6378
DR-8-2014,,60,15,0,0,0,0,0,0,0,0,0,0,0,0,0,0,0,0,0,0,0,0,0,0,1,0,0,500,6,700,6,100,0,0,0,0,0,0,0,0,0,1,0,0,0,0,0,0,0,0,0,0,0,0,0,0,700,50,50,0,0,0,5,180,33.149
DR-8-2014,,61,15,0,0,0,0,0,0,0,0,0,0,0,0,0,0,0,0,0,0,0,0,0,0,1,0,0,500,6,700,6,100,0,0,0,0,0,0,0,0,0,1,0,0,0,0,0,0,0,0,0,0,0,0,0,0,700,50,50,0,0,0,5,210,26.2641
DR-8-2014,,62,15,0,0,0,0,0,0,0,0,0,0,0,0,0,0,0,0,0,0,0,0,0,0,1,0,0,500,6,700,6,100,0,0,0,0,0,0,0,0,0,1,0,0,0,0,0,0,0,0,0,0,0,0,0,0,700,50,50,0,0,0,5,240,24.9207
DR-8-2014,,63,15,0,0,0,0,0,0,0,0,0,0,0,0,0,0,0,0,0,0,0,0,0,0,1,0,0,500,6,700,6,100,0,0,0,0,0,0,0,0,0,1,0,0,0,0,0,0,0,0,0,0,0,0,0,0,700,50,50,0,0,0,5,270,24.7756
DR-8-2014,,64,15,0,0,0,0,0,0,0,0,0,0,0,0,0,0,0,0,0,0,0,0,0,0,1,0,0,500,6,700,6,100,0,0,0,0,0,0,0,0,0,1,0,0,0,0,0,0,0,0,0,0,0,0,0,0,700,50,50,0,0,0,5,300,21.9343
DR-8-2014,,65,20,0,0,0,0,0,0,0,0,0,0,0,0,0,0,0,0,0,0,0,0,0,0,1,0,0,500,6,700,6,100,0,0,0,0,0,0,0,0,0,1,0,0,0,0,0,0,0,0,0,0,0,0,0,0,700,50,50,0,0,0,5,15,46.7534
DR-8-2014,,66,20,0,0,0,0,0,0,0,0,0,0,0,0,0,0,0,0,0,0,0,0,0,0,1,0,0,500,6,700,6,100,0,0,0,0,0,0,0,0,0,1,0,0,0,0,0,0,0,0,0,0,0,0,0,0,700,50,50,0,0,0,5,30,40.9149
DR-8-2014,,67,20,0,0,0,0,0,0,0,0,0,0,0,0,0,0,0,0,0,0,0,0,0,0,1,0,0,500,6,700,6,100,0,0,0,0,0,0,0,0,0,1,0,0,0,0,0,0,0,0,0,0,0,0,0,0,700,50,50,0,0,0,5,60,37.6244
DR-8-2014,,68,20,0,0,0,0,0,0,0,0,0,0,0,0,0,0,0,0,0,0,0,0,0,0,1,0,0,500,6,700,6,100,0,0,0,0,0,0,0,0,0,1,0,0,0,0,0,0,0,0,0,0,0,0,0,0,700,50,50,0,0,0,5,90,34.0342
DR-8-2014,,69,20,0,0,0,0,0,0,0,0,0,0,0,0,0,0,0,0,0,0,0,0,0,0,1,0,0,500,6,700,6,100,0,0,0,0,0,0,0,0,0,1,0,0,0,0,0,0,0,0,0,0,0,0,0,0,700,50,50,0,0,0,5,120,35.8359
DR-8-2014,,70,20,0,0,0,0,0,0,0,0,0,0,0,0,0,0,0,0,0,0,0,0,0,0,1,0,0,500,6,700,6,100,0,0,0,0,0,0,0,0,0,1,0,0,0,0,0,0,0,0,0,0,0,0,0,0,700,50,50,0,0,0,5,180,30.0041
DR-8-2014,,71,20,0,0,0,0,0,0,0,0,0,0,0,0,0,0,0,0,0,0,0,0,0,0,1,0,0,500,6,700,6,100,0,0,0,0,0,0,0,0,0,1,0,0,0,0,0,0,0,0,0,0,0,0,0,0,700,50,50,0,0,0,5,210,27.9116
DR-8-2014,,72,20,0,0,0,0,0,0,0,0,0,0,0,0,0,0,0,0,0,0,0,0,0,0,1,0,0,500,6,700,6,100,0,0,0,0,0,0,0,0,0,1,0,0,0,0,0,0,0,0,0,0,0,0,0,0,700,50,50,0,0,0,5,240,29.1142
DR-8-2014,,73,20,0,0,0,0,0,0,0,0,0,0,0,0,0,0,0,0,0,0,0,0,0,0,1,0,0,500,6,700,6,100,0,0,0,0,0,0,0,0,0,1,0,0,0,0,0,0,0,0,0,0,0,0,0,0,700,50,50,0,0,0,5,270,26.8722
DR-8-2014,,74,20,0,0,0,0,0,0,0,0,0,0,0,0,0,0,0,0,0,0,0,0,0,0,1,0,0,500,6,700,6,100,0,0,0,0,0,0,0,0,0,1,0,0,0,0,0,0,0,0,0,0,0,0,0,0,700,50,50,0,0,0,5,300,26.1278
DR-8-2014,,75,30,0,0,0,0,0,0,0,0,0,0,0,0,0,0,0,0,0,0,0,0,0,0,1,0,0,500,6,700,6,100,0,0,0,0,0,0,0,0,0,1,0,0,0,0,0,0,0,0,0,0,0,0,0,0,700,50,50,0,0,0,5,15,51.0967
DR-8-2014,,76,30,0,0,0,0,0,0,0,0,0,0,0,0,0,0,0,0,0,0,0,0,0,0,1,0,0,500,6,700,6,100,0,0,0,0,0,0,0,0,0,1,0,0,0,0,0,0,0,0,0,0,0,0,0,0,700,50,50,0,0,0,5,30,50.6496
DR-8-2014,,77,30,0,0,0,0,0,0,0,0,0,0,0,0,0,0,0,0,0,0,0,0,0,0,1,0,0,500,6,700,6,100,0,0,0,0,0,0,0,0,0,1,0,0,0,0,0,0,0,0,0,0,0,0,0,0,700,50,50,0,0,0,5,60,43.9145
DR-8-2014,,78,30,0,0,0,0,0,0,0,0,0,0,0,0,0,0,0,0,0,0,0,0,0,0,1,0,0,500,6,700,6,100,0,0,0,0,0,0,0,0,0,1,0,0,0,0,0,0,0,0,0,0,0,0,0,0,700,50,50,0,0,0,5,90,36.8798
DR-8-2014,,79,30,0,0,0,0,0,0,0,0,0,0,0,0,0,0,0,0,0,0,0,0,0,0,1,0,0,500,6,700,6,100,0,0,0,0,0,0,0,0,0,1,0,0,0,0,0,0,0,0,0,0,0,0,0,0,700,50,50,0,0,0,5,120,34.9373
DR-8-2014,,80,30,0,0,0,0,0,0,0,0,0,0,0,0,0,0,0,0,0,0,0,0,0,0,1,0,0,500,6,700,6,100,0,0,0,0,0,0,0,0,0,1,0,0,0,0,0,0,0,0,0,0,0,0,0,0,700,50,50,0,0,0,5,180,29.7043
DR-8-2014,,81,30,0,0,0,0,0,0,0,0,0,0,0,0,0,0,0,0,0,0,0,0,0,0,1,0,0,500,6,700,6,100,0,0,0,0,0,0,0,0,0,1,0,0,0,0,0,0,0,0,0,0,0,0,0,0,700,50,50,0,0,0,5,210,28.2114
DR-8-2014,,82,30,0,0,0,0,0,0,0,0,0,0,0,0,0,0,0,0,0,0,0,0,0,0,1,0,0,500,6,700,6,100,0,0,0,0,0,0,0,0,0,1,0,0,0,0,0,0,0,0,0,0,0,0,0,0,700,50,50,0,0,0,5,240,25.8193
DR-8-2014,,83,30,0,0,0,0,0,0,0,0,0,0,0,0,0,0,0,0,0,0,0,0,0,0,1,0,0,500,6,700,6,100,0,0,0,0,0,0,0,0,0,1,0,0,0,0,0,0,0,0,0,0,0,0,0,0,700,50,50,0,0,0,5,270,24.7754
DR-8-2014,,84,30,0,0,0,0,0,0,0,0,0,0,0,0,0,0,0,0,0,0,0,0,0,0,1,0,0,500,6,700,6,100,0,0,0,0,0,0,0,0,0,1,0,0,0,0,0,0,0,0,0,0,0,0,0,0,700,50,50,0,0,0,5,300,23.8813
DR-8-2014,,85,10,0,0,0,0,0,0,0,0,0,0,0,0,0,0,0,0,0,0,0,0,0,0,1,0,0,500,6,700,6,100,0,0,0,0,0,0,0,0,0,1,0,0,0,0,0,0,0,0,0,0,0,0,0,0,700,50,50,0,0,0,10,30,72.6667
DR-8-2014,,86,10,0,0,0,0,0,0,0,0,0,0,0,0,0,0,0,0,0,0,0,0,0,0,1,0,0,500,6,700,6,100,0,0,0,0,0,0,0,0,0,1,0,0,0,0,0,0,0,0,0,0,0,0,0,0,700,50,50,0,0,0,6.666666667,30,69.8333
DR-8-2014,,87,10,0,0,0,0,0,0,0,0,0,0,0,0,0,0,0,0,0,0,0,0,0,0,1,0,0,500,6,700,6,100,0,0,0,0,0,0,0,0,0,1,0,0,0,0,0,0,0,0,0,0,0,0,0,0,700,50,50,0,0,0,5,30,66.25
DR-8-2014,,88,10,0,0,0,0,0,0,0,0,0,0,0,0,0,0,0,0,0,0,0,0,0,0,1,0,0,500,6,700,6,100,0,0,0,0,0,0,0,0,0,1,0,0,0,0,0,0,0,0,0,0,0,0,0,0,700,50,50,0,0,0,3.333333333,30,54.75
DR-8-2014,,89,10,0,0,0,0,0,0,0,0,0,0,0,0,0,0,0,0,0,0,0,0,0,0,1,0,0,500,6,700,6,100,0,0,0,0,0,0,0,0,0,1,0,0,0,0,0,0,0,0,0,0,0,0,0,0,700,33.33333333,66.66666667,0,0,0,5,30,73.15
DR-8-2014,,90,10,0,0,0,0,0,0,0,0,0,0,0,0,0,0,0,0,0,0,0,0,0,0,1,0,0,500,6,700,6,100,0,0,0,0,0,0,0,0,0,1,0,0,0,0,0,0,0,0,0,0,0,0,0,0,700,50,50,0,0,0,5,30,69.38
DR-8-2014,,91,10,0,0,0,0,0,0,0,0,0,0,0,0,0,0,0,0,0,0,0,0,0,0,1,0,0,500,6,700,6,100,0,0,0,0,0,0,0,0,0,1,0,0,0,0,0,0,0,0,0,0,0,0,0,0,700,66.66666667,33.33333333,0,0,0,5,30,64.23
DR-15-2014,"DR-15-2014 A comparative study between modeling and experimental results over
rhodium supported catalyst in dry reforming reaction
Behzad Nematollahi a, Mehran Rezaei a,b,⇑, Morteza Asghari a, Ali Fazeli c, Ebrahim Nemati Lay a,
Farhad Nematollahi d",1,0,0,0,0,0,0,0,0,0,0,0,0,0,0,0,1,0,0,0,0,0,1,0,0,0,0,450,1,600,2,90,0.4195,0,0,0,0,0,0,0,0.5805,0,0,0,0,0,0,0,0,0,0,0,0,0,0,0,500,50,50,0,0,0,3.75,60,10.137
DR-15-2014,,2,0,0,0,0,0,0,0,0,0,0,0,0,0,0,0,1,0,0,0,0,0,1,0,0,0,0,450,1,600,2,90,0.4195,0,0,0,0,0,0,0,0.5805,0,0,0,0,0,0,0,0,0,0,0,0,0,0,0,550,50,50,0,0,0,3.75,60,27.6712
DR-15-2014,,3,0,0,0,0,0,0,0,0,0,0,0,0,0,0,0,1,0,0,0,0,0,1,0,0,0,0,450,1,600,2,90,0.4195,0,0,0,0,0,0,0,0.5805,0,0,0,0,0,0,0,0,0,0,0,0,0,0,0,600,50,50,0,0,0,3.75,60,41.3699
DR-15-2014,,4,0,0,0,0,0,0,0,0,0,0,0,0,0,0,0,1,0,0,0,0,0,1,0,0,0,0,450,1,600,2,90,0.4195,0,0,0,0,0,0,0,0.5805,0,0,0,0,0,0,0,0,0,0,0,0,0,0,0,650,50,50,0,0,0,3.75,60,57.8082
DR-15-2014,,5,0,0,0,0,0,0,0,0,0,0,0,0,0,0,0,1,0,0,0,0,0,1,0,0,0,0,450,1,600,2,90,0.4195,0,0,0,0,0,0,0,0.5805,0,0,0,0,0,0,0,0,0,0,0,0,0,0,0,700,50,50,0,0,0,3.75,60,74.7945
DR-15-2014,,6,0,0,0,0,0,0,0,0,0,0,0,0,0,0,0,1,0,0,0,0,0,1,0,0,0,0,450,1,600,2,90,0.4195,0,0,0,0,0,0,0,0.5805,0,0,0,0,0,0,0,0,0,0,0,0,0,0,0,700,66.66666667,33.33333333,0,0,0,3.75,60,50.81
DR-15-2014,,7,0,0,0,0,0,0,0,0,0,0,0,0,0,0,0,1,0,0,0,0,0,1,0,0,0,0,450,1,600,2,90,0.4195,0,0,0,0,0,0,0,0.5805,0,0,0,0,0,0,0,0,0,0,0,0,0,0,0,700,50,50,0,0,0,3.75,60,74.48
DR-15-2014,,8,0,0,0,0,0,0,0,0,0,0,0,0,0,0,0,1,0,0,0,0,0,1,0,0,0,0,450,1,600,2,90,0.4195,0,0,0,0,0,0,0,0.5805,0,0,0,0,0,0,0,0,0,0,0,0,0,0,0,700,40,60,0,0,0,3.75,60,85.51
DR-15-2014,,9,0,0,0,0,0,0,0,0,0,0,0,0,0,0,0,1,0,0,0,0,0,1,0,0,0,0,450,1,600,2,90,0.4195,0,0,0,0,0,0,0,0.5805,0,0,0,0,0,0,0,0,0,0,0,0,0,0,0,700,33.33333333,66.66666667,0,0,0,3.75,60,92.77
DR-15-2014,,10,0,0,0,0,0,0,0,0,0,0,0,0,0,0,0,1,0,0,0,0,0,1,0,0,0,0,450,1,600,2,90,0.4195,0,0,0,0,0,0,0,0.5805,0,0,0,0,0,0,0,0,0,0,0,0,0,0,0,700,28.57142857,71.42857143,0,0,0,3.75,60,95.97
DR-15-2014,,11,0,0,0,0,0,0,0,0,0,0,0,0,0,0,0,1,0,0,0,0,0,1,0,0,0,0,450,1,600,2,90,0.4195,0,0,0,0,0,0,0,0.5805,0,0,0,0,0,0,0,0,0,0,0,0,0,0,0,700,25,75,0,0,0,3.75,60,97.98
DR-15-2014,,12,0,0,0,0,0,0,0,0,0,0,0,0,0,0,0,1,0,0,0,0,0,1,0,0,0,0,450,1,600,2,90,0.4195,0,0,0,0,0,0,0,0.5805,0,0,0,0,0,0,0,0,0,0,0,0,0,0,0,700,50,50,0,0,0,7.5,60,72.8942
DR-15-2014,,13,0,0,0,0,0,0,0,0,0,0,0,0,0,0,0,1,0,0,0,0,0,1,0,0,0,0,450,1,600,2,90,0.4195,0,0,0,0,0,0,0,0.5805,0,0,0,0,0,0,0,0,0,0,0,0,0,0,0,700,50,50,0,0,0,5,60,71.3391
DR-15-2014,,14,0,0,0,0,0,0,0,0,0,0,0,0,0,0,0,1,0,0,0,0,0,1,0,0,0,0,450,1,600,2,90,0.4195,0,0,0,0,0,0,0,0.5805,0,0,0,0,0,0,0,0,0,0,0,0,0,0,0,700,50,50,0,0,0,3.75,60,67.8402
DR-15-2014,,15,0,0,0,0,0,0,0,0,0,0,0,0,0,0,0,1,0,0,0,0,0,1,0,0,0,0,450,1,600,2,90,0.4195,0,0,0,0,0,0,0,0.5805,0,0,0,0,0,0,0,0,0,0,0,0,0,0,0,700,50,50,0,0,0,3,60,63.3693
DR-15-2014,,16,0,0,0,0,0,0,0,0,0,0,0,0,0,0,0,1,0,0,0,0,0,1,0,0,0,0,450,1,600,2,90,0.4195,0,0,0,0,0,0,0,0.5805,0,0,0,0,0,0,0,0,0,0,0,0,0,0,0,700,50,50,0,0,0,2.5,60,59.2873
DR-17-2014,"DR-17-2014 Syngas production via CO2 reforming of methane using Co-Sr-Al
catalyst
Anis Hamza Fakeeha, Muhammad Awais Naeem, Wasim Ullah Khan,
Ahmed Sadeq Al-Fatesh *",1,10,0,0,0,0,0,0,0,0,0,0,0,0,0,0,0,0,0,0,0,0,1,0,0,0,0,600,3,550,2,100,1,0,0,0,0,0,0,0,0,0,0,0,0,0,0,0,0,0,0,0,0,0,0,0,500,47.22222222,47.22222222,0,5.555555556,0,16.66666667,30,22.4416
DR-17-2014,,8,10,0,0,0,0,0,0,0,0,0,0,0,0,0,0,0,0,0,0,0,0,1,0,0,0,0,600,3,550,2,100,1,0,0,0,0,0,0,0,0,0,0,0,0,0,0,0,0,0,0,0,0,0,0,0,600,47.22222222,47.22222222,0,5.555555556,0,16.66666667,30,52.7792
DR-17-2014,,15,10,0,0,0,0,0,0,0,0,0,0,0,0,0,0,0,0,0,0,0,0,1,0,0,0,0,600,3,550,2,100,1,0,0,0,0,0,0,0,0,0,0,0,0,0,0,0,0,0,0,0,0,0,0,0,700,47.22222222,47.22222222,0,5.555555556,0,16.66666667,30,84.4
DR-17-2014,,2,10,0,0,0,0,0,0,0,0,0,0,0,0,0,0,0,0,0.25,0,0,0,0,1,0,0,0,600,3,550,2,100,1,0,0,0,0,0,0,0,0,0,0,0,0,0,0,0,0,0,0,0,0,0,0,0,500,47.22222222,47.22222222,0,5.555555556,0,16.66666667,30,18.0779
DR-17-2014,,9,10,0,0,0,0,0,0,0,0,0,0,0,0,0,0,0,0,0.25,0,0,0,0,1,0,0,0,600,3,550,2,100,1,0,0,0,0,0,0,0,0,0,0,0,0,0,0,0,0,0,0,0,0,0,0,0,600,47.22222222,47.22222222,0,5.555555556,0,16.66666667,30,50.2857
DR-17-2014,,16,10,0,0,0,0,0,0,0,0,0,0,0,0,0,0,0,0,0.25,0,0,0,0,1,0,0,0,600,3,550,2,100,1,0,0,0,0,0,0,0,0,0,0,0,0,0,0,0,0,0,0,0,0,0,0,0,700,47.22222222,47.22222222,0,5.555555556,0,16.66666667,30,83.3
DR-17-2014,,3,10,0,0,0,0,0,0,0,0,0,0,0,0,0,0,0,0,0.5,0,0,0,0,1,0,0,0,600,3,550,2,100,1,0,0,0,0,0,0,0,0,0,0,0,0,0,0,0,0,0,0,0,0,0,0,0,500,47.22222222,47.22222222,0,5.555555556,0,16.66666667,30,16.8312
DR-17-2014,,10,10,0,0,0,0,0,0,0,0,0,0,0,0,0,0,0,0,0.5,0,0,0,0,1,0,0,0,600,3,550,2,100,1,0,0,0,0,0,0,0,0,0,0,0,0,0,0,0,0,0,0,0,0,0,0,0,600,47.22222222,47.22222222,0,5.555555556,0,16.66666667,30,49.4545
DR-17-2014,,17,10,0,0,0,0,0,0,0,0,0,0,0,0,0,0,0,0,0.5,0,0,0,0,1,0,0,0,600,3,550,2,100,1,0,0,0,0,0,0,0,0,0,0,0,0,0,0,0,0,0,0,0,0,0,0,0,700,47.22222222,47.22222222,0,5.555555556,0,16.66666667,30,82.4
DR-17-2014,,4,10,0,0,0,0,0,0,0,0,0,0,0,0,0,0,0,0,0.75,0,0,0,0,1,0,0,0,600,3,550,2,100,1,0,0,0,0,0,0,0,0,0,0,0,0,0,0,0,0,0,0,0,0,0,0,0,500,47.22222222,47.22222222,0,5.555555556,0,16.66666667,30,16.2078
DR-17-2014,,11,10,0,0,0,0,0,0,0,0,0,0,0,0,0,0,0,0,0.75,0,0,0,0,1,0,0,0,600,3,550,2,100,1,0,0,0,0,0,0,0,0,0,0,0,0,0,0,0,0,0,0,0,0,0,0,0,600,47.22222222,47.22222222,0,5.555555556,0,16.66666667,30,48.4156
DR-17-2014,,18,10,0,0,0,0,0,0,0,0,0,0,0,0,0,0,0,0,0.75,0,0,0,0,1,0,0,0,600,3,550,2,100,1,0,0,0,0,0,0,0,0,0,0,0,0,0,0,0,0,0,0,0,0,0,0,0,700,47.22222222,47.22222222,0,5.555555556,0,16.66666667,30,81.4
DR-17-2014,,5,10,0,0,0,0,0,0,0,0,0,0,0,0,0,0,0,0,1,0,0,0,0,1,0,0,0,600,3,550,2,100,1,0,0,0,0,0,0,0,0,0,0,0,0,0,0,0,0,0,0,0,0,0,0,0,500,47.22222222,47.22222222,0,5.555555556,0,16.66666667,30,17.039
DR-17-2014,,12,10,0,0,0,0,0,0,0,0,0,0,0,0,0,0,0,0,1,0,0,0,0,1,0,0,0,600,3,550,2,100,1,0,0,0,0,0,0,0,0,0,0,0,0,0,0,0,0,0,0,0,0,0,0,0,600,47.22222222,47.22222222,0,5.555555556,0,16.66666667,30,46.961
DR-17-2014,,19,10,0,0,0,0,0,0,0,0,0,0,0,0,0,0,0,0,1,0,0,0,0,1,0,0,0,600,3,550,2,100,1,0,0,0,0,0,0,0,0,0,0,0,0,0,0,0,0,0,0,0,0,0,0,0,700,47.22222222,47.22222222,0,5.555555556,0,16.66666667,30,80.9
DR-17-2014,,6,10,0,0,0,0,0,0,0,0,0,0,0,0,0,0,0,0,1.5,0,0,0,0,1,0,0,0,600,3,550,2,100,1,0,0,0,0,0,0,0,0,0,0,0,0,0,0,0,0,0,0,0,0,0,0,0,500,47.22222222,47.22222222,0,5.555555556,0,16.66666667,30,18.4935
DR-17-2014,,13,10,0,0,0,0,0,0,0,0,0,0,0,0,0,0,0,0,1.5,0,0,0,0,1,0,0,0,600,3,550,2,100,1,0,0,0,0,0,0,0,0,0,0,0,0,0,0,0,0,0,0,0,0,0,0,0,600,47.22222222,47.22222222,0,5.555555556,0,16.66666667,30,49.2468
DR-17-2014,,20,10,0,0,0,0,0,0,0,0,0,0,0,0,0,0,0,0,1.5,0,0,0,0,1,0,0,0,600,3,550,2,100,1,0,0,0,0,0,0,0,0,0,0,0,0,0,0,0,0,0,0,0,0,0,0,0,700,47.22222222,47.22222222,0,5.555555556,0,16.66666667,30,80.5
DR-17-2014,,7,10,0,0,0,0,0,0,0,0,0,0,0,0,0,0,0,0,2.25,0,0,0,0,1,0,0,0,600,3,550,2,100,1,0,0,0,0,0,0,0,0,0,0,0,0,0,0,0,0,0,0,0,0,0,0,0,500,47.22222222,47.22222222,0,5.555555556,0,16.66666667,30,16.6234
DR-17-2014,,14,10,0,0,0,0,0,0,0,0,0,0,0,0,0,0,0,0,2.25,0,0,0,0,1,0,0,0,600,3,550,2,100,1,0,0,0,0,0,0,0,0,0,0,0,0,0,0,0,0,0,0,0,0,0,0,0,600,47.22222222,47.22222222,0,5.555555556,0,16.66666667,30,47.5844
DR-17-2014,,21,10,0,0,0,0,0,0,0,0,0,0,0,0,0,0,0,0,2.25,0,0,0,0,1,0,0,0,600,3,550,2,100,1,0,0,0,0,0,0,0,0,0,0,0,0,0,0,0,0,0,0,0,0,0,0,0,700,47.22222222,47.22222222,0,5.555555556,0,16.66666667,30,80.1
DR-17-2014,,33,10,0,0,0,0,0,0,0,0,0,0,0,0,0,0,0,0,0,0,0,0,1,0,0,0,0,600,3,550,2,100,1,0,0,0,0,0,0,0,0,0,0,0,0,0,0,0,0,0,0,0,0,0,0,0,700,47.22222222,47.22222222,0,5.555555556,0,16.66666667,360,82.1
DR-17-2014,,45,10,0,0,0,0,0,0,0,0,0,0,0,0,0,0,0,0,0.25,0,0,0,0,1,0,0,0,600,3,550,2,100,1,0,0,0,0,0,0,0,0,0,0,0,0,0,0,0,0,0,0,0,0,0,0,0,700,47.22222222,47.22222222,0,5.555555556,0,16.66666667,360,81.3
DR-17-2014,,57,10,0,0,0,0,0,0,0,0,0,0,0,0,0,0,0,0,0.5,0,0,0,0,1,0,0,0,600,3,550,2,100,1,0,0,0,0,0,0,0,0,0,0,0,0,0,0,0,0,0,0,0,0,0,0,0,700,47.22222222,47.22222222,0,5.555555556,0,16.66666667,360,81.2
DR-17-2014,,69,10,0,0,0,0,0,0,0,0,0,0,0,0,0,0,0,0,0.75,0,0,0,0,1,0,0,0,600,3,550,2,100,1,0,0,0,0,0,0,0,0,0,0,0,0,0,0,0,0,0,0,0,0,0,0,0,700,47.22222222,47.22222222,0,5.555555556,0,16.66666667,360,79.6
DR-17-2014,,81,10,0,0,0,0,0,0,0,0,0,0,0,0,0,0,0,0,1,0,0,0,0,1,0,0,0,600,3,550,2,100,1,0,0,0,0,0,0,0,0,0,0,0,0,0,0,0,0,0,0,0,0,0,0,0,700,47.22222222,47.22222222,0,5.555555556,0,16.66666667,360,79
DR-17-2014,,93,10,0,0,0,0,0,0,0,0,0,0,0,0,0,0,0,0,1.5,0,0,0,0,1,0,0,0,600,3,550,2,100,1,0,0,0,0,0,0,0,0,0,0,0,0,0,0,0,0,0,0,0,0,0,0,0,700,47.22222222,47.22222222,0,5.555555556,0,16.66666667,360,78.6
DR-17-2014,,105,10,0,0,0,0,0,0,0,0,0,0,0,0,0,0,0,0,2.25,0,0,0,0,1,0,0,0,600,3,550,2,100,1,0,0,0,0,0,0,0,0,0,0,0,0,0,0,0,0,0,0,0,0,0,0,0,700,47.22222222,47.22222222,0,5.555555556,0,16.66666667,360,78.1
DR-18-2014,"DR-18-2014 The deactivation study of Co–Ru–Zr catalyst depending on supports in
the dry reforming of carbon dioxide
Ji-Hye Lee a,b, Young-Woo You b, Hong-Chan Ahn b, Ji-Sook Hong b, Seong-Bo Kim b,
Tae-Sun Chang b, Jeong-Kwon Suh a,b,*",1,9.1,0,0,0,0,0,0,0,0,0,0,0,0,0,0,0,0,0,0,10.4,0,1,0,0,0,0,400,6,400,2,5,0,0,0,0,0,0,0,0,0,0,0,0,1,0,0,0,0,0,0,0,0,0,0,0,700,40,40,0,20,0,3,60,25
DR-18-2014,,5,9.1,0,0,0,0,0,0,0,0,0,0,0,0,0,0,0,0,0,0,10.4,0,1,0,0,0,0,400,6,400,2,5,0,0,0,0,0,0,0,0,0,0,0,0,1,0,0,0,0,0,0,0,0,0,0,0,700,40,40,0,20,0,3,720,8
DR-18-2014,,2,9.1,0,0,0,0,0,0,0,0,0,0,0,0,0,0.2,0,0,0,0,10.4,0,1,0,0,0,0,400,6,400,2,5,0,0,0,0,0,0,0,0,0,0,0,0,1,0,0,0,0,0,0,0,0,0,0,0,700,40,40,0,20,0,3,60,52
DR-18-2014,,6,9.1,0,0,0,0,0,0,0,0,0,0,0,0,0,0.2,0,0,0,0,10.4,0,1,0,0,0,0,400,6,400,2,5,0,0,0,0,0,0,0,0,0,0,0,0,1,0,0,0,0,0,0,0,0,0,0,0,700,40,40,0,20,0,3,720,51
DR-18-2014,,3,9.1,0,0,0,0,0,0,0,0,0,0,0,0,0,0.4,0,0,0,0,10.4,0,1,0,0,0,0,400,6,400,2,5,0,0,0,0,0,0,0,0,0,0,0,0,1,0,0,0,0,0,0,0,0,0,0,0,700,40,40,0,20,0,3,60,73
DR-18-2014,,7,9.1,0,0,0,0,0,0,0,0,0,0,0,0,0,0.4,0,0,0,0,10.4,0,1,0,0,0,0,400,6,400,2,5,0,0,0,0,0,0,0,0,0,0,0,0,1,0,0,0,0,0,0,0,0,0,0,0,700,40,40,0,20,0,3,720,70
DR-18-2014,,4,9.1,0,0,0,0,0,0,0,0,0,0,0,0,0,0.6,0,0,0,0,10.4,0,1,0,0,0,0,400,6,400,2,5,0,0,0,0,0,0,0,0,0,0,0,0,1,0,0,0,0,0,0,0,0,0,0,0,700,40,40,0,20,0,3,60,58
DR-18-2014,,8,9.1,0,0,0,0,0,0,0,0,0,0,0,0,0,0.6,0,0,0,0,10.4,0,1,0,0,0,0,400,6,400,2,5,0,0,0,0,0,0,0,0,0,0,0,0,1,0,0,0,0,0,0,0,0,0,0,0,700,40,40,0,20,0,3,720,58
DR-18-2014,,9,9.1,0,0,0,0,0,0,0,0,0,0,0,0,0,0.4,0,0,0,0,10.4,0,1,0,0,0,0,300,6,400,2,5,0,0,0,0,0,0,0,0,0,0,0,0,1,0,0,0,0,0,0,0,0,0,0,0,700,40,40,0,20,0,3,720,65.3425
DR-18-2014,,10,9.1,0,0,0,0,0,0,0,0,0,0,0,0,0,0.4,0,0,0,0,10.4,0,1,0,0,0,0,400,6,400,2,5,0,0,0,0,0,0,0,0,0,0,0,0,1,0,0,0,0,0,0,0,0,0,0,0,700,40,40,0,20,0,3,720,70.274
DR-18-2014,,11,9.1,0,0,0,0,0,0,0,0,0,0,0,0,0,0.4,0,0,0,0,10.4,0,1,0,0,0,0,500,6,400,2,5,0,0,0,0,0,0,0,0,0,0,0,0,1,0,0,0,0,0,0,0,0,0,0,0,700,40,40,0,20,0,3,720,66.3699
DR-18-2014,,12,9.1,0,0,0,0,0,0,0,0,0,0,0,0,0,0.4,0,0,0,0,10.4,0,1,0,0,0,0,600,6,400,2,5,0,0,0,0,0,0,0,0,0,0,0,0,1,0,0,0,0,0,0,0,0,0,0,0,700,40,40,0,20,0,3,720,45.2055
DR-18-2014,,13,9.1,0,0,0,0,0,0,0,0,0,0,0,0,0,0.4,0,0,0,0,10.4,0,1,0,0,0,0,700,6,400,2,5,0,0,0,0,0,0,0,0,0,0,0,0,1,0,0,0,0,0,0,0,0,0,0,0,700,40,40,0,20,0,3,720,37.1918
DR-18-2014,,14,9.1,0,0,0,0,0,0,0,0,0,0,0,0,0,0.4,0,0,0,0,10.4,0,1,0,0,0,0,800,6,400,2,5,0,0,0,0,0,0,0,0,0,0,0,0,1,0,0,0,0,0,0,0,0,0,0,0,700,40,40,0,20,0,3,720,14.7945
DR-18-2014,,15,9.1,0,0,0,0,0,0,0,0,0,0,0,0,0,0.4,0,0,0,0,10.4,0,1,0,0,0,0,400,6,400,2,5,0,0,0,0,0,0,0,0,0,0,0,0,1,0,0,0,0,0,0,0,0,0,0,0,700,40,40,0,20,0,3,720,70
DR-18-2014,,18,9.1,0,0,0,0,0,0,0,0,0,0,0,0,0,0.4,0,0,0,0,10.4,0,1,0,0,0,0,400,6,400,2,5,0,0,0,0,0,0,0,0,0,0,0,0,1,0,0,0,0,0,0,0,0,0,0,0,800,40,40,0,20,0,3,720,90
DR-18-2014,,16,9.1,0,0,0,0,0,0,0,0,0,0,0,0,0,0.4,0,0,0,0,10.4,0,1,0,0,0,0,400,6,400,2,5,1,0,0,0,0,0,0,0,0,0,0,0,0,0,0,0,0,0,0,0,0,0,0,0,700,40,40,0,20,0,3,720,81
DR-18-2014,,19,9.1,0,0,0,0,0,0,0,0,0,0,0,0,0,0.4,0,0,0,0,10.4,0,1,0,0,0,0,400,6,400,2,5,1,0,0,0,0,0,0,0,0,0,0,0,0,0,0,0,0,0,0,0,0,0,0,0,800,40,40,0,20,0,3,720,92
DR-18-2014,,17,9.1,0,0,0,0,0,0,0,0,0,0,0,0,0,0.4,0,0,0,0,10.4,0,1,0,0,0,0,400,6,400,2,5,0,0,0,0,0,0,0,0,1,0,0,0,0,0,0,0,0,0,0,0,0,0,0,0,700,40,40,0,20,0,3,720,59
DR-18-2014,,20,9.1,0,0,0,0,0,0,0,0,0,0,0,0,0,0.4,0,0,0,0,10.4,0,1,0,0,0,0,400,6,400,2,5,0,0,0,0,0,0,0,0,1,0,0,0,0,0,0,0,0,0,0,0,0,0,0,0,800,40,40,0,20,0,3,720,80
DR-5-2012,"DR-5-2012 Effect of a second metal (Y, K, Ca, Mn or Cu) addition on the carbon dioxide
reforming of methane over nanostructured palladium catalysts
Chunkai Shia,∗, Peng Zhangb,∗∗",1,0,0,0,0,0,0,0,0,0,0,0,0,0,0,0,0,1,0,0,0,1,0,0,0,0,0,500,3,500,2,100,1,0,0,0,0,0,0,0,0,0,0,0,0,0,0,0,0,0,0,0,0,0,0,0,500,25,25,0,0,50,2.5,60,30.6818
DR-5-2012,,2,0,0,0,0,0,0,0,0,0,0,0,0,0,0,0,0,1,0,0,0,1,0,0,0,0,0,500,3,500,2,100,1,0,0,0,0,0,0,0,0,0,0,0,0,0,0,0,0,0,0,0,0,0,0,0,550,25,25,0,0,50,2.5,60,48.4848
DR-5-2012,,3,0,0,0,0,0,0,0,0,0,0,0,0,0,0,0,0,1,0,0,0,1,0,0,0,0,0,500,3,500,2,100,1,0,0,0,0,0,0,0,0,0,0,0,0,0,0,0,0,0,0,0,0,0,0,0,600,25,25,0,0,50,2.5,60,66.8561
DR-5-2012,,4,0,0,0,0,0,0,0,0,0,0,0,0,0,0,0,0,1,0,0,0,1,0,0,0,0,0,500,3,500,2,100,1,0,0,0,0,0,0,0,0,0,0,0,0,0,0,0,0,0,0,0,0,0,0,0,650,25,25,0,0,50,2.5,60,81.0606
DR-5-2012,,5,0,0,0,0,0,0,0,0,0,0,0,0,0,0,0,0,1,0,0,0,1,0,0,0,0,0,500,3,500,2,100,1,0,0,0,0,0,0,0,0,0,0,0,0,0,0,0,0,0,0,0,0,0,0,0,700,25,25,0,0,50,2.5,60,89.5833
DR-5-2012,,6,0,0,0,0,0,0,0,0,0,0,0,0,0,0,0,0,1,0,5,0,0,0,1,0,0,0,500,3,500,2,100,1,0,0,0,0,0,0,0,0,0,0,0,0,0,0,0,0,0,0,0,0,0,0,0,500,25,25,0,0,50,2.5,60,31.6288
DR-5-2012,,7,0,0,0,0,0,0,0,0,0,0,0,0,0,0,0,0,1,0,5,0,0,0,1,0,0,0,500,3,500,2,100,1,0,0,0,0,0,0,0,0,0,0,0,0,0,0,0,0,0,0,0,0,0,0,0,550,25,25,0,0,50,2.5,60,51.1364
DR-5-2012,,8,0,0,0,0,0,0,0,0,0,0,0,0,0,0,0,0,1,0,5,0,0,0,1,0,0,0,500,3,500,2,100,1,0,0,0,0,0,0,0,0,0,0,0,0,0,0,0,0,0,0,0,0,0,0,0,600,25,25,0,0,50,2.5,60,68.9394
DR-5-2012,,9,0,0,0,0,0,0,0,0,0,0,0,0,0,0,0,0,1,0,5,0,0,0,1,0,0,0,500,3,500,2,100,1,0,0,0,0,0,0,0,0,0,0,0,0,0,0,0,0,0,0,0,0,0,0,0,650,25,25,0,0,50,2.5,60,82.197
DR-5-2012,,10,0,0,0,0,0,0,0,0,0,0,0,0,0,0,0,0,1,0,5,0,0,0,1,0,0,0,500,3,500,2,100,1,0,0,0,0,0,0,0,0,0,0,0,0,0,0,0,0,0,0,0,0,0,0,0,700,25,25,0,0,50,2.5,60,89.5833
DR-5-2012,,11,0,0,0,0,0,0,0,0,0,0,0,0,5,0,0,0,1,0,0,0,0,0,1,0,0,0,500,3,500,2,100,1,0,0,0,0,0,0,0,0,0,0,0,0,0,0,0,0,0,0,0,0,0,0,0,500,25,25,0,0,50,2.5,60,16.0985
DR-5-2012,,12,0,0,0,0,0,0,0,0,0,0,0,0,5,0,0,0,1,0,0,0,0,0,1,0,0,0,500,3,500,2,100,1,0,0,0,0,0,0,0,0,0,0,0,0,0,0,0,0,0,0,0,0,0,0,0,550,25,25,0,0,50,2.5,60,28.7879
DR-5-2012,,13,0,0,0,0,0,0,0,0,0,0,0,0,5,0,0,0,1,0,0,0,0,0,1,0,0,0,500,3,500,2,100,1,0,0,0,0,0,0,0,0,0,0,0,0,0,0,0,0,0,0,0,0,0,0,0,600,25,25,0,0,50,2.5,60,46.4015
DR-5-2012,,14,0,0,0,0,0,0,0,0,0,0,0,0,5,0,0,0,1,0,0,0,0,0,1,0,0,0,500,3,500,2,100,1,0,0,0,0,0,0,0,0,0,0,0,0,0,0,0,0,0,0,0,0,0,0,0,650,25,25,0,0,50,2.5,60,63.6364
DR-5-2012,,15,0,0,0,0,0,0,0,0,0,0,0,0,5,0,0,0,1,0,0,0,0,0,1,0,0,0,500,3,500,2,100,1,0,0,0,0,0,0,0,0,0,0,0,0,0,0,0,0,0,0,0,0,0,0,0,700,25,25,0,0,50,2.5,60,75.7576
DR-5-2012,,16,0,0,5,0,0,0,0,0,0,0,0,0,0,0,0,0,1,0,0,0,0,0,1,0,0,0,500,3,500,2,100,1,0,0,0,0,0,0,0,0,0,0,0,0,0,0,0,0,0,0,0,0,0,0,0,500,25,25,0,0,50,2.5,60,28.7879
DR-5-2012,,17,0,0,5,0,0,0,0,0,0,0,0,0,0,0,0,0,1,0,0,0,0,0,1,0,0,0,500,3,500,2,100,1,0,0,0,0,0,0,0,0,0,0,0,0,0,0,0,0,0,0,0,0,0,0,0,550,25,25,0,0,50,2.5,60,50.1894
DR-5-2012,,18,0,0,5,0,0,0,0,0,0,0,0,0,0,0,0,0,1,0,0,0,0,0,1,0,0,0,500,3,500,2,100,1,0,0,0,0,0,0,0,0,0,0,0,0,0,0,0,0,0,0,0,0,0,0,0,600,25,25,0,0,50,2.5,60,69.1288
DR-5-2012,,19,0,0,5,0,0,0,0,0,0,0,0,0,0,0,0,0,1,0,0,0,0,0,1,0,0,0,500,3,500,2,100,1,0,0,0,0,0,0,0,0,0,0,0,0,0,0,0,0,0,0,0,0,0,0,0,650,25,25,0,0,50,2.5,60,82.7652
DR-5-2012,,20,0,0,5,0,0,0,0,0,0,0,0,0,0,0,0,0,1,0,0,0,0,0,1,0,0,0,500,3,500,2,100,1,0,0,0,0,0,0,0,0,0,0,0,0,0,0,0,0,0,0,0,0,0,0,0,700,25,25,0,0,50,2.5,60,89.7727
DR-5-2012,,21,0,0,0,0,0,5,0,0,0,0,0,0,0,0,0,0,1,0,0,0,0,0,1,0,0,0,500,3,500,2,100,1,0,0,0,0,0,0,0,0,0,0,0,0,0,0,0,0,0,0,0,0,0,0,0,500,25,25,0,0,50,2.5,60,22.9167
DR-5-2012,,22,0,0,0,0,0,5,0,0,0,0,0,0,0,0,0,0,1,0,0,0,0,0,1,0,0,0,500,3,500,2,100,1,0,0,0,0,0,0,0,0,0,0,0,0,0,0,0,0,0,0,0,0,0,0,0,550,25,25,0,0,50,2.5,60,39.5833
DR-5-2012,,23,0,0,0,0,0,5,0,0,0,0,0,0,0,0,0,0,1,0,0,0,0,0,1,0,0,0,500,3,500,2,100,1,0,0,0,0,0,0,0,0,0,0,0,0,0,0,0,0,0,0,0,0,0,0,0,600,25,25,0,0,50,2.5,60,57.7652
DR-5-2012,,24,0,0,0,0,0,5,0,0,0,0,0,0,0,0,0,0,1,0,0,0,0,0,1,0,0,0,500,3,500,2,100,1,0,0,0,0,0,0,0,0,0,0,0,0,0,0,0,0,0,0,0,0,0,0,0,650,25,25,0,0,50,2.5,60,72.9167
DR-5-2012,,25,0,0,0,0,0,5,0,0,0,0,0,0,0,0,0,0,1,0,0,0,0,0,1,0,0,0,500,3,500,2,100,1,0,0,0,0,0,0,0,0,0,0,0,0,0,0,0,0,0,0,0,0,0,0,0,700,25,25,0,0,50,2.5,60,81.25
DR-5-2012,,26,0,0,0,5,0,0,0,0,0,0,0,0,0,0,0,0,1,0,0,0,0,0,1,0,0,0,500,3,500,2,100,1,0,0,0,0,0,0,0,0,0,0,0,0,0,0,0,0,0,0,0,0,0,0,0,500,25,25,0,0,50,2.5,60,3.59848
DR-5-2012,,27,0,0,0,5,0,0,0,0,0,0,0,0,0,0,0,0,1,0,0,0,0,0,1,0,0,0,500,3,500,2,100,1,0,0,0,0,0,0,0,0,0,0,0,0,0,0,0,0,0,0,0,0,0,0,0,550,25,25,0,0,50,2.5,60,5.68182
DR-5-2012,,28,0,0,0,5,0,0,0,0,0,0,0,0,0,0,0,0,1,0,0,0,0,0,1,0,0,0,500,3,500,2,100,1,0,0,0,0,0,0,0,0,0,0,0,0,0,0,0,0,0,0,0,0,0,0,0,600,25,25,0,0,50,2.5,60,10.6061
DR-5-2012,,29,0,0,0,5,0,0,0,0,0,0,0,0,0,0,0,0,1,0,0,0,0,0,1,0,0,0,500,3,500,2,100,1,0,0,0,0,0,0,0,0,0,0,0,0,0,0,0,0,0,0,0,0,0,0,0,650,25,25,0,0,50,2.5,60,16.6667
DR-5-2012,,30,0,0,0,5,0,0,0,0,0,0,0,0,0,0,0,0,1,0,0,0,0,0,1,0,0,0,500,3,500,2,100,1,0,0,0,0,0,0,0,0,0,0,0,0,0,0,0,0,0,0,0,0,0,0,0,700,25,25,0,0,50,2.5,60,23.1061
DR-10-2012,"DR-10-2012 Platinum supported on alkaline and alkaline earth metal-doped alumina
as catalysts for dry reforming and partial oxidation of methane
A. Ballarini a, F. Basile b, P. Benitob, I. Bersanib, G. Fornasarib, S. de Miguela, S.C.P. Mainaa, J. Vilella a,
A. Vaccarib, O.A. Scelzaa,∗",1,0,0,0,0,0,0,0,0,0.02,0,0,0,1,0,0,0,0,0,0,0,1,0,0,0,0,0,500,3,750,5,100,1,0,0,0,0,0,0,0,0,0,0,0,0,0,0,0,0,0,0,0,0,0,0,0,750,50,50,0,0,0,2.649942585,15,11.6069
DR-10-2012,,7,0,0,0,0,0,0,0,0,0.02,0,0,0,1,0,0,0,0,0,0,0,1,0,0,0,0,0,500,3,750,5,100,1,0,0,0,0,0,0,0,0,0,0,0,0,0,0,0,0,0,0,0,0,0,0,0,750,50,50,0,0,0,2.649942585,135,4.45656
DR-10-2012,,2,0,0,0,0,0,0,0,0,0.02,1,0,0,0,0,0,0,0,0,0,0,1,0,0,0,0,0,500,3,750,5,100,1,0,0,0,0,0,0,0,0,0,0,0,0,0,0,0,0,0,0,0,0,0,0,0,750,50,50,0,0,0,2.649942585,15,14.169
DR-10-2012,,8,0,0,0,0,0,0,0,0,0.02,1,0,0,0,0,0,0,0,0,0,0,1,0,0,0,0,0,500,3,750,5,100,1,0,0,0,0,0,0,0,0,0,0,0,0,0,0,0,0,0,0,0,0,0,0,0,750,50,50,0,0,0,2.649942585,135,5.14428
DR-10-2012,,3,0,0,0,0,0,0,0,0,0.1,0,0,0,1,0,0,0,0,0,0,0,1,0,0,0,0,0,500,3,750,5,100,1,0,0,0,0,0,0,0,0,0,0,0,0,0,0,0,0,0,0,0,0,0,0,0,750,50,50,0,0,0,2.649942585,15,53.4814
DR-10-2012,,9,0,0,0,0,0,0,0,0,0.1,0,0,0,1,0,0,0,0,0,0,0,1,0,0,0,0,0,500,3,750,5,100,1,0,0,0,0,0,0,0,0,0,0,0,0,0,0,0,0,0,0,0,0,0,0,0,750,50,50,0,0,0,2.649942585,135,9.95704
DR-10-2012,,4,0,0,0,0,0,0,0,0,0.1,1,0,0,0,0,0,0,0,0,0,0,1,0,0,0,0,0,500,3,750,5,100,1,0,0,0,0,0,0,0,0,0,0,0,0,0,0,0,0,0,0,0,0,0,0,0,750,50,50,0,0,0,2.649942585,15,64.2935
DR-10-2012,,10,0,0,0,0,0,0,0,0,0.1,1,0,0,0,0,0,0,0,0,0,0,1,0,0,0,0,0,500,3,750,5,100,1,0,0,0,0,0,0,0,0,0,0,0,0,0,0,0,0,0,0,0,0,0,0,0,750,50,50,0,0,0,2.649942585,135,9.14345
DR-10-2012,,5,0,0,0,0,0,0,0,0,0.5,0,0,0,1,0,0,0,0,0,0,0,1,0,0,0,0,0,500,3,750,5,100,1,0,0,0,0,0,0,0,0,0,0,0,0,0,0,0,0,0,0,0,0,0,0,0,750,50,50,0,0,0,2.649942585,15,70.6069
DR-10-2012,,11,0,0,0,0,0,0,0,0,0.5,0,0,0,1,0,0,0,0,0,0,0,1,0,0,0,0,0,500,3,750,5,100,1,0,0,0,0,0,0,0,0,0,0,0,0,0,0,0,0,0,0,0,0,0,0,0,750,50,50,0,0,0,2.649942585,135,63.4572
DR-10-2012,,6,0,0,0,0,0,0,0,0,0.5,1,0,0,0,0,0,0,0,0,0,0,1,0,0,0,0,0,500,3,750,5,100,1,0,0,0,0,0,0,0,0,0,0,0,0,0,0,0,0,0,0,0,0,0,0,0,750,50,50,0,0,0,2.649942585,15,61.9189
DR-10-2012,,12,0,0,0,0,0,0,0,0,0.5,1,0,0,0,0,0,0,0,0,0,0,1,0,0,0,0,0,500,3,750,5,100,1,0,0,0,0,0,0,0,0,0,0,0,0,0,0,0,0,0,0,0,0,0,0,0,750,50,50,0,0,0,2.649942585,135,57.7686
DR-5-2011 ,"DR-5-2011 CO2 reforming of CH4 on doped Rh/Al2O3 catalysts
I. Sarusia, K. Fodora, K. Baána, A. Oszkóa, G. Pótári a, A. Erdo˝helyi a,b,∗",1,0,0,0,0,0,0,0,0,0,0,0,0,0,0,0,1,0,0,0,0,0,1,0,0,0,0,400,0.5,500,1,100,1,0,0,0,0,0,0,0,0,0,0,0,0,0,0,0,0,0,0,0,0,0,0,0,500,50,50,0,0,0,3,60,7.7
DR-5-2011 ,,2,0,0,0,0,0,0,0,0,0,0,0,0,0,0,0,1,0,0,0,0,0,1,0,0,0,0,400,0.5,500,1,100,0.95,0,0,0,0,0,0,0,0,0,0,0,0,0,0,0,0.05,0,0,0,0,0,0,0,500,50,50,0,0,0,3,60,10.3
DR-5-2011,,3,0,0,0,0,0,0,0,0,0,0,0,0,0,0,0,1,0,0,0,0,0,1,0,0,0,0,400,0.5,500,1,100,0.9,0,0,0,0,0,0,0,0,0,0,0,0,0,0,0,0.1,0,0,0,0,0,0,0,500,50,50,0,0,0,3,60,10.3
DR-5-2011,,4,0,0,0,0,0,0,0,0,0,0,0,0,0,0,0,1,0,0,0,0,0,1,0,0,0,0,400,0.5,500,1,100,0.95,0,0,0,0,0,0,0,0,0,0,0,0,0,0.05,0,0,0,0,0,0,0,0,0,500,50,50,0,0,0,3,60,13.7
DR-5-2011,,5,0,0,0,0,0,0,0,0,0,0,0,0,0,0,0,1,0,0,0,0,0,1,0,0,0,0,400,0.5,500,1,100,0.9,0,0,0,0,0,0,0,0,0,0,0,0,0,0.1,0,0,0,0,0,0,0,0,0,500,50,50,0,0,0,3,60,11.2
DR-5-2011,,6,0,0,0,0,0,0,0,0,0,0,0,0,0,0,0,1,0,0,0,0,0,1,0,0,0,0,400,0.5,500,1,100,1,0,0,0,0,0,0,0,0,0,0,0,0,0,0,0,0,0,0,0,0,0,0,0,500,50,50,0,0,0,3,5,7.34434
DR-5-2011,,7,0,0,0,0,0,0,0,0,0,0,0,0,0,0,0,1,0,0,0,0,0,1,0,0,0,0,400,0.5,500,1,100,1,0,0,0,0,0,0,0,0,0,0,0,0,0,0,0,0,0,0,0,0,0,0,0,500,50,50,0,0,0,3,15,7.45338
DR-5-2011,,8,0,0,0,0,0,0,0,0,0,0,0,0,0,0,0,1,0,0,0,0,0,1,0,0,0,0,400,0.5,500,1,100,1,0,0,0,0,0,0,0,0,0,0,0,0,0,0,0,0,0,0,0,0,0,0,0,500,50,50,0,0,0,3,25,7.49604
DR-5-2011,,9,0,0,0,0,0,0,0,0,0,0,0,0,0,0,0,1,0,0,0,0,0,1,0,0,0,0,400,0.5,500,1,100,1,0,0,0,0,0,0,0,0,0,0,0,0,0,0,0,0,0,0,0,0,0,0,0,500,50,50,0,0,0,3,35,7.53871
DR-5-2011,,10,0,0,0,0,0,0,0,0,0,0,0,0,0,0,0,1,0,0,0,0,0,1,0,0,0,0,400,0.5,500,1,100,1,0,0,0,0,0,0,0,0,0,0,0,0,0,0,0,0,0,0,0,0,0,0,0,500,50,50,0,0,0,3,45,7.515
DR-5-2011,,11,0,0,0,0,0,0,0,0,0,0,0,0,0,0,0,1,0,0,0,0,0,1,0,0,0,0,400,0.5,500,1,100,1,0,0,0,0,0,0,0,0,0,0,0,0,0,0,0,0,0,0,0,0,0,0,0,500,50,50,0,0,0,3,55,7.46917
DR-5-2011,,12,0,0,0,0,0,0,0,0,0,0,0,0,0,0,0,1,0,0,0,0,0,1,0,0,0,0,400,0.5,500,1,100,1,0,0,0,0,0,0,0,0,0,0,0,0,0,0,0,0,0,0,0,0,0,0,0,500,50,50,0,0,0,3,65,7.55608
DR-5-2011,,13,0,0,0,0,0,0,0,0,0,0,0,0,0,0,0,1,0,0,0,0,0,1,0,0,0,0,400,0.5,500,1,100,1,0,0,0,0,0,0,0,0,0,0,0,0,0,0,0,0,0,0,0,0,0,0,0,500,50,50,0,0,0,3,75,7.53241
DR-5-2011,,14,0,0,0,0,0,0,0,0,0,0,0,0,0,0,0,1,0,0,0,0,0,1,0,0,0,0,400,0.5,500,1,100,1,0,0,0,0,0,0,0,0,0,0,0,0,0,0,0,0,0,0,0,0,0,0,0,500,50,50,0,0,0,3,85,7.64141
DR-5-2011,,15,0,0,0,0,0,0,0,0,0,0,0,0,0,0,0,1,0,0,0,0,0,1,0,0,0,0,400,0.5,500,1,100,1,0,0,0,0,0,0,0,0,0,0,0,0,0,0,0,0,0,0,0,0,0,0,0,500,50,50,0,0,0,3,95,7.57349
DR-5-2011,,16,0,0,0,0,0,0,0,0,0,0,0,0,0,0,0,1,0,0,0,0,0,1,0,0,0,0,400,0.5,500,1,100,1,0,0,0,0,0,0,0,0,0,0,0,0,0,0,0,0,0,0,0,0,0,0,0,500,50,50,0,0,0,3,105,7.77099
DR-5-2011,,17,0,0,0,0,0,0,0,0,0,0,0,0,0,0,0,1,0,0,0,0,0,1,0,0,0,0,400,0.5,500,1,100,1,0,0,0,0,0,0,0,0,0,0,0,0,0,0,0,0,0,0,0,0,0,0,0,500,50,50,0,0,0,3,115,7.85794
DR-5-2011,,18,0,0,0,0,0,0,0,0,0,0,0,0,0,0,0,1,0,0,0,0,0,1,0,0,0,0,400,0.5,500,1,100,1,0,0,0,0,0,0,0,0,0,0,0,0,0,0,0,0,0,0,0,0,0,0,0,500,50,50,0,0,0,3,125,7.72361
DR-5-2011,,19,0,0,0,0,0,0,0,0,0,0,0,0,0,0,0,1,0,0,0,0,0,1,0,0,0,0,400,0.5,500,1,100,0.95,0,0,0,0,0,0,0,0,0,0,0,0,0,0.05,0,0,0,0,0,0,0,0,0,500,50,50,0,0,0,3,5,14.4904
DR-5-2011,,20,0,0,0,0,0,0,0,0,0,0,0,0,0,0,0,1,0,0,0,0,0,1,0,0,0,0,400,0.5,500,1,100,0.95,0,0,0,0,0,0,0,0,0,0,0,0,0,0.05,0,0,0,0,0,0,0,0,0,500,50,50,0,0,0,3,15,14.4667
DR-5-2011,,21,0,0,0,0,0,0,0,0,0,0,0,0,0,0,0,1,0,0,0,0,0,1,0,0,0,0,400,0.5,500,1,100,0.95,0,0,0,0,0,0,0,0,0,0,0,0,0,0.05,0,0,0,0,0,0,0,0,0,500,50,50,0,0,0,3,25,14.3545
DR-5-2011,,22,0,0,0,0,0,0,0,0,0,0,0,0,0,0,0,1,0,0,0,0,0,1,0,0,0,0,400,0.5,500,1,100,0.95,0,0,0,0,0,0,0,0,0,0,0,0,0,0.05,0,0,0,0,0,0,0,0,0,500,50,50,0,0,0,3,35,14.2422
DR-5-2011,,23,0,0,0,0,0,0,0,0,0,0,0,0,0,0,0,1,0,0,0,0,0,1,0,0,0,0,400,0.5,500,1,100,0.95,0,0,0,0,0,0,0,0,0,0,0,0,0,0.05,0,0,0,0,0,0,0,0,0,500,50,50,0,0,0,3,45,13.9531
DR-5-2011,,24,0,0,0,0,0,0,0,0,0,0,0,0,0,0,0,1,0,0,0,0,0,1,0,0,0,0,400,0.5,500,1,100,0.95,0,0,0,0,0,0,0,0,0,0,0,0,0,0.05,0,0,0,0,0,0,0,0,0,500,50,50,0,0,0,3,55,13.9736
DR-5-2011,,25,0,0,0,0,0,0,0,0,0,0,0,0,0,0,0,1,0,0,0,0,0,1,0,0,0,0,400,0.5,500,1,100,0.95,0,0,0,0,0,0,0,0,0,0,0,0,0,0.05,0,0,0,0,0,0,0,0,0,500,50,50,0,0,0,3,65,13.5959
DR-5-2011,,26,0,0,0,0,0,0,0,0,0,0,0,0,0,0,0,1,0,0,0,0,0,1,0,0,0,0,400,0.5,500,1,100,0.95,0,0,0,0,0,0,0,0,0,0,0,0,0,0.05,0,0,0,0,0,0,0,0,0,500,50,50,0,0,0,3,75,13.3289
DR-5-2011,,27,0,0,0,0,0,0,0,0,0,0,0,0,0,0,0,1,0,0,0,0,0,1,0,0,0,0,400,0.5,500,1,100,0.95,0,0,0,0,0,0,0,0,0,0,0,0,0,0.05,0,0,0,0,0,0,0,0,0,500,50,50,0,0,0,3,85,13.5043
DR-5-2011,,28,0,0,0,0,0,0,0,0,0,0,0,0,0,0,0,1,0,0,0,0,0,1,0,0,0,0,400,0.5,500,1,100,0.95,0,0,0,0,0,0,0,0,0,0,0,0,0,0.05,0,0,0,0,0,0,0,0,0,500,50,50,0,0,0,3,95,13.0159
DR-5-2011,,29,0,0,0,0,0,0,0,0,0,0,0,0,0,0,0,1,0,0,0,0,0,1,0,0,0,0,400,0.5,500,1,100,0.95,0,0,0,0,0,0,0,0,0,0,0,0,0,0.05,0,0,0,0,0,0,0,0,0,500,50,50,0,0,0,3,105,13.2356
DR-5-2011,,30,0,0,0,0,0,0,0,0,0,0,0,0,0,0,0,1,0,0,0,0,0,1,0,0,0,0,400,0.5,500,1,100,0.95,0,0,0,0,0,0,0,0,0,0,0,0,0,0.05,0,0,0,0,0,0,0,0,0,500,50,50,0,0,0,3,115,13.2783
DR-5-2011,,31,0,0,0,0,0,0,0,0,0,0,0,0,0,0,0,1,0,0,0,0,0,1,0,0,0,0,400,0.5,500,1,100,0.95,0,0,0,0,0,0,0,0,0,0,0,0,0,0.05,0,0,0,0,0,0,0,0,0,500,50,50,0,0,0,3,125,13.4537
DR-5-2011,,32,0,0,0,0,0,0,0,0,0,0,0,0,0,0,0,1,0,0,0,0,0,1,0,0,0,0,400,0.5,500,1,100,0.9,0,0,0,0,0,0,0,0,0,0,0,0,0,0.1,0,0,0,0,0,0,0,0,0,500,50,50,0,0,0,3,5,11.1497
DR-5-2011,,33,0,0,0,0,0,0,0,0,0,0,0,0,0,0,0,1,0,0,0,0,0,1,0,0,0,0,400,0.5,500,1,100,0.9,0,0,0,0,0,0,0,0,0,0,0,0,0,0.1,0,0,0,0,0,0,0,0,0,500,50,50,0,0,0,3,15,11.1259
DR-5-2011,,34,0,0,0,0,0,0,0,0,0,0,0,0,0,0,0,1,0,0,0,0,0,1,0,0,0,0,400,0.5,500,1,100,0.9,0,0,0,0,0,0,0,0,0,0,0,0,0,0.1,0,0,0,0,0,0,0,0,0,500,50,50,0,0,0,3,25,10.9916
DR-5-2011,,35,0,0,0,0,0,0,0,0,0,0,0,0,0,0,0,1,0,0,0,0,0,1,0,0,0,0,400,0.5,500,1,100,0.9,0,0,0,0,0,0,0,0,0,0,0,0,0,0.1,0,0,0,0,0,0,0,0,0,500,50,50,0,0,0,3,35,11.1007
DR-5-2011,,36,0,0,0,0,0,0,0,0,0,0,0,0,0,0,0,1,0,0,0,0,0,1,0,0,0,0,400,0.5,500,1,100,0.9,0,0,0,0,0,0,0,0,0,0,0,0,0,0.1,0,0,0,0,0,0,0,0,0,500,50,50,0,0,0,3,45,10.9442
DR-5-2011,,37,0,0,0,0,0,0,0,0,0,0,0,0,0,0,0,1,0,0,0,0,0,1,0,0,0,0,400,0.5,500,1,100,0.9,0,0,0,0,0,0,0,0,0,0,0,0,0,0.1,0,0,0,0,0,0,0,0,0,500,50,50,0,0,0,3,55,10.9869
DR-5-2011,,38,0,0,0,0,0,0,0,0,0,0,0,0,0,0,0,1,0,0,0,0,0,1,0,0,0,0,400,0.5,500,1,100,0.9,0,0,0,0,0,0,0,0,0,0,0,0,0,0.1,0,0,0,0,0,0,0,0,0,500,50,50,0,0,0,3,65,11.0295
DR-5-2011,,39,0,0,0,0,0,0,0,0,0,0,0,0,0,0,0,1,0,0,0,0,0,1,0,0,0,0,400,0.5,500,1,100,0.9,0,0,0,0,0,0,0,0,0,0,0,0,0,0.1,0,0,0,0,0,0,0,0,0,500,50,50,0,0,0,3,75,11.0501
DR-5-2011,,40,0,0,0,0,0,0,0,0,0,0,0,0,0,0,0,1,0,0,0,0,0,1,0,0,0,0,400,0.5,500,1,100,0.9,0,0,0,0,0,0,0,0,0,0,0,0,0,0.1,0,0,0,0,0,0,0,0,0,500,50,50,0,0,0,3,85,11.0043
DR-5-2011,,41,0,0,0,0,0,0,0,0,0,0,0,0,0,0,0,1,0,0,0,0,0,1,0,0,0,0,400,0.5,500,1,100,0.9,0,0,0,0,0,0,0,0,0,0,0,0,0,0.1,0,0,0,0,0,0,0,0,0,500,50,50,0,0,0,3,95,10.9584
DR-5-2011,,42,0,0,0,0,0,0,0,0,0,0,0,0,0,0,0,1,0,0,0,0,0,1,0,0,0,0,400,0.5,500,1,100,0.9,0,0,0,0,0,0,0,0,0,0,0,0,0,0.1,0,0,0,0,0,0,0,0,0,500,50,50,0,0,0,3,105,11.0454
DR-5-2011,,43,0,0,0,0,0,0,0,0,0,0,0,0,0,0,0,1,0,0,0,0,0,1,0,0,0,0,400,0.5,500,1,100,0.9,0,0,0,0,0,0,0,0,0,0,0,0,0,0.1,0,0,0,0,0,0,0,0,0,500,50,50,0,0,0,3,115,10.9774
DR-5-2011,,44,0,0,0,0,0,0,0,0,0,0,0,0,0,0,0,1,0,0,0,0,0,1,0,0,0,0,400,0.5,500,1,100,0.9,0,0,0,0,0,0,0,0,0,0,0,0,0,0.1,0,0,0,0,0,0,0,0,0,500,50,50,0,0,0,3,125,11.1971
DR-5-2011,,45,0,0,0,0,0,0,0,0,0,0,0,0,0,0,0,1,0,0,0,0,0,1,0,0,0,0,400,0.5,500,1,100,0.95,0,0,0,0,0,0,0,0,0,0,0,0,0,0,0,0.05,0,0,0,0,0,0,0,500,50,50,0,0,0,3,5,10.4417
DR-5-2011,,46,0,0,0,0,0,0,0,0,0,0,0,0,0,0,0,1,0,0,0,0,0,1,0,0,0,0,400,0.5,500,1,100,0.95,0,0,0,0,0,0,0,0,0,0,0,0,0,0,0,0.05,0,0,0,0,0,0,0,500,50,50,0,0,0,3,15,10.3959
DR-5-2011,,47,0,0,0,0,0,0,0,0,0,0,0,0,0,0,0,1,0,0,0,0,0,1,0,0,0,0,400,0.5,500,1,100,0.95,0,0,0,0,0,0,0,0,0,0,0,0,0,0,0,0.05,0,0,0,0,0,0,0,500,50,50,0,0,0,3,25,10.3279
DR-5-2011,,48,0,0,0,0,0,0,0,0,0,0,0,0,0,0,0,1,0,0,0,0,0,1,0,0,0,0,400,0.5,500,1,100,0.95,0,0,0,0,0,0,0,0,0,0,0,0,0,0,0,0.05,0,0,0,0,0,0,0,500,50,50,0,0,0,3,35,10.2599
DR-5-2011,,49,0,0,0,0,0,0,0,0,0,0,0,0,0,0,0,1,0,0,0,0,0,1,0,0,0,0,400,0.5,500,1,100,0.95,0,0,0,0,0,0,0,0,0,0,0,0,0,0,0,0.05,0,0,0,0,0,0,0,500,50,50,0,0,0,3,45,10.2141
DR-5-2011,,50,0,0,0,0,0,0,0,0,0,0,0,0,0,0,0,1,0,0,0,0,0,1,0,0,0,0,400,0.5,500,1,100,0.95,0,0,0,0,0,0,0,0,0,0,0,0,0,0,0,0.05,0,0,0,0,0,0,0,500,50,50,0,0,0,3,55,10.2347
DR-5-2011,,51,0,0,0,0,0,0,0,0,0,0,0,0,0,0,0,1,0,0,0,0,0,1,0,0,0,0,400,0.5,500,1,100,0.95,0,0,0,0,0,0,0,0,0,0,0,0,0,0,0,0.05,0,0,0,0,0,0,0,500,50,50,0,0,0,3,65,10.3437
DR-5-2011,,52,0,0,0,0,0,0,0,0,0,0,0,0,0,0,0,1,0,0,0,0,0,1,0,0,0,0,400,0.5,500,1,100,0.95,0,0,0,0,0,0,0,0,0,0,0,0,0,0,0,0.05,0,0,0,0,0,0,0,500,50,50,0,0,0,3,75,10.4085
DR-5-2011,,53,0,0,0,0,0,0,0,0,0,0,0,0,0,0,0,1,0,0,0,0,0,1,0,0,0,0,400,0.5,500,1,100,0.95,0,0,0,0,0,0,0,0,0,0,0,0,0,0,0,0.05,0,0,0,0,0,0,0,500,50,50,0,0,0,3,85,10.2742
DR-5-2011,,54,0,0,0,0,0,0,0,0,0,0,0,0,0,0,0,1,0,0,0,0,0,1,0,0,0,0,400,0.5,500,1,100,0.95,0,0,0,0,0,0,0,0,0,0,0,0,0,0,0,0.05,0,0,0,0,0,0,0,500,50,50,0,0,0,3,95,10.3611
DR-5-2011,,55,0,0,0,0,0,0,0,0,0,0,0,0,0,0,0,1,0,0,0,0,0,1,0,0,0,0,400,0.5,500,1,100,0.95,0,0,0,0,0,0,0,0,0,0,0,0,0,0,0,0.05,0,0,0,0,0,0,0,500,50,50,0,0,0,3,105,10.3595
DR-5-2011,,56,0,0,0,0,0,0,0,0,0,0,0,0,0,0,0,1,0,0,0,0,0,1,0,0,0,0,400,0.5,500,1,100,0.95,0,0,0,0,0,0,0,0,0,0,0,0,0,0,0,0.05,0,0,0,0,0,0,0,500,50,50,0,0,0,3,115,10.3358
DR-5-2011,,57,0,0,0,0,0,0,0,0,0,0,0,0,0,0,0,1,0,0,0,0,0,1,0,0,0,0,400,0.5,500,1,100,0.95,0,0,0,0,0,0,0,0,0,0,0,0,0,0,0,0.05,0,0,0,0,0,0,0,500,50,50,0,0,0,3,125,10.2678
DR-5-2011,,58,0,0,0,0,0,0,0,0,0,0,0,0,0,0,0,1,0,0,0,0,0,1,0,0,0,0,400,0.5,500,1,100,0.9,0,0,0,0,0,0,0,0,0,0,0,0,0,0,0,0.1,0,0,0,0,0,0,0,500,50,50,0,0,0,3,5,11.1054
DR-5-2011,,59,0,0,0,0,0,0,0,0,0,0,0,0,0,0,0,1,0,0,0,0,0,1,0,0,0,0,400,0.5,500,1,100,0.9,0,0,0,0,0,0,0,0,0,0,0,0,0,0,0,0.1,0,0,0,0,0,0,0,500,50,50,0,0,0,3,15,10.8162
DR-5-2011,,60,0,0,0,0,0,0,0,0,0,0,0,0,0,0,0,1,0,0,0,0,0,1,0,0,0,0,400,0.5,500,1,100,0.9,0,0,0,0,0,0,0,0,0,0,0,0,0,0,0,0.1,0,0,0,0,0,0,0,500,50,50,0,0,0,3,25,10.8589
DR-5-2011,,61,0,0,0,0,0,0,0,0,0,0,0,0,0,0,0,1,0,0,0,0,0,1,0,0,0,0,400,0.5,500,1,100,0.9,0,0,0,0,0,0,0,0,0,0,0,0,0,0,0,0.1,0,0,0,0,0,0,0,500,50,50,0,0,0,3,35,10.7245
DR-5-2011,,62,0,0,0,0,0,0,0,0,0,0,0,0,0,0,0,1,0,0,0,0,0,1,0,0,0,0,400,0.5,500,1,100,0.9,0,0,0,0,0,0,0,0,0,0,0,0,0,0,0,0.1,0,0,0,0,0,0,0,500,50,50,0,0,0,3,45,10.0592
