Repository: hych0/CH4Conversion

File: CH4Conv.csv (part 22 of 25)
,,,Base Metal (wt %),,,,,,,,,,,,,,,,,,,,,,,,,,,,Reduction Conditions,,,Support type,,,,,,,,,,,,,,,,,,,,,,,,Operating Conditions,,,,,,,,Output
Code of papers,Reference,Data,Co,Ba-promoter,Ca-promoter,Cu-promoter,Ce,Mn,La,Ni,Pt,Mg,Ir,Au,K,Li,Ru,Rh,Pd,Sr-promoter,Y-promoter,Zr,Incipient to wetness impregnation,Wet impregnation,Co-impregnation,Co-precipitation,Sol-gel,Sequential impregnation, calcTemperature (oC),calc Time (h),red Temperature  (oC),red Time (h),red H2 %,γ-Al2O3(Gamma),α-Al2O3(Alpha),Mesoporous Al2O3 (MAl),La2O3,SBA-15,BaO,BaTiO3,CaO,MgO,Nanocrystalline MgO,MgAl2O4(nanocry),CeO2,SiO2,Si3N4,TiO2,PrO2,V2O5,ZrO2,Mesoporous nanocrystalline ZrO2,MnO,MCM-41,Y2O3,ZSM-5,H-ZSM-5,react Temperature (C),reac CH4 %vol,reac CO2 %vol,reac Ar %vol,reac N2 %vol,reac He %vol,GHSV (mgmin/mL),Time on stream (min),% CH4 Conversion
DR-8-2012,"DR-8-2012 Ordered mesoporous alumina supported nickel based
catalysts for carbon dioxide reforming of methane
DR-5-2011,,63,0,0,0,0,0,0,0,0,0,0,0,0,0,0,0,1,0,0,0,0,0,1,0,0,0,0,400,0.5,500,1,100,0.9,0,0,0,0,0,0,0,0,0,0,0,0,0,0,0,0.1,0,0,0,0,0,0,0,500,50,50,0,0,0,3,55,10.2125
DR-5-2011,,64,0,0,0,0,0,0,0,0,0,0,0,0,0,0,0,1,0,0,0,0,0,1,0,0,0,0,400,0.5,500,1,100,0.9,0,0,0,0,0,0,0,0,0,0,0,0,0,0,0,0.1,0,0,0,0,0,0,0,500,50,50,0,0,0,3,65,10.2773
DR-5-2011,,65,0,0,0,0,0,0,0,0,0,0,0,0,0,0,0,1,0,0,0,0,0,1,0,0,0,0,400,0.5,500,1,100,0.9,0,0,0,0,0,0,0,0,0,0,0,0,0,0,0,0.1,0,0,0,0,0,0,0,500,50,50,0,0,0,3,75,10.2536
DR-5-2011,,66,0,0,0,0,0,0,0,0,0,0,0,0,0,0,0,1,0,0,0,0,0,1,0,0,0,0,400,0.5,500,1,100,0.9,0,0,0,0,0,0,0,0,0,0,0,0,0,0,0,0.1,0,0,0,0,0,0,0,500,50,50,0,0,0,3,85,10.3406
DR-5-2011,,67,0,0,0,0,0,0,0,0,0,0,0,0,0,0,0,1,0,0,0,0,0,1,0,0,0,0,400,0.5,500,1,100,0.9,0,0,0,0,0,0,0,0,0,0,0,0,0,0,0,0.1,0,0,0,0,0,0,0,500,50,50,0,0,0,3,95,10.2726
DR-5-2011,,68,0,0,0,0,0,0,0,0,0,0,0,0,0,0,0,1,0,0,0,0,0,1,0,0,0,0,400,0.5,500,1,100,0.9,0,0,0,0,0,0,0,0,0,0,0,0,0,0,0,0.1,0,0,0,0,0,0,0,500,50,50,0,0,0,3,105,10.2047
DR-5-2011,,69,0,0,0,0,0,0,0,0,0,0,0,0,0,0,0,1,0,0,0,0,0,1,0,0,0,0,400,0.5,500,1,100,0.9,0,0,0,0,0,0,0,0,0,0,0,0,0,0,0,0.1,0,0,0,0,0,0,0,500,50,50,0,0,0,3,115,9.95971
DR-5-2011,,70,0,0,0,0,0,0,0,0,0,0,0,0,0,0,0,1,0,0,0,0,0,1,0,0,0,0,400,0.5,500,1,100,0.9,0,0,0,0,0,0,0,0,0,0,0,0,0,0,0,0.1,0,0,0,0,0,0,0,500,50,50,0,0,0,3,125,10.0466
DR-8-2011,"DR-8-2011 Carbon dioxide reforming of methane to synthesis gas
over Ni/Si3N4 catalysts
Rujing Shang a,c, Xiaoning Guo a, Shifang Muc, Yingyong Wanga, Guoqiang Jin a,
Hendrik Kosslick b, Axel Schulz d, Xiang-Yun Guo a,*",1,0,0,0,0,0,0,0,1,0,0,0,0,0,0,0,0,0,0,0,0,0,1,0,0,0,0,400,4,0,0,0,0,0,0,0,0,0,0,0,0,0,0,0,0,1,0,0,0,0,0,0,0,0,0,0,800,47.61904762,52.38095238,0,0,0,7.5,720,66.5529
DR-8-2011,,2,0,0,0,0,0,0,0,3,0,0,0,0,0,0,0,0,0,0,0,0,0,1,0,0,0,0,400,4,0,0,0,0,0,0,0,0,0,0,0,0,0,0,0,0,1,0,0,0,0,0,0,0,0,0,0,800,47.61904762,52.38095238,0,0,0,7.5,720,82.116
DR-8-2011,,3,0,0,0,0,0,0,0,5,0,0,0,0,0,0,0,0,0,0,0,0,0,1,0,0,0,0,400,4,0,0,0,0,0,0,0,0,0,0,0,0,0,0,0,0,1,0,0,0,0,0,0,0,0,0,0,800,47.61904762,52.38095238,0,0,0,7.5,720,93.7201
DR-8-2011,,4,0,0,0,0,0,0,0,7,0,0,0,0,0,0,0,0,0,0,0,0,0,1,0,0,0,0,400,4,0,0,0,0,0,0,0,0,0,0,0,0,0,0,0,0,1,0,0,0,0,0,0,0,0,0,0,800,47.61904762,52.38095238,0,0,0,7.5,720,95.0853
DR-8-2011,,5,0,0,0,0,0,0,0,10,0,0,0,0,0,0,0,0,0,0,0,0,0,1,0,0,0,0,400,4,0,0,0,0,0,0,0,0,0,0,0,0,0,0,0,0,1,0,0,0,0,0,0,0,0,0,0,800,47.61904762,52.38095238,0,0,0,7.5,720,94.9488
DR-8-2011,,6,0,0,0,0,0,0,0,15,0,0,0,0,0,0,0,0,0,0,0,0,0,1,0,0,0,0,400,4,0,0,0,0,0,0,0,0,0,0,0,0,0,0,0,0,1,0,0,0,0,0,0,0,0,0,0,800,47.61904762,52.38095238,0,0,0,7.5,720,95.2218
DR-8-2011,,7,0,0,0,0,0,0,0,25,0,0,0,0,0,0,0,0,0,0,0,0,0,1,0,0,0,0,400,4,0,0,0,0,0,0,0,0,0,0,0,0,0,0,0,0,1,0,0,0,0,0,0,0,0,0,0,800,47.61904762,52.38095238,0,0,0,7.5,720,94.5392
DR-8-2011,,8,0,0,0,0,0,0,0,30,0,0,0,0,0,0,0,0,0,0,0,0,0,1,0,0,0,0,400,4,0,0,0,0,0,0,0,0,0,0,0,0,0,0,0,0,1,0,0,0,0,0,0,0,0,0,0,800,47.61904762,52.38095238,0,0,0,7.5,720,92.3549
DR-8-2011,,9,0,0,0,0,0,0,0,7,0,0,0,0,0,0,0,0,0,0,0,0,0,1,0,0,0,0,400,4,0,0,0,0,0,0,0,0,0,0,0,0,0,0,0,0,1,0,0,0,0,0,0,0,0,0,0,800,47.61904762,52.38095238,0,0,0,7.5,60,95.1014
DR-8-2011,,10,0,0,0,0,0,0,0,7,0,0,0,0,0,0,0,0,0,0,0,0,0,1,0,0,0,0,400,4,0,0,0,0,0,0,0,0,0,0,0,0,0,0,0,0,1,0,0,0,0,0,0,0,0,0,0,800,47.61904762,52.38095238,0,0,0,3.75,60,89.0203
DR-8-2011,,11,0,0,0,0,0,0,0,7,0,0,0,0,0,0,0,0,0,0,0,0,0,1,0,0,0,0,400,4,0,0,0,0,0,0,0,0,0,0,0,0,0,0,0,0,1,0,0,0,0,0,0,0,0,0,0,800,47.61904762,52.38095238,0,0,0,2.5,60,77.3649
DR-8-2011,,12,0,0,0,0,0,0,0,7,0,0,0,0,0,0,0,0,0,0,0,0,0,1,0,0,0,0,400,4,0,0,0,0,0,0,0,0,0,0,0,0,0,0,0,0,1,0,0,0,0,0,0,0,0,0,0,800,47.61904762,52.38095238,0,0,0,1.875,60,72.6351
DR-8-2011,,13,0,0,0,0,0,0,0,10,0,0,0,0,0,0,0,0,0,0,0,0,0,1,0,0,0,0,400,4,0,0,0,0,0,0,0,0,0,0,0,0,0,0,0,0,1,0,0,0,0,0,0,0,0,0,0,800,47.61904762,52.38095238,0,0,0,7.5,60,94.9324
DR-8-2011,,14,0,0,0,0,0,0,0,10,0,0,0,0,0,0,0,0,0,0,0,0,0,1,0,0,0,0,400,4,0,0,0,0,0,0,0,0,0,0,0,0,0,0,0,0,1,0,0,0,0,0,0,0,0,0,0,800,47.61904762,52.38095238,0,0,0,3.75,60,90.0338
DR-8-2011,,15,0,0,0,0,0,0,0,10,0,0,0,0,0,0,0,0,0,0,0,0,0,1,0,0,0,0,400,4,0,0,0,0,0,0,0,0,0,0,0,0,0,0,0,0,1,0,0,0,0,0,0,0,0,0,0,800,47.61904762,52.38095238,0,0,0,2.5,60,77.8716
DR-8-2011,,16,0,0,0,0,0,0,0,10,0,0,0,0,0,0,0,0,0,0,0,0,0,1,0,0,0,0,400,4,0,0,0,0,0,0,0,0,0,0,0,0,0,0,0,0,1,0,0,0,0,0,0,0,0,0,0,800,47.61904762,52.38095238,0,0,0,1.875,60,73.9865
DR-8-2011,,17,0,0,0,0,0,0,0,15,0,0,0,0,0,0,0,0,0,0,0,0,0,1,0,0,0,0,400,4,0,0,0,0,0,0,0,0,0,0,0,0,0,0,0,0,1,0,0,0,0,0,0,0,0,0,0,800,47.61904762,52.38095238,0,0,0,7.5,60,94.9324
DR-8-2011,,18,0,0,0,0,0,0,0,15,0,0,0,0,0,0,0,0,0,0,0,0,0,1,0,0,0,0,400,4,0,0,0,0,0,0,0,0,0,0,0,0,0,0,0,0,1,0,0,0,0,0,0,0,0,0,0,800,47.61904762,52.38095238,0,0,0,3.75,60,86.3176
DR-8-2011,,19,0,0,0,0,0,0,0,15,0,0,0,0,0,0,0,0,0,0,0,0,0,1,0,0,0,0,400,4,0,0,0,0,0,0,0,0,0,0,0,0,0,0,0,0,1,0,0,0,0,0,0,0,0,0,0,800,47.61904762,52.38095238,0,0,0,2.5,60,64.527
DR-8-2011,,20,0,0,0,0,0,0,0,15,0,0,0,0,0,0,0,0,0,0,0,0,0,1,0,0,0,0,400,4,0,0,0,0,0,0,0,0,0,0,0,0,0,0,0,0,1,0,0,0,0,0,0,0,0,0,0,800,47.61904762,52.38095238,0,0,0,1.875,60,60.6419
DR-8-2011,,21,0,0,0,0,0,0,0,7,0,0,0,0,0,0,0,0,0,0,0,0,0,1,0,0,0,0,400,4,0,0,0,0,0,0,0,0,0,0,0,0,0,0,0,0,1,0,0,0,0,0,0,0,0,0,0,800,47.61904762,52.38095238,0,0,0,7.5,60,96.3014
DR-8-2011,,22,0,0,0,0,0,0,0,7,0,0,0,0,0,0,0,0,0,0,0,0,0,1,0,0,0,0,400,4,0,0,0,0,0,0,0,0,0,0,0,0,0,0,0,0,1,0,0,0,0,0,0,0,0,0,0,800,47.61904762,52.38095238,0,0,0,7.5,180,95.2055
DR-8-2011,,23,0,0,0,0,0,0,0,7,0,0,0,0,0,0,0,0,0,0,0,0,0,1,0,0,0,0,400,4,0,0,0,0,0,0,0,0,0,0,0,0,0,0,0,0,1,0,0,0,0,0,0,0,0,0,0,800,47.61904762,52.38095238,0,0,0,7.5,300,96.1644
DR-8-2011,,24,0,0,0,0,0,0,0,7,0,0,0,0,0,0,0,0,0,0,0,0,0,1,0,0,0,0,400,4,0,0,0,0,0,0,0,0,0,0,0,0,0,0,0,0,1,0,0,0,0,0,0,0,0,0,0,800,47.61904762,52.38095238,0,0,0,7.5,420,95.2055
DR-8-2011,,25,0,0,0,0,0,0,0,7,0,0,0,0,0,0,0,0,0,0,0,0,0,1,0,0,0,0,400,4,0,0,0,0,0,0,0,0,0,0,0,0,0,0,0,0,1,0,0,0,0,0,0,0,0,0,0,800,47.61904762,52.38095238,0,0,0,7.5,540,93.6986
DR-8-2011,,26,0,0,0,0,0,0,0,7,0,0,0,0,0,0,0,0,0,0,0,0,0,1,0,0,0,0,400,4,0,0,0,0,0,0,0,0,0,0,0,0,0,0,0,0,1,0,0,0,0,0,0,0,0,0,0,800,47.61904762,52.38095238,0,0,0,7.5,660,94.1096
DR-8-2011,,27,0,0,0,0,0,0,0,7,0,0,0,0,0,0,0,0,0,0,0,0,0,1,0,0,0,0,400,4,0,0,0,0,0,0,0,0,0,0,0,0,0,0,0,0,1,0,0,0,0,0,0,0,0,0,0,800,47.61904762,52.38095238,0,0,0,7.5,720,95.4795
DR-8-2011,,28,0,0,0,0,0,0,0,7,0,0,0,0,0,0,0,0,0,0,0,0,0,1,0,0,0,0,600,4,0,0,0,0,0,0,0,0,0,0,0,0,0,0,0,0,1,0,0,0,0,0,0,0,0,0,0,800,47.61904762,52.38095238,0,0,0,7.5,60,93.1507
DR-8-2011,,29,0,0,0,0,0,0,0,7,0,0,0,0,0,0,0,0,0,0,0,0,0,1,0,0,0,0,600,4,0,0,0,0,0,0,0,0,0,0,0,0,0,0,0,0,1,0,0,0,0,0,0,0,0,0,0,800,47.61904762,52.38095238,0,0,0,7.5,180,92.6027
DR-8-2011,,30,0,0,0,0,0,0,0,7,0,0,0,0,0,0,0,0,0,0,0,0,0,1,0,0,0,0,600,4,0,0,0,0,0,0,0,0,0,0,0,0,0,0,0,0,1,0,0,0,0,0,0,0,0,0,0,800,47.61904762,52.38095238,0,0,0,7.5,300,92.1918
DR-8-2011,,31,0,0,0,0,0,0,0,7,0,0,0,0,0,0,0,0,0,0,0,0,0,1,0,0,0,0,600,4,0,0,0,0,0,0,0,0,0,0,0,0,0,0,0,0,1,0,0,0,0,0,0,0,0,0,0,800,47.61904762,52.38095238,0,0,0,7.5,420,93.0137
DR-8-2011,,32,0,0,0,0,0,0,0,7,0,0,0,0,0,0,0,0,0,0,0,0,0,1,0,0,0,0,600,4,0,0,0,0,0,0,0,0,0,0,0,0,0,0,0,0,1,0,0,0,0,0,0,0,0,0,0,800,47.61904762,52.38095238,0,0,0,7.5,540,91.2329
DR-8-2011,,33,0,0,0,0,0,0,0,7,0,0,0,0,0,0,0,0,0,0,0,0,0,1,0,0,0,0,600,4,0,0,0,0,0,0,0,0,0,0,0,0,0,0,0,0,1,0,0,0,0,0,0,0,0,0,0,800,47.61904762,52.38095238,0,0,0,7.5,660,92.8767
DR-8-2011,,34,0,0,0,0,0,0,0,7,0,0,0,0,0,0,0,0,0,0,0,0,0,1,0,0,0,0,600,4,0,0,0,0,0,0,0,0,0,0,0,0,0,0,0,0,1,0,0,0,0,0,0,0,0,0,0,800,47.61904762,52.38095238,0,0,0,7.5,720,91.7808
DR-8-2011,,35,0,0,0,0,0,0,0,7,0,0,0,0,0,0,0,0,0,0,0,0,0,1,0,0,0,0,800,4,0,0,0,0,0,0,0,0,0,0,0,0,0,0,0,0,1,0,0,0,0,0,0,0,0,0,0,800,47.61904762,52.38095238,0,0,0,7.5,60,92.6027
DR-8-2011,,36,0,0,0,0,0,0,0,7,0,0,0,0,0,0,0,0,0,0,0,0,0,1,0,0,0,0,800,4,0,0,0,0,0,0,0,0,0,0,0,0,0,0,0,0,1,0,0,0,0,0,0,0,0,0,0,800,47.61904762,52.38095238,0,0,0,7.5,180,93.1507
DR-8-2011,,37,0,0,0,0,0,0,0,7,0,0,0,0,0,0,0,0,0,0,0,0,0,1,0,0,0,0,800,4,0,0,0,0,0,0,0,0,0,0,0,0,0,0,0,0,1,0,0,0,0,0,0,0,0,0,0,800,47.61904762,52.38095238,0,0,0,7.5,300,92.1918
DR-8-2011,,38,0,0,0,0,0,0,0,7,0,0,0,0,0,0,0,0,0,0,0,0,0,1,0,0,0,0,800,4,0,0,0,0,0,0,0,0,0,0,0,0,0,0,0,0,1,0,0,0,0,0,0,0,0,0,0,800,47.61904762,52.38095238,0,0,0,7.5,420,91.6438
DR-8-2011,,39,0,0,0,0,0,0,0,7,0,0,0,0,0,0,0,0,0,0,0,0,0,1,0,0,0,0,800,4,0,0,0,0,0,0,0,0,0,0,0,0,0,0,0,0,1,0,0,0,0,0,0,0,0,0,0,800,47.61904762,52.38095238,0,0,0,7.5,540,93.8356
DR-8-2011,,40,0,0,0,0,0,0,0,7,0,0,0,0,0,0,0,0,0,0,0,0,0,1,0,0,0,0,800,4,0,0,0,0,0,0,0,0,0,0,0,0,0,0,0,0,1,0,0,0,0,0,0,0,0,0,0,800,47.61904762,52.38095238,0,0,0,7.5,660,91.5068
DR-8-2011,,41,0,0,0,0,0,0,0,7,0,0,0,0,0,0,0,0,0,0,0,0,0,1,0,0,0,0,800,4,0,0,0,0,0,0,0,0,0,0,0,0,0,0,0,0,1,0,0,0,0,0,0,0,0,0,0,800,47.61904762,52.38095238,0,0,0,7.5,720,92.4658
DR-8-2011,,42,0,0,0,0,0,0,0,7,0,0,0,0,0,0,0,0,0,0,0,0,0,1,0,0,0,0,400,4,0,0,0,0,0,0,0,0,0,0,0,0,0,0,0,0,1,0,0,0,0,0,0,0,0,0,0,800,47.61904762,52.38095238,0,0,0,7.5,60,96.5465
DR-8-2011,,43,0,0,0,0,0,0,0,7,0,0,0,0,0,0,0,0,0,0,0,0,0,1,0,0,0,0,400,4,0,0,0,0,0,0,0,0,0,0,0,0,0,0,0,0,1,0,0,0,0,0,0,0,0,0,0,800,47.61904762,52.38095238,0,0,0,7.5,720,95.1952
DR-8-2011,,44,0,0,0,0,0,0,0,7,0,0,0,0,0,0,0,0,0,0,0,0,0,1,0,0,0,0,400,4,0,0,0,0,0,0,0,0,0,0,0,0,0,0,0,0,1,0,0,0,0,0,0,0,0,0,0,800,47.61904762,52.38095238,0,0,0,7.5,1440,95.4955
DR-8-2011,,45,0,0,0,0,0,0,0,7,0,0,0,0,0,0,0,0,0,0,0,0,0,1,0,0,0,0,400,4,0,0,0,0,0,0,0,0,0,0,0,0,0,0,0,0,1,0,0,0,0,0,0,0,0,0,0,800,47.61904762,52.38095238,0,0,0,7.5,2160,95.7958
DR-8-2011,,46,0,0,0,0,0,0,0,7,0,0,0,0,0,0,0,0,0,0,0,0,0,1,0,0,0,0,400,4,0,0,0,0,0,0,0,0,0,0,0,0,0,0,0,0,1,0,0,0,0,0,0,0,0,0,0,800,47.61904762,52.38095238,0,0,0,7.5,2880,95.1952
DR-8-2011,,47,0,0,0,0,0,0,0,7,0,0,0,0,0,0,0,0,0,0,0,0,0,1,0,0,0,0,400,4,0,0,0,0,0,0,0,0,0,0,0,0,0,0,0,0,1,0,0,0,0,0,0,0,0,0,0,800,47.61904762,52.38095238,0,0,0,7.5,3600,95.045
DR-8-2011,,48,0,0,0,0,0,0,0,7,0,0,0,0,0,0,0,0,0,0,0,0,0,1,0,0,0,0,400,4,0,0,0,0,0,0,0,0,0,0,0,0,0,0,0,0,1,0,0,0,0,0,0,0,0,0,0,800,47.61904762,52.38095238,0,0,0,7.5,4320,93.6937
DR-8-2011,,49,0,0,0,0,0,0,0,7,0,0,0,0,0,0,0,0,0,0,0,0,0,1,0,0,0,0,400,4,0,0,0,0,0,0,0,0,0,0,0,0,0,0,0,0,1,0,0,0,0,0,0,0,0,0,0,800,47.61904762,52.38095238,0,0,0,7.5,5040,94.5946
DR-8-2011,,50,0,0,0,0,0,0,0,7,0,0,0,0,0,0,0,0,0,0,0,0,0,1,0,0,0,0,400,4,0,0,0,0,0,0,0,0,0,0,0,0,0,0,0,0,1,0,0,0,0,0,0,0,0,0,0,800,47.61904762,52.38095238,0,0,0,7.5,5760,93.8438
DR-8-2011,,51,0,0,0,0,0,0,0,7,0,0,0,0,0,0,0,0,0,0,0,0,0,1,0,0,0,0,400,4,0,0,0,0,0,0,0,0,0,0,0,0,0,0,0,0,1,0,0,0,0,0,0,0,0,0,0,800,47.61904762,52.38095238,0,0,0,7.5,6480,95.3453
DR-8-2011,,52,0,0,0,0,0,0,0,7,0,0,0,0,0,0,0,0,0,0,0,0,0,1,0,0,0,0,400,4,0,0,0,0,0,0,0,0,0,0,0,0,0,0,0,0,1,0,0,0,0,0,0,0,0,0,0,800,47.61904762,52.38095238,0,0,0,7.5,7200,94.1441
DR-9-2011,"DR-9-2011 Combined dry reforming and partial oxidation of methane
to synthesis gas on noble metal catalysts
Behzad Nematollahi a, Mehran Rezaei a,b,*, Majid Khajenoori a",1,0,0,0,0,0,0,0,0,0,0,0,0,0,0,0,1,0,0,0,0,0,1,0,0,0,0,450,1,600,2,100,0.4195,0,0,0,0,0,0,0,0.5805,0,0,0,0,0,0,0,0,0,0,0,0,0,0,0,500,50,50,0,0,0,3.75,60,10.4938
DR-9-2011,,2,0,0,0,0,0,0,0,0,0,0,0,0,0,0,0,1,0,0,0,0,0,1,0,0,0,0,450,1,600,2,100,0.4195,0,0,0,0,0,0,0,0.5805,0,0,0,0,0,0,0,0,0,0,0,0,0,0,0,550,50,50,0,0,0,3.75,60,27.7778
DR-9-2011,,3,0,0,0,0,0,0,0,0,0,0,0,0,0,0,0,1,0,0,0,0,0,1,0,0,0,0,450,1,600,2,100,0.4195,0,0,0,0,0,0,0,0.5805,0,0,0,0,0,0,0,0,0,0,0,0,0,0,0,600,50,50,0,0,0,3.75,60,41.358
DR-9-2011,,4,0,0,0,0,0,0,0,0,0,0,0,0,0,0,0,1,0,0,0,0,0,1,0,0,0,0,450,1,600,2,100,0.4195,0,0,0,0,0,0,0,0.5805,0,0,0,0,0,0,0,0,0,0,0,0,0,0,0,650,50,50,0,0,0,3.75,60,57.716
DR-9-2011,,5,0,0,0,0,0,0,0,0,0,0,0,0,0,0,0,1,0,0,0,0,0,1,0,0,0,0,450,1,600,2,100,0.4195,0,0,0,0,0,0,0,0.5805,0,0,0,0,0,0,0,0,0,0,0,0,0,0,0,700,50,50,0,0,0,3.75,60,74.6914
DR-9-2011,,6,0,0,0,0,0,0,0,0,0,0,0,0,0,0,1,0,0,0,0,0,0,1,0,0,0,0,450,1,600,2,100,0.4195,0,0,0,0,0,0,0,0.5805,0,0,0,0,0,0,0,0,0,0,0,0,0,0,0,500,50,50,0,0,0,3.75,60,8.02469
DR-9-2011,,7,0,0,0,0,0,0,0,0,0,0,0,0,0,0,1,0,0,0,0,0,0,1,0,0,0,0,450,1,600,2,100,0.4195,0,0,0,0,0,0,0,0.5805,0,0,0,0,0,0,0,0,0,0,0,0,0,0,0,550,50,50,0,0,0,3.75,60,27.1605
DR-9-2011,,8,0,0,0,0,0,0,0,0,0,0,0,0,0,0,1,0,0,0,0,0,0,1,0,0,0,0,450,1,600,2,100,0.4195,0,0,0,0,0,0,0,0.5805,0,0,0,0,0,0,0,0,0,0,0,0,0,0,0,600,50,50,0,0,0,3.75,60,39.8148
DR-9-2011,,9,0,0,0,0,0,0,0,0,0,0,0,0,0,0,1,0,0,0,0,0,0,1,0,0,0,0,450,1,600,2,100,0.4195,0,0,0,0,0,0,0,0.5805,0,0,0,0,0,0,0,0,0,0,0,0,0,0,0,650,50,50,0,0,0,3.75,60,54.6296
DR-9-2011,,10,0,0,0,0,0,0,0,0,0,0,0,0,0,0,1,0,0,0,0,0,0,1,0,0,0,0,450,1,600,2,100,0.4195,0,0,0,0,0,0,0,0.5805,0,0,0,0,0,0,0,0,0,0,0,0,0,0,0,700,50,50,0,0,0,3.75,60,70.679
DR-9-2011,,11,0,0,0,0,0,0,0,0,0,0,1,0,0,0,0,0,0,0,0,0,0,1,0,0,0,0,450,1,600,2,100,0.4195,0,0,0,0,0,0,0,0.5805,0,0,0,0,0,0,0,0,0,0,0,0,0,0,0,500,50,50,0,0,0,3.75,60,6.17284
DR-9-2011,,12,0,0,0,0,0,0,0,0,0,0,1,0,0,0,0,0,0,0,0,0,0,1,0,0,0,0,450,1,600,2,100,0.4195,0,0,0,0,0,0,0,0.5805,0,0,0,0,0,0,0,0,0,0,0,0,0,0,0,550,50,50,0,0,0,3.75,60,11.4198
DR-9-2011,,13,0,0,0,0,0,0,0,0,0,0,1,0,0,0,0,0,0,0,0,0,0,1,0,0,0,0,450,1,600,2,100,0.4195,0,0,0,0,0,0,0,0.5805,0,0,0,0,0,0,0,0,0,0,0,0,0,0,0,600,50,50,0,0,0,3.75,60,26.8519
DR-9-2011,,14,0,0,0,0,0,0,0,0,0,0,1,0,0,0,0,0,0,0,0,0,0,1,0,0,0,0,450,1,600,2,100,0.4195,0,0,0,0,0,0,0,0.5805,0,0,0,0,0,0,0,0,0,0,0,0,0,0,0,650,50,50,0,0,0,3.75,60,45.679
DR-9-2011,,15,0,0,0,0,0,0,0,0,0,0,1,0,0,0,0,0,0,0,0,0,0,1,0,0,0,0,450,1,600,2,100,0.4195,0,0,0,0,0,0,0,0.5805,0,0,0,0,0,0,0,0,0,0,0,0,0,0,0,700,50,50,0,0,0,3.75,60,67.9012
DR-9-2011,,16,0,0,0,0,0,0,0,0,1,0,0,0,0,0,0,0,0,0,0,0,0,1,0,0,0,0,450,1,600,2,100,0.4195,0,0,0,0,0,0,0,0.5805,0,0,0,0,0,0,0,0,0,0,0,0,0,0,0,500,50,50,0,0,0,3.75,60,4.01235
DR-9-2011,,17,0,0,0,0,0,0,0,0,1,0,0,0,0,0,0,0,0,0,0,0,0,1,0,0,0,0,450,1,600,2,100,0.4195,0,0,0,0,0,0,0,0.5805,0,0,0,0,0,0,0,0,0,0,0,0,0,0,0,550,50,50,0,0,0,3.75,60,8.64198
DR-9-2011,,18,0,0,0,0,0,0,0,0,1,0,0,0,0,0,0,0,0,0,0,0,0,1,0,0,0,0,450,1,600,2,100,0.4195,0,0,0,0,0,0,0,0.5805,0,0,0,0,0,0,0,0,0,0,0,0,0,0,0,600,50,50,0,0,0,3.75,60,17.5926
DR-9-2011,,19,0,0,0,0,0,0,0,0,1,0,0,0,0,0,0,0,0,0,0,0,0,1,0,0,0,0,450,1,600,2,100,0.4195,0,0,0,0,0,0,0,0.5805,0,0,0,0,0,0,0,0,0,0,0,0,0,0,0,650,50,50,0,0,0,3.75,60,28.7037
DR-9-2011,,20,0,0,0,0,0,0,0,0,1,0,0,0,0,0,0,0,0,0,0,0,0,1,0,0,0,0,450,1,600,2,100,0.4195,0,0,0,0,0,0,0,0.5805,0,0,0,0,0,0,0,0,0,0,0,0,0,0,0,700,50,50,0,0,0,3.75,60,44.1358
DR-9-2011,,21,0,0,0,0,0,0,0,0,0,0,0,0,0,0,0,0,1,0,0,0,0,1,0,0,0,0,450,1,600,2,100,0.4195,0,0,0,0,0,0,0,0.5805,0,0,0,0,0,0,0,0,0,0,0,0,0,0,0,500,50,50,0,0,0,3.75,60,4.32099
DR-9-2011,,22,0,0,0,0,0,0,0,0,0,0,0,0,0,0,0,0,1,0,0,0,0,1,0,0,0,0,450,1,600,2,100,0.4195,0,0,0,0,0,0,0,0.5805,0,0,0,0,0,0,0,0,0,0,0,0,0,0,0,550,50,50,0,0,0,3.75,60,9.25926
DR-9-2011,,23,0,0,0,0,0,0,0,0,0,0,0,0,0,0,0,0,1,0,0,0,0,1,0,0,0,0,450,1,600,2,100,0.4195,0,0,0,0,0,0,0,0.5805,0,0,0,0,0,0,0,0,0,0,0,0,0,0,0,600,50,50,0,0,0,3.75,60,17.284
DR-9-2011,,24,0,0,0,0,0,0,0,0,0,0,0,0,0,0,0,0,1,0,0,0,0,1,0,0,0,0,450,1,600,2,100,0.4195,0,0,0,0,0,0,0,0.5805,0,0,0,0,0,0,0,0,0,0,0,0,0,0,0,650,50,50,0,0,0,3.75,60,27.1605
DR-9-2011,,25,0,0,0,0,0,0,0,0,0,0,0,0,0,0,0,0,1,0,0,0,0,1,0,0,0,0,450,1,600,2,100,0.4195,0,0,0,0,0,0,0,0.5805,0,0,0,0,0,0,0,0,0,0,0,0,0,0,0,700,50,50,0,0,0,3.75,60,40.7407
DR-11-2011,"DR-11-2011 K and Sr promoted Co alumina supported catalysts for the CO2 reforming of
methane
D. San José-Alonso, M.J. Illán-Gómez∗, M.C. Román-Martínez",1,9,0,0,0,0,0,0,0,0,0,0,0,0,0,0,0,0,0,0,0,0,1,0,0,0,0,25,0,500,1.5,100,1,0,0,0,0,0,0,0,0,0,0,0,0,0,0,0,0,0,0,0,0,0,0,0,700,50,50,0,0,0,3,360,73
DR-11-2011,,2,9,0,0,0,0,0,0,0,0,0,0,0,1,0,0,0,0,0,0,0,0,0,1,0,0,0,25,0,500,1.5,100,1,0,0,0,0,0,0,0,0,0,0,0,0,0,0,0,0,0,0,0,0,0,0,0,700,50,50,0,0,0,3,360,58
DR-11-2011,,3,9,0,0,0,0,0,0,0,0,0,0,0,0,0,0,0,0,1,0,0,0,0,1,0,0,0,25,0,500,1.5,100,1,0,0,0,0,0,0,0,0,0,0,0,0,0,0,0,0,0,0,0,0,0,0,0,700,50,50,0,0,0,3,360,62
DR-11-2011,,4,9,0,0,0,0,0,0,0,0,0,0,0,1,0,0,0,0,0,0,0,0,0,0,0,0,1,25,0,500,1.5,100,1,0,0,0,0,0,0,0,0,0,0,0,0,0,0,0,0,0,0,0,0,0,0,0,700,50,50,0,0,0,3,360,56
DR-11-2011,,5,9,0,0,0,0,0,0,0,0,0,0,0,0,0,0,0,0,1,0,0,0,0,0,0,0,1,25,0,500,1.5,100,1,0,0,0,0,0,0,0,0,0,0,0,0,0,0,0,0,0,0,0,0,0,0,0,700,50,50,0,0,0,3,360,58
DR-1-2010 ,"DR-1-2010 Carbon dioxide reforming of methane over Co-X/ZrO2 catalysts
(X=La, Ce, Mn, Mg, K)
Şeyma Özkara-Aydınoğlu, A. Erhan Aksoylu ⁎",1,5,0,0,0,0,0,0,0,0,0,0,0,0,0,0,0,0,0,0,0,1,0,0,0,0,0,500,4,500,2,100,0,0,0,0,0,0,0,0,0,0,0,0,0,0,0,0,0,1,0,0,0,0,0,0,650,50,50,0,0,0,1,30,52.4
DR-1-2010 ,,2,5,0,0,0,0,0,0,0,0,0,0,0,0,0,0,0,0,0,0,0,1,0,0,0,0,0,500,4,500,2,100,0,0,0,0,0,0,0,0,0,0,0,0,0,0,0,0,0,1,0,0,0,0,0,0,650,50,50,0,0,0,1,60,44.7278
DR-1-2010,,3,5,0,0,0,0,0,0,0,0,0,0,0,0,0,0,0,0,0,0,0,1,0,0,0,0,0,500,4,500,2,100,0,0,0,0,0,0,0,0,0,0,0,0,0,0,0,0,0,1,0,0,0,0,0,0,650,50,50,0,0,0,1,90,41.7192
DR-1-2010,,4,5,0,0,0,0,0,0,0,0,0,0,0,0,0,0,0,0,0,0,0,1,0,0,0,0,0,500,4,500,2,100,0,0,0,0,0,0,0,0,0,0,0,0,0,0,0,0,0,1,0,0,0,0,0,0,650,50,50,0,0,0,1,120,40.9169
DR-1-2010,,5,5,0,0,0,0,0,0,0,0,0,0,0,0,0,0,0,0,0,0,0,1,0,0,0,0,0,500,4,500,2,100,0,0,0,0,0,0,0,0,0,0,0,0,0,0,0,0,0,1,0,0,0,0,0,0,650,50,50,0,0,0,1,150,38.3095
DR-1-2010,,6,5,0,0,0,0,0,0,0,0,0,0,0,0,0,0,0,0,0,0,0,1,0,0,0,0,0,500,4,500,2,100,0,0,0,0,0,0,0,0,0,0,0,0,0,0,0,0,0,1,0,0,0,0,0,0,650,50,50,0,0,0,1,180,36.1
DR-1-2010,,7,5,0,0,0,0,0,0,0,0,0,0,0,0,0,0,0,0,0,0,0,1,0,0,0,0,0,500,4,500,2,100,0,0,0,0,0,0,0,0,0,0,0,0,0,0,0,0,0,1,0,0,0,0,0,0,650,50,50,0,0,0,1,210,35.702
DR-1-2010,,8,5,0,0,0,0,0,0,0,0,0,0,0,0,0,0,0,0,0,0,0,1,0,0,0,0,0,500,4,500,2,100,0,0,0,0,0,0,0,0,0,0,0,0,0,0,0,0,0,1,0,0,0,0,0,0,650,50,50,0,0,0,1,240,34.6991
DR-1-2010,,9,5,0,0,0,0,0,0,0,0,0,0,0,0,0,0,0,0,0,0,0,1,0,0,0,0,0,500,4,500,2,100,0,0,0,0,0,0,0,0,0,0,0,0,0,0,0,0,0,1,0,0,0,0,0,0,650,50,50,0,0,0,1,270,33.2951
DR-1-2010,,10,5,0,0,0,0,0,0,0,0,0,0,0,0,0,0,0,0,0,0,0,1,0,0,0,0,0,500,4,500,2,100,0,0,0,0,0,0,0,0,0,0,0,0,0,0,0,0,0,1,0,0,0,0,0,0,650,50,50,0,0,0,1,300,32.6934
DR-1-2010,,11,5,0,0,0,0,0,0,0,0,0,0,0,0,0,0,0,0,0,0,0,1,0,0,0,0,0,500,4,500,2,100,0,0,0,0,0,0,0,0,0,0,0,0,0,0,0,0,0,1,0,0,0,0,0,0,650,50,50,0,0,0,1,330,32.0917
DR-1-2010,,12,5,0,0,0,0,0,0,0,0,0,0,0,0,0,0,0,0,0,0,0,1,0,0,0,0,0,500,4,500,2,100,0,0,0,0,0,0,0,0,0,0,0,0,0,0,0,0,0,1,0,0,0,0,0,0,650,50,50,0,0,0,1,360,31.5
DR-1-2010,,13,5,0,0,0,2,0,0,0,0,0,0,0,0,0,0,0,0,0,0,0,0,0,0,0,0,1,500,4,500,2,100,0,0,0,0,0,0,0,0,0,0,0,0,0,0,0,0,0,1,0,0,0,0,0,0,650,50,50,0,0,0,1,30,50.8
DR-1-2010,,14,5,0,0,0,2,0,0,0,0,0,0,0,0,0,0,0,0,0,0,0,0,0,0,0,0,1,500,4,500,2,100,0,0,0,0,0,0,0,0,0,0,0,0,0,0,0,0,0,1,0,0,0,0,0,0,650,50,50,0,0,0,1,60,50.745
DR-1-2010,,15,5,0,0,0,2,0,0,0,0,0,0,0,0,0,0,0,0,0,0,0,0,0,0,0,0,1,500,4,500,2,100,0,0,0,0,0,0,0,0,0,0,0,0,0,0,0,0,0,1,0,0,0,0,0,0,650,50,50,0,0,0,1,90,51.3467
DR-1-2010,,16,5,0,0,0,2,0,0,0,0,0,0,0,0,0,0,0,0,0,0,0,0,0,0,0,0,1,500,4,500,2,100,0,0,0,0,0,0,0,0,0,0,0,0,0,0,0,0,0,1,0,0,0,0,0,0,650,50,50,0,0,0,1,120,50.745
DR-1-2010,,17,5,0,0,0,2,0,0,0,0,0,0,0,0,0,0,0,0,0,0,0,0,0,0,0,0,1,500,4,500,2,100,0,0,0,0,0,0,0,0,0,0,0,0,0,0,0,0,0,1,0,0,0,0,0,0,650,50,50,0,0,0,1,150,49.5415
DR-1-2010,,18,5,0,0,0,2,0,0,0,0,0,0,0,0,0,0,0,0,0,0,0,0,0,0,0,0,1,500,4,500,2,100,0,0,0,0,0,0,0,0,0,0,0,0,0,0,0,0,0,1,0,0,0,0,0,0,650,50,50,0,0,0,1,180,49.3
DR-1-2010,,19,5,0,0,0,2,0,0,0,0,0,0,0,0,0,0,0,0,0,0,0,0,0,0,0,0,1,500,4,500,2,100,0,0,0,0,0,0,0,0,0,0,0,0,0,0,0,0,0,1,0,0,0,0,0,0,650,50,50,0,0,0,1,210,48.7393
DR-1-2010,,20,5,0,0,0,2,0,0,0,0,0,0,0,0,0,0,0,0,0,0,0,0,0,0,0,0,1,500,4,500,2,100,0,0,0,0,0,0,0,0,0,0,0,0,0,0,0,0,0,1,0,0,0,0,0,0,650,50,50,0,0,0,1,240,49.1404
DR-1-2010,,21,5,0,0,0,2,0,0,0,0,0,0,0,0,0,0,0,0,0,0,0,0,0,0,0,0,1,500,4,500,2,100,0,0,0,0,0,0,0,0,0,0,0,0,0,0,0,0,0,1,0,0,0,0,0,0,650,50,50,0,0,0,1,270,49.1404
DR-1-2010,,22,5,0,0,0,2,0,0,0,0,0,0,0,0,0,0,0,0,0,0,0,0,0,0,0,0,1,500,4,500,2,100,0,0,0,0,0,0,0,0,0,0,0,0,0,0,0,0,0,1,0,0,0,0,0,0,650,50,50,0,0,0,1,300,48.9398
DR-1-2010,,23,5,0,0,0,2,0,0,0,0,0,0,0,0,0,0,0,0,0,0,0,0,0,0,0,0,1,500,4,500,2,100,0,0,0,0,0,0,0,0,0,0,0,0,0,0,0,0,0,1,0,0,0,0,0,0,650,50,50,0,0,0,1,330,48.9398
DR-1-2010,,24,5,0,0,0,2,0,0,0,0,0,0,0,0,0,0,0,0,0,0,0,0,0,0,0,0,1,500,4,500,2,100,0,0,0,0,0,0,0,0,0,0,0,0,0,0,0,0,0,1,0,0,0,0,0,0,650,50,50,0,0,0,1,360,48.9
DR-1-2010,,25,5,0,0,0,0,0,2,0,0,0,0,0,0,0,0,0,0,0,0,0,0,0,0,0,0,1,500,4,500,2,100,0,0,0,0,0,0,0,0,0,0,0,0,0,0,0,0,0,1,0,0,0,0,0,0,650,50,50,0,0,0,1,30,26.2
DR-1-2010,,26,5,0,0,0,0,0,2,0,0,0,0,0,0,0,0,0,0,0,0,0,0,0,0,0,0,1,500,4,500,2,100,0,0,0,0,0,0,0,0,0,0,0,0,0,0,0,0,0,1,0,0,0,0,0,0,650,50,50,0,0,0,1,60,26.2751
DR-1-2010,,27,5,0,0,0,0,0,2,0,0,0,0,0,0,0,0,0,0,0,0,0,0,0,0,0,0,1,500,4,500,2,100,0,0,0,0,0,0,0,0,0,0,0,0,0,0,0,0,0,1,0,0,0,0,0,0,650,50,50,0,0,0,1,90,26.6762
DR-1-2010,,28,5,0,0,0,0,0,2,0,0,0,0,0,0,0,0,0,0,0,0,0,0,0,0,0,0,1,500,4,500,2,100,0,0,0,0,0,0,0,0,0,0,0,0,0,0,0,0,0,1,0,0,0,0,0,0,650,50,50,0,0,0,1,120,26.6762
DR-1-2010,,29,5,0,0,0,0,0,2,0,0,0,0,0,0,0,0,0,0,0,0,0,0,0,0,0,0,1,500,4,500,2,100,0,0,0,0,0,0,0,0,0,0,0,0,0,0,0,0,0,1,0,0,0,0,0,0,650,50,50,0,0,0,1,150,27.6791
DR-1-2010,,30,5,0,0,0,0,0,2,0,0,0,0,0,0,0,0,0,0,0,0,0,0,0,0,0,0,1,500,4,500,2,100,0,0,0,0,0,0,0,0,0,0,0,0,0,0,0,0,0,1,0,0,0,0,0,0,650,50,50,0,0,0,1,180,27.1
DR-1-2010,,31,5,0,0,0,0,0,2,0,0,0,0,0,0,0,0,0,0,0,0,0,0,0,0,0,0,1,500,4,500,2,100,0,0,0,0,0,0,0,0,0,0,0,0,0,0,0,0,0,1,0,0,0,0,0,0,650,50,50,0,0,0,1,210,27.2779
DR-1-2010,,32,5,0,0,0,0,0,2,0,0,0,0,0,0,0,0,0,0,0,0,0,0,0,0,0,0,1,500,4,500,2,100,0,0,0,0,0,0,0,0,0,0,0,0,0,0,0,0,0,1,0,0,0,0,0,0,650,50,50,0,0,0,1,240,26.6762
DR-1-2010,,33,5,0,0,0,0,0,2,0,0,0,0,0,0,0,0,0,0,0,0,0,0,0,0,0,0,1,500,4,500,2,100,0,0,0,0,0,0,0,0,0,0,0,0,0,0,0,0,0,1,0,0,0,0,0,0,650,50,50,0,0,0,1,270,26.2751
DR-1-2010,,34,5,0,0,0,0,0,2,0,0,0,0,0,0,0,0,0,0,0,0,0,0,0,0,0,0,1,500,4,500,2,100,0,0,0,0,0,0,0,0,0,0,0,0,0,0,0,0,0,1,0,0,0,0,0,0,650,50,50,0,0,0,1,300,27.2779
DR-1-2010,,35,5,0,0,0,0,0,2,0,0,0,0,0,0,0,0,0,0,0,0,0,0,0,0,0,0,1,500,4,500,2,100,0,0,0,0,0,0,0,0,0,0,0,0,0,0,0,0,0,1,0,0,0,0,0,0,650,50,50,0,0,0,1,330,26.4756
DR-1-2010,,36,5,0,0,0,0,0,2,0,0,0,0,0,0,0,0,0,0,0,0,0,0,0,0,0,0,1,500,4,500,2,100,0,0,0,0,0,0,0,0,0,0,0,0,0,0,0,0,0,1,0,0,0,0,0,0,650,50,50,0,0,0,1,360,27.2
DR-1-2010,,37,5,0,0,0,0,2,0,0,0,0,0,0,0,0,0,0,0,0,0,0,0,0,0,0,0,1,500,4,500,2,100,0,0,0,0,0,0,0,0,0,0,0,0,0,0,0,0,0,1,0,0,0,0,0,0,650,50,50,0,0,0,1,30,27.6
DR-1-2010,,38,5,0,0,0,0,2,0,0,0,0,0,0,0,0,0,0,0,0,0,0,0,0,0,0,0,1,500,4,500,2,100,0,0,0,0,0,0,0,0,0,0,0,0,0,0,0,0,0,1,0,0,0,0,0,0,650,50,50,0,0,0,1,60,28.0802
DR-1-2010,,39,5,0,0,0,0,2,0,0,0,0,0,0,0,0,0,0,0,0,0,0,0,0,0,0,0,1,500,4,500,2,100,0,0,0,0,0,0,0,0,0,0,0,0,0,0,0,0,0,1,0,0,0,0,0,0,650,50,50,0,0,0,1,90,27.8797
DR-1-2010,,40,5,0,0,0,0,2,0,0,0,0,0,0,0,0,0,0,0,0,0,0,0,0,0,0,0,1,500,4,500,2,100,0,0,0,0,0,0,0,0,0,0,0,0,0,0,0,0,0,1,0,0,0,0,0,0,650,50,50,0,0,0,1,120,26.6762
DR-1-2010,,41,5,0,0,0,0,2,0,0,0,0,0,0,0,0,0,0,0,0,0,0,0,0,0,0,0,1,500,4,500,2,100,0,0,0,0,0,0,0,0,0,0,0,0,0,0,0,0,0,1,0,0,0,0,0,0,650,50,50,0,0,0,1,150,26.0745
DR-1-2010,,42,5,0,0,0,0,2,0,0,0,0,0,0,0,0,0,0,0,0,0,0,0,0,0,0,0,1,500,4,500,2,100,0,0,0,0,0,0,0,0,0,0,0,0,0,0,0,0,0,1,0,0,0,0,0,0,650,50,50,0,0,0,1,180,25.2
DR-1-2010,,43,5,0,0,0,0,2,0,0,0,0,0,0,0,0,0,0,0,0,0,0,0,0,0,0,0,1,500,4,500,2,100,0,0,0,0,0,0,0,0,0,0,0,0,0,0,0,0,0,1,0,0,0,0,0,0,650,50,50,0,0,0,1,210,24.6705
DR-1-2010,,44,5,0,0,0,0,2,0,0,0,0,0,0,0,0,0,0,0,0,0,0,0,0,0,0,0,1,500,4,500,2,100,0,0,0,0,0,0,0,0,0,0,0,0,0,0,0,0,0,1,0,0,0,0,0,0,650,50,50,0,0,0,1,240,24.2693
DR-1-2010,,45,5,0,0,0,0,2,0,0,0,0,0,0,0,0,0,0,0,0,0,0,0,0,0,0,0,1,500,4,500,2,100,0,0,0,0,0,0,0,0,0,0,0,0,0,0,0,0,0,1,0,0,0,0,0,0,650,50,50,0,0,0,1,270,23.6676
DR-1-2010,,46,5,0,0,0,0,2,0,0,0,0,0,0,0,0,0,0,0,0,0,0,0,0,0,0,0,1,500,4,500,2,100,0,0,0,0,0,0,0,0,0,0,0,0,0,0,0,0,0,1,0,0,0,0,0,0,650,50,50,0,0,0,1,300,22.8653
DR-1-2010,,47,5,0,0,0,0,2,0,0,0,0,0,0,0,0,0,0,0,0,0,0,0,0,0,0,0,1,500,4,500,2,100,0,0,0,0,0,0,0,0,0,0,0,0,0,0,0,0,0,1,0,0,0,0,0,0,650,50,50,0,0,0,1,330,22.4642
DR-1-2010,,48,5,0,0,0,0,2,0,0,0,0,0,0,0,0,0,0,0,0,0,0,0,0,0,0,0,1,500,4,500,2,100,0,0,0,0,0,0,0,0,0,0,0,0,0,0,0,0,0,1,0,0,0,0,0,0,650,50,50,0,0,0,1,360,22.3
DR-1-2010,,49,5,0,0,0,0,0,0,0,0,0,0,0,2,0,0,0,0,0,0,0,0,0,0,0,0,1,500,4,500,2,100,0,0,0,0,0,0,0,0,0,0,0,0,0,0,0,0,0,1,0,0,0,0,0,0,650,50,50,0,0,0,1,30,14.5
DR-1-2010,,50,5,0,0,0,0,0,0,0,0,0,0,0,2,0,0,0,0,0,0,0,0,0,0,0,0,1,500,4,500,2,100,0,0,0,0,0,0,0,0,0,0,0,0,0,0,0,0,0,1,0,0,0,0,0,0,650,50,50,0,0,0,1,60,14.2407
DR-1-2010,,51,5,0,0,0,0,0,0,0,0,0,0,0,2,0,0,0,0,0,0,0,0,0,0,0,0,1,500,4,500,2,100,0,0,0,0,0,0,0,0,0,0,0,0,0,0,0,0,0,1,0,0,0,0,0,0,650,50,50,0,0,0,1,90,12.6361
DR-1-2010,,52,5,0,0,0,0,0,0,0,0,0,0,0,2,0,0,0,0,0,0,0,0,0,0,0,0,1,500,4,500,2,100,0,0,0,0,0,0,0,0,0,0,0,0,0,0,0,0,0,1,0,0,0,0,0,0,650,50,50,0,0,0,1,120,11.8338
DR-1-2010,,53,5,0,0,0,0,0,0,0,0,0,0,0,2,0,0,0,0,0,0,0,0,0,0,0,0,1,500,4,500,2,100,0,0,0,0,0,0,0,0,0,0,0,0,0,0,0,0,0,1,0,0,0,0,0,0,650,50,50,0,0,0,1,150,10.4298
DR-1-2010,,54,5,0,0,0,0,0,0,0,0,0,0,0,2,0,0,0,0,0,0,0,0,0,0,0,0,1,500,4,500,2,100,0,0,0,0,0,0,0,0,0,0,0,0,0,0,0,0,0,1,0,0,0,0,0,0,650,50,50,0,0,0,1,180,7.6
DR-1-2010,,55,5,0,0,0,0,0,0,0,0,0,0,0,2,0,0,0,0,0,0,0,0,0,0,0,0,1,500,4,500,2,100,0,0,0,0,0,0,0,0,0,0,0,0,0,0,0,0,0,1,0,0,0,0,0,0,650,50,50,0,0,0,1,210,8.62464
DR-1-2010,,56,5,0,0,0,0,0,0,0,0,0,0,0,2,0,0,0,0,0,0,0,0,0,0,0,0,1,500,4,500,2,100,0,0,0,0,0,0,0,0,0,0,0,0,0,0,0,0,0,1,0,0,0,0,0,0,650,50,50,0,0,0,1,240,8.02292
DR-1-2010,,57,5,0,0,0,0,0,0,0,0,0,0,0,2,0,0,0,0,0,0,0,0,0,0,0,0,1,500,4,500,2,100,0,0,0,0,0,0,0,0,0,0,0,0,0,0,0,0,0,1,0,0,0,0,0,0,650,50,50,0,0,0,1,270,4.81375
DR-1-2010,,58,5,0,0,0,0,0,0,0,0,0,0,0,2,0,0,0,0,0,0,0,0,0,0,0,0,1,500,4,500,2,100,0,0,0,0,0,0,0,0,0,0,0,0,0,0,0,0,0,1,0,0,0,0,0,0,650,50,50,0,0,0,1,300,6.61891
DR-1-2010,,59,5,0,0,0,0,0,0,0,0,0,0,0,2,0,0,0,0,0,0,0,0,0,0,0,0,1,500,4,500,2,100,0,0,0,0,0,0,0,0,0,0,0,0,0,0,0,0,0,1,0,0,0,0,0,0,650,50,50,0,0,0,1,330,7.02006
DR-1-2010,,60,5,0,0,0,0,0,0,0,0,0,0,0,2,0,0,0,0,0,0,0,0,0,0,0,0,1,500,4,500,2,100,0,0,0,0,0,0,0,0,0,0,0,0,0,0,0,0,0,1,0,0,0,0,0,0,650,50,50,0,0,0,1,360,6.8
DR-1-2010,,61,5,0,0,0,0,0,0,0,0,2,0,0,0,0,0,0,0,0,0,0,0,0,0,0,0,1,500,4,500,2,100,0,0,0,0,0,0,0,0,0,0,0,0,0,0,0,0,0,1,0,0,0,0,0,0,650,50,50,0,0,0,1,30,7.4
DR-1-2010,,62,5,0,0,0,0,0,0,0,0,2,0,0,0,0,0,0,0,0,0,0,0,0,0,0,0,1,500,4,500,2,100,0,0,0,0,0,0,0,0,0,0,0,0,0,0,0,0,0,1,0,0,0,0,0,0,650,50,50,0,0,0,1,60,4.01146
DR-1-2010,,63,5,0,0,0,0,0,0,0,0,2,0,0,0,0,0,0,0,0,0,0,0,0,0,0,0,1,500,4,500,2,100,0,0,0,0,0,0,0,0,0,0,0,0,0,0,0,0,0,1,0,0,0,0,0,0,650,50,50,0,0,0,1,90,2.00573
DR-1-2010,,64,5,0,0,0,0,0,0,0,0,2,0,0,0,0,0,0,0,0,0,0,0,0,0,0,0,1,500,4,500,2,100,0,0,0,0,0,0,0,0,0,0,0,0,0,0,0,0,0,1,0,0,0,0,0,0,650,50,50,0,0,0,1,120,1.20344
DR-1-2010,,65,5,0,0,0,0,0,0,0,0,2,0,0,0,0,0,0,0,0,0,0,0,0,0,0,0,1,500,4,500,2,100,0,0,0,0,0,0,0,0,0,0,0,0,0,0,0,0,0,1,0,0,0,0,0,0,650,50,50,0,0,0,1,150,1.00287
DR-1-2010,,66,5,0,0,0,0,0,0,0,0,2,0,0,0,0,0,0,0,0,0,0,0,0,0,0,0,1,500,4,500,2,100,0,0,0,0,0,0,0,0,0,0,0,0,0,0,0,0,0,1,0,0,0,0,0,0,650,50,50,0,0,0,1,180,0.8
DR-1-2010,,67,5,0,0,0,0,0,0,0,0,2,0,0,0,0,0,0,0,0,0,0,0,0,0,0,0,1,500,4,500,2,100,0,0,0,0,0,0,0,0,0,0,0,0,0,0,0,0,0,1,0,0,0,0,0,0,650,50,50,0,0,0,1,210,0.200573
DR-1-2010,,68,5,0,0,0,0,0,0,0,0,2,0,0,0,0,0,0,0,0,0,0,0,0,0,0,0,1,500,4,500,2,100,0,0,0,0,0,0,0,0,0,0,0,0,0,0,0,0,0,1,0,0,0,0,0,0,650,50,50,0,0,0,1,240,0.200573
DR-1-2010,,69,5,0,0,0,0,0,0,0,0,2,0,0,0,0,0,0,0,0,0,0,0,0,0,0,0,1,500,4,500,2,100,0,0,0,0,0,0,0,0,0,0,0,0,0,0,0,0,0,1,0,0,0,0,0,0,650,50,50,0,0,0,1,270,0.200573
DR-1-2010,,70,5,0,0,0,0,0,0,0,0,2,0,0,0,0,0,0,0,0,0,0,0,0,0,0,0,1,500,4,500,2,100,0,0,0,0,0,0,0,0,0,0,0,0,0,0,0,0,0,1,0,0,0,0,0,0,650,50,50,0,0,0,1,300,0.200573
DR-1-2010,,71,5,0,0,0,0,0,0,0,0,2,0,0,0,0,0,0,0,0,0,0,0,0,0,0,0,1,500,4,500,2,100,0,0,0,0,0,0,0,0,0,0,0,0,0,0,0,0,0,1,0,0,0,0,0,0,650,50,50,0,0,0,1,330,0.200573
DR-1-2010,,72,5,0,0,0,0,0,0,0,0,2,0,0,0,0,0,0,0,0,0,0,0,0,0,0,0,1,500,4,500,2,100,0,0,0,0,0,0,0,0,0,0,0,0,0,0,0,0,0,1,0,0,0,0,0,0,650,50,50,0,0,0,1,360,0
DR-1-2010,,73,5,0,0,0,0,0,2,0,0,0,0,0,0,0,0,0,0,0,0,0,0,0,0,0,0,1,500,4,500,2,100,0,0,0,0,0,0,0,0,0,0,0,0,0,0,0,0,0,1,0,0,0,0,0,0,650,50,50,0,0,0,1,60,27.0698
DR-1-2010,,74,5,0,0,0,0,0,2,0,0,0,0,0,0,0,0,0,0,0,0,0,0,0,0,0,0,1,500,4,500,2,100,0,0,0,0,0,0,0,0,0,0,0,0,0,0,0,0,0,1,0,0,0,0,0,0,650,50,50,0,0,0,2,60,43.8206
DR-1-2010,,75,5,0,0,0,0,0,2,0,0,0,0,0,0,0,0,0,0,0,0,0,0,0,0,0,0,1,500,4,500,2,100,0,0,0,0,0,0,0,0,0,0,0,0,0,0,0,0,0,1,0,0,0,0,0,0,650,50,50,0,0,0,3.846153846,60,50.52
DR-1-2010,,76,5,0,0,0,2,0,0,0,0,0,0,0,0,0,0,0,0,0,0,0,0,0,0,0,0,1,500,4,500,2,100,0,0,0,0,0,0,0,0,0,0,0,0,0,0,0,0,0,1,0,0,0,0,0,0,650,50,50,0,0,0,1,60,49.3404
DR-1-2010,,77,5,0,0,0,2,0,0,0,0,0,0,0,0,0,0,0,0,0,0,0,0,0,0,0,0,1,500,4,500,2,100,0,0,0,0,0,0,0,0,0,0,0,0,0,0,0,0,0,1,0,0,0,0,0,0,650,50,50,0,0,0,2,60,62.8084
DR-1-2010,,78,5,0,0,0,2,0,0,0,0,0,0,0,0,0,0,0,0,0,0,0,0,0,0,0,0,1,500,4,500,2,100,0,0,0,0,0,0,0,0,0,0,0,0,0,0,0,0,0,1,0,0,0,0,0,0,650,50,50,0,0,0,3.846153846,60,64.5583
DR-6-2010,"DR-6-2010 Reforming of methane with carbon dioxide over Pt/ZrO2/SiO2
catalysts—Effect of zirconia to silica ratio
Gunugunuri K. Reddya,b, Stéphane Loridanta,∗, Atsushi Takahashia,
Pierre Delichèrea, Benjaram M. Reddyb",1,0,0,0,0,0,0,0,0,1,0,0,0,0,0,0,0,0,0,0,0,0,1,0,0,0,0,500,3,800,2,50,0,0,0,0,0,0,0,0,0,0,0,0,0.1087,0,0,0,0,0.8913,0,0,0,0,0,0,800,27.47252747,23.07692308,0,49.45054945,0,0.15,30,73.385
DR-6-2010,,2,0,0,0,0,0,0,0,0,1,0,0,0,0,0,0,0,0,0,0,0,0,1,0,0,0,0,500,3,800,2,50,0,0,0,0,0,0,0,0,0,0,0,0,0.1087,0,0,0,0,0.8913,0,0,0,0,0,0,800,27.47252747,23.07692308,0,49.45054945,0,0.15,60,72.6098
DR-6-2010,,3,0,0,0,0,0,0,0,0,1,0,0,0,0,0,0,0,0,0,0,0,0,1,0,0,0,0,500,3,800,2,50,0,0,0,0,0,0,0,0,0,0,0,0,0.1087,0,0,0,0,0.8913,0,0,0,0,0,0,800,27.47252747,23.07692308,0,49.45054945,0,0.15,90,70.801
DR-6-2010,,4,0,0,0,0,0,0,0,0,1,0,0,0,0,0,0,0,0,0,0,0,0,1,0,0,0,0,500,3,800,2,50,0,0,0,0,0,0,0,0,0,0,0,0,0.1087,0,0,0,0,0.8913,0,0,0,0,0,0,800,27.47252747,23.07692308,0,49.45054945,0,0.15,120,69.509
DR-6-2010,,5,0,0,0,0,0,0,0,0,1,0,0,0,0,0,0,0,0,0,0,0,0,1,0,0,0,0,500,3,800,2,50,0,0,0,0,0,0,0,0,0,0,0,0,0.1087,0,0,0,0,0.8913,0,0,0,0,0,0,800,27.47252747,23.07692308,0,49.45054945,0,0.15,150,68.4755
DR-6-2010,,6,0,0,0,0,0,0,0,0,1,0,0,0,0,0,0,0,0,0,0,0,0,1,0,0,0,0,500,3,800,2,50,0,0,0,0,0,0,0,0,0,0,0,0,0.1087,0,0,0,0,0.8913,0,0,0,0,0,0,800,27.47252747,23.07692308,0,49.45054945,0,0.15,180,67.7003
DR-6-2010,,7,0,0,0,0,0,0,0,0,1,0,0,0,0,0,0,0,0,0,0,0,0,1,0,0,0,0,500,3,800,2,50,0,0,0,0,0,0,0,0,0,0,0,0,0.1087,0,0,0,0,0.8913,0,0,0,0,0,0,800,27.47252747,23.07692308,0,49.45054945,0,0.15,210,66.9251
DR-6-2010,,8,0,0,0,0,0,0,0,0,1,0,0,0,0,0,0,0,0,0,0,0,0,1,0,0,0,0,500,3,800,2,50,0,0,0,0,0,0,0,0,0,0,0,0,0.1087,0,0,0,0,0.8913,0,0,0,0,0,0,800,27.47252747,23.07692308,0,49.45054945,0,0.15,240,65.6331
DR-6-2010,,9,0,0,0,0,0,0,0,0,1,0,0,0,0,0,0,0,0,0,0,0,0,1,0,0,0,0,500,3,800,2,50,0,0,0,0,0,0,0,0,0,0,0,0,0.1087,0,0,0,0,0.8913,0,0,0,0,0,0,800,27.47252747,23.07692308,0,49.45054945,0,0.15,270,64.3411
DR-6-2010,,10,0,0,0,0,0,0,0,0,1,0,0,0,0,0,0,0,0,0,0,0,0,1,0,0,0,0,500,3,800,2,50,0,0,0,0,0,0,0,0,0,0,0,0,0.1087,0,0,0,0,0.8913,0,0,0,0,0,0,800,27.47252747,23.07692308,0,49.45054945,0,0.15,300,63.8243
DR-6-2010,,11,0,0,0,0,0,0,0,0,1,0,0,0,0,0,0,0,0,0,0,0,0,1,0,0,0,0,500,3,800,2,50,0,0,0,0,0,0,0,0,0,0,0,0,0.1087,0,0,0,0,0.8913,0,0,0,0,0,0,800,27.47252747,23.07692308,0,49.45054945,0,0.15,330,62.5323
DR-6-2010,,12,0,0,0,0,0,0,0,0,1,0,0,0,0,0,0,0,0,0,0,0,0,1,0,0,0,0,500,3,800,2,50,0,0,0,0,0,0,0,0,0,0,0,0,0.1087,0,0,0,0,0.8913,0,0,0,0,0,0,800,27.47252747,23.07692308,0,49.45054945,0,0.15,360,61.4987
DR-6-2010,,13,0,0,0,0,0,0,0,0,1,0,0,0,0,0,0,0,0,0,0,0,0,1,0,0,0,0,500,3,800,2,50,0,0,0,0,0,0,0,0,0,0,0,0,0.1087,0,0,0,0,0.8913,0,0,0,0,0,0,800,27.47252747,23.07692308,0,49.45054945,0,0.15,390,60.7235
DR-6-2010,,14,0,0,0,0,0,0,0,0,1,0,0,0,0,0,0,0,0,0,0,0,0,1,0,0,0,0,500,3,800,2,50,0,0,0,0,0,0,0,0,0,0,0,0,0.1087,0,0,0,0,0.8913,0,0,0,0,0,0,800,27.47252747,23.07692308,0,49.45054945,0,0.15,420,60.9819
DR-6-2010,,15,0,0,0,0,0,0,0,0,1,0,0,0,0,0,0,0,0,0,0,0,0,1,0,0,0,0,500,3,800,2,50,0,0,0,0,0,0,0,0,0,0,0,0,0.1087,0,0,0,0,0.8913,0,0,0,0,0,0,800,27.47252747,23.07692308,0,49.45054945,0,0.15,450,60.2067
DR-6-2010,,16,0,0,0,0,0,0,0,0,1,0,0,0,0,0,0,0,0,0,0,0,0,1,0,0,0,0,500,3,800,2,50,0,0,0,0,0,0,0,0,0,0,0,0,0.1087,0,0,0,0,0.8913,0,0,0,0,0,0,800,27.47252747,23.07692308,0,49.45054945,0,0.15,480,59.4315
DR-6-2010,,17,0,0,0,0,0,0,0,0,1,0,0,0,0,0,0,0,0,0,0,0,0,1,0,0,0,0,500,3,800,2,50,0,0,0,0,0,0,0,0,0,0,0,0,0.1087,0,0,0,0,0.8913,0,0,0,0,0,0,800,27.47252747,23.07692308,0,49.45054945,0,0.15,510,58.6563
DR-6-2010,,18,0,0,0,0,0,0,0,0,1,0,0,0,0,0,0,0,0,0,0,0,0,1,0,0,0,0,500,3,800,2,50,0,0,0,0,0,0,0,0,0,0,0,0,0.1087,0,0,0,0,0.8913,0,0,0,0,0,0,800,27.47252747,23.07692308,0,49.45054945,0,0.15,540,58.3979
DR-6-2010,,19,0,0,0,0,0,0,0,0,1,0,0,0,0,0,0,0,0,0,0,0,0,1,0,0,0,0,500,3,800,2,50,0,0,0,0,0,0,0,0,0,0,0,0,0.1087,0,0,0,0,0.8913,0,0,0,0,0,0,800,27.47252747,23.07692308,0,49.45054945,0,0.15,570,58.1395
DR-6-2010,,20,0,0,0,0,0,0,0,0,1,0,0,0,0,0,0,0,0,0,0,0,0,1,0,0,0,0,500,3,800,2,50,0,0,0,0,0,0,0,0,0,0,0,0,0.1087,0,0,0,0,0.8913,0,0,0,0,0,0,800,27.47252747,23.07692308,0,49.45054945,0,0.15,600,57.6227
DR-6-2010,,21,0,0,0,0,0,0,0,0,1,0,0,0,0,0,0,0,0,0,0,0,0,1,0,0,0,0,500,3,800,2,50,0,0,0,0,0,0,0,0,0,0,0,0,0.1087,0,0,0,0,0.8913,0,0,0,0,0,0,800,27.47252747,23.07692308,0,49.45054945,0,0.15,630,56.8475
DR-6-2010,,22,0,0,0,0,0,0,0,0,1,0,0,0,0,0,0,0,0,0,0,0,0,1,0,0,0,0,500,3,800,2,50,0,0,0,0,0,0,0,0,0,0,0,0,0.1087,0,0,0,0,0.8913,0,0,0,0,0,0,800,27.47252747,23.07692308,0,49.45054945,0,0.15,660,56.5891
DR-6-2010,,23,0,0,0,0,0,0,0,0,1,0,0,0,0,0,0,0,0,0,0,0,0,1,0,0,0,0,500,3,800,2,50,0,0,0,0,0,0,0,0,0,0,0,0,0.1087,0,0,0,0,0.8913,0,0,0,0,0,0,800,27.47252747,23.07692308,0,49.45054945,0,0.15,690,55.5556
DR-6-2010,,24,0,0,0,0,0,0,0,0,1,0,0,0,0,0,0,0,0,0,0,0,0,1,0,0,0,0,500,3,800,2,50,0,0,0,0,0,0,0,0,0,0,0,0,0.1087,0,0,0,0,0.8913,0,0,0,0,0,0,800,27.47252747,23.07692308,0,49.45054945,0,0.15,720,55.0388
DR-6-2010,,25,0,0,0,0,0,0,0,0,1,0,0,0,0,0,0,0,0,0,0,0,0,1,0,0,0,0,500,3,800,2,50,0,0,0,0,0,0,0,0,0,0,0,0,0.1087,0,0,0,0,0.8913,0,0,0,0,0,0,800,27.47252747,23.07692308,0,49.45054945,0,0.15,750,53.7468
DR-6-2010,,26,0,0,0,0,0,0,0,0,1,0,0,0,0,0,0,0,0,0,0,0,0,1,0,0,0,0,500,3,800,2,50,0,0,0,0,0,0,0,0,0,0,0,0,0.1087,0,0,0,0,0.8913,0,0,0,0,0,0,800,27.47252747,23.07692308,0,49.45054945,0,0.15,780,53.23
DR-6-2010,,27,0,0,0,0,0,0,0,0,1,0,0,0,0,0,0,0,0,0,0,0,0,1,0,0,0,0,500,3,800,2,50,0,0,0,0,0,0,0,0,0,0,0,0,0.1087,0,0,0,0,0.8913,0,0,0,0,0,0,800,27.47252747,23.07692308,0,49.45054945,0,0.15,810,52.7132
DR-6-2010,,28,0,0,0,0,0,0,0,0,1,0,0,0,0,0,0,0,0,0,0,0,0,1,0,0,0,0,500,3,800,2,50,0,0,0,0,0,0,0,0,0,0,0,0,0.1087,0,0,0,0,0.8913,0,0,0,0,0,0,800,27.47252747,23.07692308,0,49.45054945,0,0.15,840,52.7132
DR-6-2010,,29,0,0,0,0,0,0,0,0,1,0,0,0,0,0,0,0,0,0,0,0,0,1,0,0,0,0,500,3,800,2,50,0,0,0,0,0,0,0,0,0,0,0,0,0.1087,0,0,0,0,0.8913,0,0,0,0,0,0,800,27.47252747,23.07692308,0,49.45054945,0,0.15,870,52.9716
DR-6-2010,,30,0,0,0,0,0,0,0,0,1,0,0,0,0,0,0,0,0,0,0,0,0,1,0,0,0,0,500,3,800,2,50,0,0,0,0,0,0,0,0,0,0,0,0,0.1087,0,0,0,0,0.8913,0,0,0,0,0,0,800,27.47252747,23.07692308,0,49.45054945,0,0.15,900,52.9716
DR-6-2010,,31,0,0,0,0,0,0,0,0,1,0,0,0,0,0,0,0,0,0,0,0,0,1,0,0,0,0,500,3,800,2,50,0,0,0,0,0,0,0,0,0,0,0,0,0.1087,0,0,0,0,0.8913,0,0,0,0,0,0,800,27.47252747,23.07692308,0,49.45054945,0,0.15,930,51.4212
DR-6-2010,,32,0,0,0,0,0,0,0,0,1,0,0,0,0,0,0,0,0,0,0,0,0,1,0,0,0,0,500,3,800,2,50,0,0,0,0,0,0,0,0,0,0,0,0,0.1087,0,0,0,0,0.8913,0,0,0,0,0,0,800,27.47252747,23.07692308,0,49.45054945,0,0.15,960,51.4212
DR-6-2010,,33,0,0,0,0,0,0,0,0,1,0,0,0,0,0,0,0,0,0,0,0,0,1,0,0,0,0,500,3,800,2,50,0,0,0,0,0,0,0,0,0,0,0,0,0.1398,0,0,0,0,0.8602,0,0,0,0,0,0,800,27.47252747,23.07692308,0,49.45054945,0,0.15,30,45.478
DR-6-2010,,34,0,0,0,0,0,0,0,0,1,0,0,0,0,0,0,0,0,0,0,0,0,1,0,0,0,0,500,3,800,2,50,0,0,0,0,0,0,0,0,0,0,0,0,0.1398,0,0,0,0,0.8602,0,0,0,0,0,0,800,27.47252747,23.07692308,0,49.45054945,0,0.15,60,42.1189
DR-6-2010,,35,0,0,0,0,0,0,0,0,1,0,0,0,0,0,0,0,0,0,0,0,0,1,0,0,0,0,500,3,800,2,50,0,0,0,0,0,0,0,0,0,0,0,0,0.1398,0,0,0,0,0.8602,0,0,0,0,0,0,800,27.47252747,23.07692308,0,49.45054945,0,0.15,90,39.5349
DR-6-2010,,36,0,0,0,0,0,0,0,0,1,0,0,0,0,0,0,0,0,0,0,0,0,1,0,0,0,0,500,3,800,2,50,0,0,0,0,0,0,0,0,0,0,0,0,0.1398,0,0,0,0,0.8602,0,0,0,0,0,0,800,27.47252747,23.07692308,0,49.45054945,0,0.15,120,37.4677
DR-6-2010,,37,0,0,0,0,0,0,0,0,1,0,0,0,0,0,0,0,0,0,0,0,0,1,0,0,0,0,500,3,800,2,50,0,0,0,0,0,0,0,0,0,0,0,0,0.1398,0,0,0,0,0.8602,0,0,0,0,0,0,800,27.47252747,23.07692308,0,49.45054945,0,0.15,150,35.9173
DR-6-2010,,38,0,0,0,0,0,0,0,0,1,0,0,0,0,0,0,0,0,0,0,0,0,1,0,0,0,0,500,3,800,2,50,0,0,0,0,0,0,0,0,0,0,0,0,0.1398,0,0,0,0,0.8602,0,0,0,0,0,0,800,27.47252747,23.07692308,0,49.45054945,0,0.15,180,34.3669
DR-6-2010,,39,0,0,0,0,0,0,0,0,1,0,0,0,0,0,0,0,0,0,0,0,0,1,0,0,0,0,500,3,800,2,50,0,0,0,0,0,0,0,0,0,0,0,0,0.1398,0,0,0,0,0.8602,0,0,0,0,0,0,800,27.47252747,23.07692308,0,49.45054945,0,0.15,210,33.0749
DR-6-2010,,40,0,0,0,0,0,0,0,0,1,0,0,0,0,0,0,0,0,0,0,0,0,1,0,0,0,0,500,3,800,2,50,0,0,0,0,0,0,0,0,0,0,0,0,0.1398,0,0,0,0,0.8602,0,0,0,0,0,0,800,27.47252747,23.07692308,0,49.45054945,0,0.15,240,32.0413
DR-6-2010,,41,0,0,0,0,0,0,0,0,1,0,0,0,0,0,0,0,0,0,0,0,0,1,0,0,0,0,500,3,800,2,50,0,0,0,0,0,0,0,0,0,0,0,0,0.1398,0,0,0,0,0.8602,0,0,0,0,0,0,800,27.47252747,23.07692308,0,49.45054945,0,0.15,270,30.7494
DR-6-2010,,42,0,0,0,0,0,0,0,0,1,0,0,0,0,0,0,0,0,0,0,0,0,1,0,0,0,0,500,3,800,2,50,0,0,0,0,0,0,0,0,0,0,0,0,0.1398,0,0,0,0,0.8602,0,0,0,0,0,0,800,27.47252747,23.07692308,0,49.45054945,0,0.15,300,29.7158
DR-6-2010,,43,0,0,0,0,0,0,0,0,1,0,0,0,0,0,0,0,0,0,0,0,0,1,0,0,0,0,500,3,800,2,50,0,0,0,0,0,0,0,0,0,0,0,0,0.1398,0,0,0,0,0.8602,0,0,0,0,0,0,800,27.47252747,23.07692308,0,49.45054945,0,0.15,330,28.6822
DR-6-2010,,44,0,0,0,0,0,0,0,0,1,0,0,0,0,0,0,0,0,0,0,0,0,1,0,0,0,0,500,3,800,2,50,0,0,0,0,0,0,0,0,0,0,0,0,0.1398,0,0,0,0,0.8602,0,0,0,0,0,0,800,27.47252747,23.07692308,0,49.45054945,0,0.15,360,27.907
DR-6-2010,,45,0,0,0,0,0,0,0,0,1,0,0,0,0,0,0,0,0,0,0,0,0,1,0,0,0,0,500,3,800,2,50,0,0,0,0,0,0,0,0,0,0,0,0,0.1398,0,0,0,0,0.8602,0,0,0,0,0,0,800,27.47252747,23.07692308,0,49.45054945,0,0.15,390,27.1318
DR-6-2010,,46,0,0,0,0,0,0,0,0,1,0,0,0,0,0,0,0,0,0,0,0,0,1,0,0,0,0,500,3,800,2,50,0,0,0,0,0,0,0,0,0,0,0,0,0.1398,0,0,0,0,0.8602,0,0,0,0,0,0,800,27.47252747,23.07692308,0,49.45054945,0,0.15,420,26.3566
DR-6-2010,,47,0,0,0,0,0,0,0,0,1,0,0,0,0,0,0,0,0,0,0,0,0,1,0,0,0,0,500,3,800,2,50,0,0,0,0,0,0,0,0,0,0,0,0,0.1398,0,0,0,0,0.8602,0,0,0,0,0,0,800,27.47252747,23.07692308,0,49.45054945,0,0.15,450,26.0982
DR-6-2010,,48,0,0,0,0,0,0,0,0,1,0,0,0,0,0,0,0,0,0,0,0,0,1,0,0,0,0,500,3,800,2,50,0,0,0,0,0,0,0,0,0,0,0,0,0.1398,0,0,0,0,0.8602,0,0,0,0,0,0,800,27.47252747,23.07692308,0,49.45054945,0,0.15,480,25.0646
DR-6-2010,,49,0,0,0,0,0,0,0,0,1,0,0,0,0,0,0,0,0,0,0,0,0,1,0,0,0,0,500,3,800,2,50,0,0,0,0,0,0,0,0,0,0,0,0,0.1398,0,0,0,0,0.8602,0,0,0,0,0,0,800,27.47252747,23.07692308,0,49.45054945,0,0.15,510,24.5478
DR-6-2010,,50,0,0,0,0,0,0,0,0,1,0,0,0,0,0,0,0,0,0,0,0,0,1,0,0,0,0,500,3,800,2,50,0,0,0,0,0,0,0,0,0,0,0,0,0.1398,0,0,0,0,0.8602,0,0,0,0,0,0,800,27.47252747,23.07692308,0,49.45054945,0,0.15,540,23.7726
DR-6-2010,,51,0,0,0,0,0,0,0,0,1,0,0,0,0,0,0,0,0,0,0,0,0,1,0,0,0,0,500,3,800,2,50,0,0,0,0,0,0,0,0,0,0,0,0,0.1398,0,0,0,0,0.8602,0,0,0,0,0,0,800,27.47252747,23.07692308,0,49.45054945,0,0.15,570,23.2558
DR-6-2010,,52,0,0,0,0,0,0,0,0,1,0,0,0,0,0,0,0,0,0,0,0,0,1,0,0,0,0,500,3,800,2,50,0,0,0,0,0,0,0,0,0,0,0,0,0.1398,0,0,0,0,0.8602,0,0,0,0,0,0,800,27.47252747,23.07692308,0,49.45054945,0,0.15,600,22.739
DR-6-2010,,53,0,0,0,0,0,0,0,0,1,0,0,0,0,0,0,0,0,0,0,0,0,1,0,0,0,0,500,3,800,2,50,0,0,0,0,0,0,0,0,0,0,0,0,0.1398,0,0,0,0,0.8602,0,0,0,0,0,0,800,27.47252747,23.07692308,0,49.45054945,0,0.15,630,22.2222
DR-6-2010,,54,0,0,0,0,0,0,0,0,1,0,0,0,0,0,0,0,0,0,0,0,0,1,0,0,0,0,500,3,800,2,50,0,0,0,0,0,0,0,0,0,0,0,0,0.1398,0,0,0,0,0.8602,0,0,0,0,0,0,800,27.47252747,23.07692308,0,49.45054945,0,0.15,660,21.7054
DR-6-2010,,55,0,0,0,0,0,0,0,0,1,0,0,0,0,0,0,0,0,0,0,0,0,1,0,0,0,0,500,3,800,2,50,0,0,0,0,0,0,0,0,0,0,0,0,0.1398,0,0,0,0,0.8602,0,0,0,0,0,0,800,27.47252747,23.07692308,0,49.45054945,0,0.15,690,21.447
