Repository: hych0/CH4Conversion

File: CH4Conv.csv (part 23 of 25)
,,,Base Metal (wt %),,,,,,,,,,,,,,,,,,,,,,,,,,,,Reduction Conditions,,,Support type,,,,,,,,,,,,,,,,,,,,,,,,Operating Conditions,,,,,,,,Output
Code of papers,Reference,Data,Co,Ba-promoter,Ca-promoter,Cu-promoter,Ce,Mn,La,Ni,Pt,Mg,Ir,Au,K,Li,Ru,Rh,Pd,Sr-promoter,Y-promoter,Zr,Incipient to wetness impregnation,Wet impregnation,Co-impregnation,Co-precipitation,Sol-gel,Sequential impregnation, calcTemperature (oC),calc Time (h),red Temperature  (oC),red Time (h),red H2 %,γ-Al2O3(Gamma),α-Al2O3(Alpha),Mesoporous Al2O3 (MAl),La2O3,SBA-15,BaO,BaTiO3,CaO,MgO,Nanocrystalline MgO,MgAl2O4(nanocry),CeO2,SiO2,Si3N4,TiO2,PrO2,V2O5,ZrO2,Mesoporous nanocrystalline ZrO2,MnO,MCM-41,Y2O3,ZSM-5,H-ZSM-5,react Temperature (C),reac CH4 %vol,reac CO2 %vol,reac Ar %vol,reac N2 %vol,reac He %vol,GHSV (mgmin/mL),Time on stream (min),% CH4 Conversion
DR-8-2012,"DR-8-2012 Ordered mesoporous alumina supported nickel based
catalysts for carbon dioxide reforming of methane
DR-6-2010,,56,0,0,0,0,0,0,0,0,1,0,0,0,0,0,0,0,0,0,0,0,0,1,0,0,0,0,500,3,800,2,50,0,0,0,0,0,0,0,0,0,0,0,0,0.1398,0,0,0,0,0.8602,0,0,0,0,0,0,800,27.47252747,23.07692308,0,49.45054945,0,0.15,720,20.9302
DR-6-2010,,57,0,0,0,0,0,0,0,0,1,0,0,0,0,0,0,0,0,0,0,0,0,1,0,0,0,0,500,3,800,2,50,0,0,0,0,0,0,0,0,0,0,0,0,0.1398,0,0,0,0,0.8602,0,0,0,0,0,0,800,27.47252747,23.07692308,0,49.45054945,0,0.15,750,20.6718
DR-6-2010,,58,0,0,0,0,0,0,0,0,1,0,0,0,0,0,0,0,0,0,0,0,0,1,0,0,0,0,500,3,800,2,50,0,0,0,0,0,0,0,0,0,0,0,0,0.1398,0,0,0,0,0.8602,0,0,0,0,0,0,800,27.47252747,23.07692308,0,49.45054945,0,0.15,780,20.4134
DR-6-2010,,59,0,0,0,0,0,0,0,0,1,0,0,0,0,0,0,0,0,0,0,0,0,1,0,0,0,0,500,3,800,2,50,0,0,0,0,0,0,0,0,0,0,0,0,0.1398,0,0,0,0,0.8602,0,0,0,0,0,0,800,27.47252747,23.07692308,0,49.45054945,0,0.15,810,20.155
DR-6-2010,,60,0,0,0,0,0,0,0,0,1,0,0,0,0,0,0,0,0,0,0,0,0,1,0,0,0,0,500,3,800,2,50,0,0,0,0,0,0,0,0,0,0,0,0,0.1398,0,0,0,0,0.8602,0,0,0,0,0,0,800,27.47252747,23.07692308,0,49.45054945,0,0.15,840,19.3798
DR-6-2010,,61,0,0,0,0,0,0,0,0,1,0,0,0,0,0,0,0,0,0,0,0,0,1,0,0,0,0,500,3,800,2,50,0,0,0,0,0,0,0,0,0,0,0,0,0.1398,0,0,0,0,0.8602,0,0,0,0,0,0,800,27.47252747,23.07692308,0,49.45054945,0,0.15,870,18.863
DR-6-2010,,62,0,0,0,0,0,0,0,0,1,0,0,0,0,0,0,0,0,0,0,0,0,1,0,0,0,0,500,3,800,2,50,0,0,0,0,0,0,0,0,0,0,0,0,0.1398,0,0,0,0,0.8602,0,0,0,0,0,0,800,27.47252747,23.07692308,0,49.45054945,0,0.15,900,18.863
DR-6-2010,,63,0,0,0,0,0,0,0,0,1,0,0,0,0,0,0,0,0,0,0,0,0,1,0,0,0,0,500,3,800,2,50,0,0,0,0,0,0,0,0,0,0,0,0,0.1398,0,0,0,0,0.8602,0,0,0,0,0,0,800,27.47252747,23.07692308,0,49.45054945,0,0.15,930,18.3463
DR-6-2010,,64,0,0,0,0,0,0,0,0,1,0,0,0,0,0,0,0,0,0,0,0,0,1,0,0,0,0,500,3,800,2,50,0,0,0,0,0,0,0,0,0,0,0,0,0.1398,0,0,0,0,0.8602,0,0,0,0,0,0,800,27.47252747,23.07692308,0,49.45054945,0,0.15,960,18.0879
DR-6-2010,,65,0,0,0,0,0,0,0,0,1,0,0,0,0,0,0,0,0,0,0,0,0,1,0,0,0,0,500,3,800,2,50,0,0,0,0,0,0,0,0,0,0,0,0,0.196,0,0,0,0,0.804,0,0,0,0,0,0,800,27.47252747,23.07692308,0,49.45054945,0,0.15,30,41.8605
DR-6-2010,,66,0,0,0,0,0,0,0,0,1,0,0,0,0,0,0,0,0,0,0,0,0,1,0,0,0,0,500,3,800,2,50,0,0,0,0,0,0,0,0,0,0,0,0,0.196,0,0,0,0,0.804,0,0,0,0,0,0,800,27.47252747,23.07692308,0,49.45054945,0,0.15,60,36.9509
DR-6-2010,,67,0,0,0,0,0,0,0,0,1,0,0,0,0,0,0,0,0,0,0,0,0,1,0,0,0,0,500,3,800,2,50,0,0,0,0,0,0,0,0,0,0,0,0,0.196,0,0,0,0,0.804,0,0,0,0,0,0,800,27.47252747,23.07692308,0,49.45054945,0,0.15,90,33.5917
DR-6-2010,,68,0,0,0,0,0,0,0,0,1,0,0,0,0,0,0,0,0,0,0,0,0,1,0,0,0,0,500,3,800,2,50,0,0,0,0,0,0,0,0,0,0,0,0,0.196,0,0,0,0,0.804,0,0,0,0,0,0,800,27.47252747,23.07692308,0,49.45054945,0,0.15,120,31.0078
DR-6-2010,,69,0,0,0,0,0,0,0,0,1,0,0,0,0,0,0,0,0,0,0,0,0,1,0,0,0,0,500,3,800,2,50,0,0,0,0,0,0,0,0,0,0,0,0,0.196,0,0,0,0,0.804,0,0,0,0,0,0,800,27.47252747,23.07692308,0,49.45054945,0,0.15,150,28.6822
DR-6-2010,,70,0,0,0,0,0,0,0,0,1,0,0,0,0,0,0,0,0,0,0,0,0,1,0,0,0,0,500,3,800,2,50,0,0,0,0,0,0,0,0,0,0,0,0,0.196,0,0,0,0,0.804,0,0,0,0,0,0,800,27.47252747,23.07692308,0,49.45054945,0,0.15,180,27.3902
DR-6-2010,,71,0,0,0,0,0,0,0,0,1,0,0,0,0,0,0,0,0,0,0,0,0,1,0,0,0,0,500,3,800,2,50,0,0,0,0,0,0,0,0,0,0,0,0,0.196,0,0,0,0,0.804,0,0,0,0,0,0,800,27.47252747,23.07692308,0,49.45054945,0,0.15,210,25.8398
DR-6-2010,,72,0,0,0,0,0,0,0,0,1,0,0,0,0,0,0,0,0,0,0,0,0,1,0,0,0,0,500,3,800,2,50,0,0,0,0,0,0,0,0,0,0,0,0,0.196,0,0,0,0,0.804,0,0,0,0,0,0,800,27.47252747,23.07692308,0,49.45054945,0,0.15,240,24.5478
DR-6-2010,,73,0,0,0,0,0,0,0,0,1,0,0,0,0,0,0,0,0,0,0,0,0,1,0,0,0,0,500,3,800,2,50,0,0,0,0,0,0,0,0,0,0,0,0,0.196,0,0,0,0,0.804,0,0,0,0,0,0,800,27.47252747,23.07692308,0,49.45054945,0,0.15,270,23.2558
DR-6-2010,,74,0,0,0,0,0,0,0,0,1,0,0,0,0,0,0,0,0,0,0,0,0,1,0,0,0,0,500,3,800,2,50,0,0,0,0,0,0,0,0,0,0,0,0,0.196,0,0,0,0,0.804,0,0,0,0,0,0,800,27.47252747,23.07692308,0,49.45054945,0,0.15,300,21.9638
DR-6-2010,,75,0,0,0,0,0,0,0,0,1,0,0,0,0,0,0,0,0,0,0,0,0,1,0,0,0,0,500,3,800,2,50,0,0,0,0,0,0,0,0,0,0,0,0,0.196,0,0,0,0,0.804,0,0,0,0,0,0,800,27.47252747,23.07692308,0,49.45054945,0,0.15,330,21.7054
DR-6-2010,,76,0,0,0,0,0,0,0,0,1,0,0,0,0,0,0,0,0,0,0,0,0,1,0,0,0,0,500,3,800,2,50,0,0,0,0,0,0,0,0,0,0,0,0,0.196,0,0,0,0,0.804,0,0,0,0,0,0,800,27.47252747,23.07692308,0,49.45054945,0,0.15,360,20.6718
DR-6-2010,,77,0,0,0,0,0,0,0,0,1,0,0,0,0,0,0,0,0,0,0,0,0,1,0,0,0,0,500,3,800,2,50,0,0,0,0,0,0,0,0,0,0,0,0,0.196,0,0,0,0,0.804,0,0,0,0,0,0,800,27.47252747,23.07692308,0,49.45054945,0,0.15,390,20.155
DR-6-2010,,78,0,0,0,0,0,0,0,0,1,0,0,0,0,0,0,0,0,0,0,0,0,1,0,0,0,0,500,3,800,2,50,0,0,0,0,0,0,0,0,0,0,0,0,0.196,0,0,0,0,0.804,0,0,0,0,0,0,800,27.47252747,23.07692308,0,49.45054945,0,0.15,420,19.6382
DR-6-2010,,79,0,0,0,0,0,0,0,0,1,0,0,0,0,0,0,0,0,0,0,0,0,1,0,0,0,0,500,3,800,2,50,0,0,0,0,0,0,0,0,0,0,0,0,0.196,0,0,0,0,0.804,0,0,0,0,0,0,800,27.47252747,23.07692308,0,49.45054945,0,0.15,450,19.6382
DR-6-2010,,80,0,0,0,0,0,0,0,0,1,0,0,0,0,0,0,0,0,0,0,0,0,1,0,0,0,0,500,3,800,2,50,0,0,0,0,0,0,0,0,0,0,0,0,0.196,0,0,0,0,0.804,0,0,0,0,0,0,800,27.47252747,23.07692308,0,49.45054945,0,0.15,480,18.6047
DR-6-2010,,81,0,0,0,0,0,0,0,0,1,0,0,0,0,0,0,0,0,0,0,0,0,1,0,0,0,0,500,3,800,2,50,0,0,0,0,0,0,0,0,0,0,0,0,0.196,0,0,0,0,0.804,0,0,0,0,0,0,800,27.47252747,23.07692308,0,49.45054945,0,0.15,510,18.0879
DR-6-2010,,82,0,0,0,0,0,0,0,0,1,0,0,0,0,0,0,0,0,0,0,0,0,1,0,0,0,0,500,3,800,2,50,0,0,0,0,0,0,0,0,0,0,0,0,0.196,0,0,0,0,0.804,0,0,0,0,0,0,800,27.47252747,23.07692308,0,49.45054945,0,0.15,540,17.8295
DR-6-2010,,83,0,0,0,0,0,0,0,0,1,0,0,0,0,0,0,0,0,0,0,0,0,1,0,0,0,0,500,3,800,2,50,0,0,0,0,0,0,0,0,0,0,0,0,0.196,0,0,0,0,0.804,0,0,0,0,0,0,800,27.47252747,23.07692308,0,49.45054945,0,0.15,570,17.3127
DR-6-2010,,84,0,0,0,0,0,0,0,0,1,0,0,0,0,0,0,0,0,0,0,0,0,1,0,0,0,0,500,3,800,2,50,0,0,0,0,0,0,0,0,0,0,0,0,0.196,0,0,0,0,0.804,0,0,0,0,0,0,800,27.47252747,23.07692308,0,49.45054945,0,0.15,600,16.7959
DR-6-2010,,85,0,0,0,0,0,0,0,0,1,0,0,0,0,0,0,0,0,0,0,0,0,1,0,0,0,0,500,3,800,2,50,0,0,0,0,0,0,0,0,0,0,0,0,0.196,0,0,0,0,0.804,0,0,0,0,0,0,800,27.47252747,23.07692308,0,49.45054945,0,0.15,630,16.5375
DR-6-2010,,86,0,0,0,0,0,0,0,0,1,0,0,0,0,0,0,0,0,0,0,0,0,1,0,0,0,0,500,3,800,2,50,0,0,0,0,0,0,0,0,0,0,0,0,0.196,0,0,0,0,0.804,0,0,0,0,0,0,800,27.47252747,23.07692308,0,49.45054945,0,0.15,660,16.0207
DR-6-2010,,87,0,0,0,0,0,0,0,0,1,0,0,0,0,0,0,0,0,0,0,0,0,1,0,0,0,0,500,3,800,2,50,0,0,0,0,0,0,0,0,0,0,0,0,0.196,0,0,0,0,0.804,0,0,0,0,0,0,800,27.47252747,23.07692308,0,49.45054945,0,0.15,690,15.7623
DR-6-2010,,88,0,0,0,0,0,0,0,0,1,0,0,0,0,0,0,0,0,0,0,0,0,1,0,0,0,0,500,3,800,2,50,0,0,0,0,0,0,0,0,0,0,0,0,0.196,0,0,0,0,0.804,0,0,0,0,0,0,800,27.47252747,23.07692308,0,49.45054945,0,0.15,720,15.5039
DR-6-2010,,89,0,0,0,0,0,0,0,0,1,0,0,0,0,0,0,0,0,0,0,0,0,1,0,0,0,0,500,3,800,2,50,0,0,0,0,0,0,0,0,0,0,0,0,0.196,0,0,0,0,0.804,0,0,0,0,0,0,800,27.47252747,23.07692308,0,49.45054945,0,0.15,750,14.9871
DR-6-2010,,90,0,0,0,0,0,0,0,0,1,0,0,0,0,0,0,0,0,0,0,0,0,1,0,0,0,0,500,3,800,2,50,0,0,0,0,0,0,0,0,0,0,0,0,0.196,0,0,0,0,0.804,0,0,0,0,0,0,800,27.47252747,23.07692308,0,49.45054945,0,0.15,780,14.7287
DR-6-2010,,91,0,0,0,0,0,0,0,0,1,0,0,0,0,0,0,0,0,0,0,0,0,1,0,0,0,0,500,3,800,2,50,0,0,0,0,0,0,0,0,0,0,0,0,0.196,0,0,0,0,0.804,0,0,0,0,0,0,800,27.47252747,23.07692308,0,49.45054945,0,0.15,810,14.4703
DR-6-2010,,92,0,0,0,0,0,0,0,0,1,0,0,0,0,0,0,0,0,0,0,0,0,1,0,0,0,0,500,3,800,2,50,0,0,0,0,0,0,0,0,0,0,0,0,0.196,0,0,0,0,0.804,0,0,0,0,0,0,800,27.47252747,23.07692308,0,49.45054945,0,0.15,840,14.2119
DR-6-2010,,93,0,0,0,0,0,0,0,0,1,0,0,0,0,0,0,0,0,0,0,0,0,1,0,0,0,0,500,3,800,2,50,0,0,0,0,0,0,0,0,0,0,0,0,0.196,0,0,0,0,0.804,0,0,0,0,0,0,800,27.47252747,23.07692308,0,49.45054945,0,0.15,870,13.9535
DR-6-2010,,94,0,0,0,0,0,0,0,0,1,0,0,0,0,0,0,0,0,0,0,0,0,1,0,0,0,0,500,3,800,2,50,0,0,0,0,0,0,0,0,0,0,0,0,0.196,0,0,0,0,0.804,0,0,0,0,0,0,800,27.47252747,23.07692308,0,49.45054945,0,0.15,900,13.6951
DR-6-2010,,95,0,0,0,0,0,0,0,0,1,0,0,0,0,0,0,0,0,0,0,0,0,1,0,0,0,0,500,3,800,2,50,0,0,0,0,0,0,0,0,0,0,0,0,0.196,0,0,0,0,0.804,0,0,0,0,0,0,800,27.47252747,23.07692308,0,49.45054945,0,0.15,930,13.4367
DR-6-2010,,96,0,0,0,0,0,0,0,0,1,0,0,0,0,0,0,0,0,0,0,0,0,1,0,0,0,0,500,3,800,2,50,0,0,0,0,0,0,0,0,0,0,0,0,0.196,0,0,0,0,0.804,0,0,0,0,0,0,800,27.47252747,23.07692308,0,49.45054945,0,0.15,960,13.1783
DR-6-2010,,97,0,0,0,0,0,0,0,0,1,0,0,0,0,0,0,0,0,0,0,0,0,1,0,0,0,0,500,3,800,2,50,0,0,0,0,0,0,0,0,0,0,0,0,0,0,0,0,0,1,0,0,0,0,0,0,800,27.47252747,23.07692308,0,49.45054945,0,0.15,30,44.186
DR-6-2010,,98,0,0,0,0,0,0,0,0,1,0,0,0,0,0,0,0,0,0,0,0,0,1,0,0,0,0,500,3,800,2,50,0,0,0,0,0,0,0,0,0,0,0,0,0,0,0,0,0,1,0,0,0,0,0,0,800,27.47252747,23.07692308,0,49.45054945,0,0.15,60,42.8941
DR-6-2010,,99,0,0,0,0,0,0,0,0,1,0,0,0,0,0,0,0,0,0,0,0,0,1,0,0,0,0,500,3,800,2,50,0,0,0,0,0,0,0,0,0,0,0,0,0,0,0,0,0,1,0,0,0,0,0,0,800,27.47252747,23.07692308,0,49.45054945,0,0.15,90,41.8605
DR-6-2010,,100,0,0,0,0,0,0,0,0,1,0,0,0,0,0,0,0,0,0,0,0,0,1,0,0,0,0,500,3,800,2,50,0,0,0,0,0,0,0,0,0,0,0,0,0,0,0,0,0,1,0,0,0,0,0,0,800,27.47252747,23.07692308,0,49.45054945,0,0.15,120,40.0517
DR-6-2010,,101,0,0,0,0,0,0,0,0,1,0,0,0,0,0,0,0,0,0,0,0,0,1,0,0,0,0,500,3,800,2,50,0,0,0,0,0,0,0,0,0,0,0,0,0,0,0,0,0,1,0,0,0,0,0,0,800,27.47252747,23.07692308,0,49.45054945,0,0.15,150,38.5013
DR-6-2010,,102,0,0,0,0,0,0,0,0,1,0,0,0,0,0,0,0,0,0,0,0,0,1,0,0,0,0,500,3,800,2,50,0,0,0,0,0,0,0,0,0,0,0,0,0,0,0,0,0,1,0,0,0,0,0,0,800,27.47252747,23.07692308,0,49.45054945,0,0.15,180,36.6925
DR-6-2010,,103,0,0,0,0,0,0,0,0,1,0,0,0,0,0,0,0,0,0,0,0,0,1,0,0,0,0,500,3,800,2,50,0,0,0,0,0,0,0,0,0,0,0,0,0,0,0,0,0,1,0,0,0,0,0,0,800,27.47252747,23.07692308,0,49.45054945,0,0.15,210,35.1421
DR-6-2010,,104,0,0,0,0,0,0,0,0,1,0,0,0,0,0,0,0,0,0,0,0,0,1,0,0,0,0,500,3,800,2,50,0,0,0,0,0,0,0,0,0,0,0,0,0,0,0,0,0,1,0,0,0,0,0,0,800,27.47252747,23.07692308,0,49.45054945,0,0.15,240,32.8165
DR-6-2010,,105,0,0,0,0,0,0,0,0,1,0,0,0,0,0,0,0,0,0,0,0,0,1,0,0,0,0,500,3,800,2,50,0,0,0,0,0,0,0,0,0,0,0,0,0,0,0,0,0,1,0,0,0,0,0,0,800,27.47252747,23.07692308,0,49.45054945,0,0.15,270,32.2997
DR-6-2010,,106,0,0,0,0,0,0,0,0,1,0,0,0,0,0,0,0,0,0,0,0,0,1,0,0,0,0,500,3,800,2,50,0,0,0,0,0,0,0,0,0,0,0,0,0,0,0,0,0,1,0,0,0,0,0,0,800,27.47252747,23.07692308,0,49.45054945,0,0.15,300,30.7494
DR-6-2010,,107,0,0,0,0,0,0,0,0,1,0,0,0,0,0,0,0,0,0,0,0,0,1,0,0,0,0,500,3,800,2,50,0,0,0,0,0,0,0,0,0,0,0,0,0,0,0,0,0,1,0,0,0,0,0,0,800,27.47252747,23.07692308,0,49.45054945,0,0.15,330,29.7158
DR-6-2010,,108,0,0,0,0,0,0,0,0,1,0,0,0,0,0,0,0,0,0,0,0,0,1,0,0,0,0,500,3,800,2,50,0,0,0,0,0,0,0,0,0,0,0,0,0,0,0,0,0,1,0,0,0,0,0,0,800,27.47252747,23.07692308,0,49.45054945,0,0.15,360,28.6822
DR-6-2010,,109,0,0,0,0,0,0,0,0,1,0,0,0,0,0,0,0,0,0,0,0,0,1,0,0,0,0,500,3,800,2,50,0,0,0,0,0,0,0,0,0,0,0,0,0,0,0,0,0,1,0,0,0,0,0,0,800,27.47252747,23.07692308,0,49.45054945,0,0.15,390,27.6486
DR-6-2010,,110,0,0,0,0,0,0,0,0,1,0,0,0,0,0,0,0,0,0,0,0,0,1,0,0,0,0,500,3,800,2,50,0,0,0,0,0,0,0,0,0,0,0,0,0,0,0,0,0,1,0,0,0,0,0,0,800,27.47252747,23.07692308,0,49.45054945,0,0.15,420,26.615
DR-6-2010,,111,0,0,0,0,0,0,0,0,1,0,0,0,0,0,0,0,0,0,0,0,0,1,0,0,0,0,500,3,800,2,50,0,0,0,0,0,0,0,0,0,0,0,0,0,0,0,0,0,1,0,0,0,0,0,0,800,27.47252747,23.07692308,0,49.45054945,0,0.15,450,26.0982
DR-6-2010,,112,0,0,0,0,0,0,0,0,1,0,0,0,0,0,0,0,0,0,0,0,0,1,0,0,0,0,500,3,800,2,50,0,0,0,0,0,0,0,0,0,0,0,0,0,0,0,0,0,1,0,0,0,0,0,0,800,27.47252747,23.07692308,0,49.45054945,0,0.15,480,25.0646
DR-6-2010,,113,0,0,0,0,0,0,0,0,1,0,0,0,0,0,0,0,0,0,0,0,0,1,0,0,0,0,500,3,800,2,50,0,0,0,0,0,0,0,0,0,0,0,0,0,0,0,0,0,1,0,0,0,0,0,0,800,27.47252747,23.07692308,0,49.45054945,0,0.15,510,24.2894
DR-6-2010,,114,0,0,0,0,0,0,0,0,1,0,0,0,0,0,0,0,0,0,0,0,0,1,0,0,0,0,500,3,800,2,50,0,0,0,0,0,0,0,0,0,0,0,0,0,0,0,0,0,1,0,0,0,0,0,0,800,27.47252747,23.07692308,0,49.45054945,0,0.15,540,23.7726
DR-6-2010,,115,0,0,0,0,0,0,0,0,1,0,0,0,0,0,0,0,0,0,0,0,0,1,0,0,0,0,500,3,800,2,50,0,0,0,0,0,0,0,0,0,0,0,0,0,0,0,0,0,1,0,0,0,0,0,0,800,27.47252747,23.07692308,0,49.45054945,0,0.15,570,22.9974
DR-6-2010,,116,0,0,0,0,0,0,0,0,1,0,0,0,0,0,0,0,0,0,0,0,0,1,0,0,0,0,500,3,800,2,50,0,0,0,0,0,0,0,0,0,0,0,0,0,0,0,0,0,1,0,0,0,0,0,0,800,27.47252747,23.07692308,0,49.45054945,0,0.15,600,22.4806
DR-6-2010,,117,0,0,0,0,0,0,0,0,1,0,0,0,0,0,0,0,0,0,0,0,0,1,0,0,0,0,500,3,800,2,50,0,0,0,0,0,0,0,0,0,0,0,0,0,0,0,0,0,1,0,0,0,0,0,0,800,27.47252747,23.07692308,0,49.45054945,0,0.15,630,21.9638
DR-6-2010,,118,0,0,0,0,0,0,0,0,1,0,0,0,0,0,0,0,0,0,0,0,0,1,0,0,0,0,500,3,800,2,50,0,0,0,0,0,0,0,0,0,0,0,0,0,0,0,0,0,1,0,0,0,0,0,0,800,27.47252747,23.07692308,0,49.45054945,0,0.15,660,21.447
DR-6-2010,,119,0,0,0,0,0,0,0,0,1,0,0,0,0,0,0,0,0,0,0,0,0,1,0,0,0,0,500,3,800,2,50,0,0,0,0,0,0,0,0,0,0,0,0,0,0,0,0,0,1,0,0,0,0,0,0,800,27.47252747,23.07692308,0,49.45054945,0,0.15,690,20.9302
DR-6-2010,,120,0,0,0,0,0,0,0,0,1,0,0,0,0,0,0,0,0,0,0,0,0,1,0,0,0,0,500,3,800,2,50,0,0,0,0,0,0,0,0,0,0,0,0,0,0,0,0,0,1,0,0,0,0,0,0,800,27.47252747,23.07692308,0,49.45054945,0,0.15,720,20.4134
DR-6-2010,,121,0,0,0,0,0,0,0,0,1,0,0,0,0,0,0,0,0,0,0,0,0,1,0,0,0,0,500,3,800,2,50,0,0,0,0,0,0,0,0,0,0,0,0,0,0,0,0,0,1,0,0,0,0,0,0,800,27.47252747,23.07692308,0,49.45054945,0,0.15,750,20.155
DR-6-2010,,122,0,0,0,0,0,0,0,0,1,0,0,0,0,0,0,0,0,0,0,0,0,1,0,0,0,0,500,3,800,2,50,0,0,0,0,0,0,0,0,0,0,0,0,0,0,0,0,0,1,0,0,0,0,0,0,800,27.47252747,23.07692308,0,49.45054945,0,0.15,780,19.1214
DR-6-2010,,123,0,0,0,0,0,0,0,0,1,0,0,0,0,0,0,0,0,0,0,0,0,1,0,0,0,0,500,3,800,2,50,0,0,0,0,0,0,0,0,0,0,0,0,0,0,0,0,0,1,0,0,0,0,0,0,800,27.47252747,23.07692308,0,49.45054945,0,0.15,810,19.1214
DR-6-2010,,124,0,0,0,0,0,0,0,0,1,0,0,0,0,0,0,0,0,0,0,0,0,1,0,0,0,0,500,3,800,2,50,0,0,0,0,0,0,0,0,0,0,0,0,0,0,0,0,0,1,0,0,0,0,0,0,800,27.47252747,23.07692308,0,49.45054945,0,0.15,840,19.1214
DR-6-2010,,125,0,0,0,0,0,0,0,0,1,0,0,0,0,0,0,0,0,0,0,0,0,1,0,0,0,0,500,3,800,2,50,0,0,0,0,0,0,0,0,0,0,0,0,0,0,0,0,0,1,0,0,0,0,0,0,800,27.47252747,23.07692308,0,49.45054945,0,0.15,870,18.6047
DR-6-2010,,126,0,0,0,0,0,0,0,0,1,0,0,0,0,0,0,0,0,0,0,0,0,1,0,0,0,0,500,3,800,2,50,0,0,0,0,0,0,0,0,0,0,0,0,0,0,0,0,0,1,0,0,0,0,0,0,800,27.47252747,23.07692308,0,49.45054945,0,0.15,900,18.0879
DR-6-2010,,127,0,0,0,0,0,0,0,0,1,0,0,0,0,0,0,0,0,0,0,0,0,1,0,0,0,0,500,3,800,2,50,0,0,0,0,0,0,0,0,0,0,0,0,0,0,0,0,0,1,0,0,0,0,0,0,800,27.47252747,23.07692308,0,49.45054945,0,0.15,930,17.8295
DR-6-2010,,128,0,0,0,0,0,0,0,0,1,0,0,0,0,0,0,0,0,0,0,0,0,1,0,0,0,0,500,3,800,2,50,0,0,0,0,0,0,0,0,0,0,0,0,0,0,0,0,0,1,0,0,0,0,0,0,800,27.47252747,23.07692308,0,49.45054945,0,0.15,960,17.8295
DR-6-2010,,129,0,0,0,0,0,0,0,0,1,0,0,0,0,0,0,0,0,0,0,0,0,1,0,0,0,0,500,3,800,2,50,0,0,0,0,0,0,0,0,0,0,0,0,0,0,0,0,0,1,0,0,0,0,0,0,800,27.47252747,23.07692308,0,49.45054945,0,0.15,30,30.491
DR-6-2010,,130,0,0,0,0,0,0,0,0,1,0,0,0,0,0,0,0,0,0,0,0,0,1,0,0,0,0,500,3,800,2,50,0,0,0,0,0,0,0,0,0,0,0,0,0,0,0,0,0,1,0,0,0,0,0,0,800,27.47252747,23.07692308,0,49.45054945,0,0.15,60,27.6486
DR-6-2010,,131,0,0,0,0,0,0,0,0,1,0,0,0,0,0,0,0,0,0,0,0,0,1,0,0,0,0,500,3,800,2,50,0,0,0,0,0,0,0,0,0,0,0,0,0,0,0,0,0,1,0,0,0,0,0,0,800,27.47252747,23.07692308,0,49.45054945,0,0.15,90,26.0982
DR-6-2010,,132,0,0,0,0,0,0,0,0,1,0,0,0,0,0,0,0,0,0,0,0,0,1,0,0,0,0,500,3,800,2,50,0,0,0,0,0,0,0,0,0,0,0,0,0,0,0,0,0,1,0,0,0,0,0,0,800,27.47252747,23.07692308,0,49.45054945,0,0.15,120,23.7726
DR-6-2010,,133,0,0,0,0,0,0,0,0,1,0,0,0,0,0,0,0,0,0,0,0,0,1,0,0,0,0,500,3,800,2,50,0,0,0,0,0,0,0,0,0,0,0,0,0,0,0,0,0,1,0,0,0,0,0,0,800,27.47252747,23.07692308,0,49.45054945,0,0.15,150,21.9638
DR-6-2010,,134,0,0,0,0,0,0,0,0,1,0,0,0,0,0,0,0,0,0,0,0,0,1,0,0,0,0,500,3,800,2,50,0,0,0,0,0,0,0,0,0,0,0,0,0,0,0,0,0,1,0,0,0,0,0,0,800,27.47252747,23.07692308,0,49.45054945,0,0.15,180,20.155
DR-6-2010,,135,0,0,0,0,0,0,0,0,1,0,0,0,0,0,0,0,0,0,0,0,0,1,0,0,0,0,500,3,800,2,50,0,0,0,0,0,0,0,0,0,0,0,0,0,0,0,0,0,1,0,0,0,0,0,0,800,27.47252747,23.07692308,0,49.45054945,0,0.15,210,18.0879
DR-6-2010,,136,0,0,0,0,0,0,0,0,1,0,0,0,0,0,0,0,0,0,0,0,0,1,0,0,0,0,500,3,800,2,50,0,0,0,0,0,0,0,0,0,0,0,0,0,0,0,0,0,1,0,0,0,0,0,0,800,27.47252747,23.07692308,0,49.45054945,0,0.15,240,17.3127
DR-6-2010,,137,0,0,0,0,0,0,0,0,1,0,0,0,0,0,0,0,0,0,0,0,0,1,0,0,0,0,500,3,800,2,50,0,0,0,0,0,0,0,0,0,0,0,0,0,0,0,0,0,1,0,0,0,0,0,0,800,27.47252747,23.07692308,0,49.45054945,0,0.15,270,17.0543
DR-6-2010,,138,0,0,0,0,0,0,0,0,1,0,0,0,0,0,0,0,0,0,0,0,0,1,0,0,0,0,500,3,800,2,50,0,0,0,0,0,0,0,0,0,0,0,0,0,0,0,0,0,1,0,0,0,0,0,0,800,27.47252747,23.07692308,0,49.45054945,0,0.15,300,16.2791
DR-6-2010,,139,0,0,0,0,0,0,0,0,1,0,0,0,0,0,0,0,0,0,0,0,0,1,0,0,0,0,500,3,800,2,50,0,0,0,0,0,0,0,0,0,0,0,0,0,0,0,0,0,1,0,0,0,0,0,0,800,27.47252747,23.07692308,0,49.45054945,0,0.15,330,16.0207
DR-6-2010,,140,0,0,0,0,0,0,0,0,1,0,0,0,0,0,0,0,0,0,0,0,0,1,0,0,0,0,500,3,800,2,50,0,0,0,0,0,0,0,0,0,0,0,0,0,0,0,0,0,1,0,0,0,0,0,0,800,27.47252747,23.07692308,0,49.45054945,0,0.15,360,15.7623
DR-6-2010,,141,0,0,0,0,0,0,0,0,1,0,0,0,0,0,0,0,0,0,0,0,0,1,0,0,0,0,500,3,800,2,50,0,0,0,0,0,0,0,0,0,0,0,0,0,0,0,0,0,1,0,0,0,0,0,0,800,27.47252747,23.07692308,0,49.45054945,0,0.15,390,15.2455
DR-6-2010,,142,0,0,0,0,0,0,0,0,1,0,0,0,0,0,0,0,0,0,0,0,0,1,0,0,0,0,500,3,800,2,50,0,0,0,0,0,0,0,0,0,0,0,0,0,0,0,0,0,1,0,0,0,0,0,0,800,27.47252747,23.07692308,0,49.45054945,0,0.15,420,14.9871
DR-6-2010,,143,0,0,0,0,0,0,0,0,1,0,0,0,0,0,0,0,0,0,0,0,0,1,0,0,0,0,500,3,800,2,50,0,0,0,0,0,0,0,0,0,0,0,0,0,0,0,0,0,1,0,0,0,0,0,0,800,27.47252747,23.07692308,0,49.45054945,0,0.15,450,14.7287
DR-6-2010,,144,0,0,0,0,0,0,0,0,1,0,0,0,0,0,0,0,0,0,0,0,0,1,0,0,0,0,500,3,800,2,50,0,0,0,0,0,0,0,0,0,0,0,0,0,0,0,0,0,1,0,0,0,0,0,0,800,27.47252747,23.07692308,0,49.45054945,0,0.15,480,14.4703
DR-6-2010,,145,0,0,0,0,0,0,0,0,1,0,0,0,0,0,0,0,0,0,0,0,0,1,0,0,0,0,500,3,800,2,50,0,0,0,0,0,0,0,0,0,0,0,0,0,0,0,0,0,1,0,0,0,0,0,0,800,27.47252747,23.07692308,0,49.45054945,0,0.15,510,14.2119
DR-6-2010,,146,0,0,0,0,0,0,0,0,1,0,0,0,0,0,0,0,0,0,0,0,0,1,0,0,0,0,500,3,800,2,50,0,0,0,0,0,0,0,0,0,0,0,0,0,0,0,0,0,1,0,0,0,0,0,0,800,27.47252747,23.07692308,0,49.45054945,0,0.15,540,13.9535
DR-6-2010,,147,0,0,0,0,0,0,0,0,1,0,0,0,0,0,0,0,0,0,0,0,0,1,0,0,0,0,500,3,800,2,50,0,0,0,0,0,0,0,0,0,0,0,0,0,0,0,0,0,1,0,0,0,0,0,0,800,27.47252747,23.07692308,0,49.45054945,0,0.15,570,13.6951
DR-6-2010,,148,0,0,0,0,0,0,0,0,1,0,0,0,0,0,0,0,0,0,0,0,0,1,0,0,0,0,500,3,800,2,50,0,0,0,0,0,0,0,0,0,0,0,0,0,0,0,0,0,1,0,0,0,0,0,0,800,27.47252747,23.07692308,0,49.45054945,0,0.15,600,13.4367
DR-6-2010,,149,0,0,0,0,0,0,0,0,1,0,0,0,0,0,0,0,0,0,0,0,0,1,0,0,0,0,500,3,800,2,50,0,0,0,0,0,0,0,0,0,0,0,0,0,0,0,0,0,1,0,0,0,0,0,0,800,27.47252747,23.07692308,0,49.45054945,0,0.15,630,13.1783
DR-6-2010,,150,0,0,0,0,0,0,0,0,1,0,0,0,0,0,0,0,0,0,0,0,0,1,0,0,0,0,500,3,800,2,50,0,0,0,0,0,0,0,0,0,0,0,0,0,0,0,0,0,1,0,0,0,0,0,0,800,27.47252747,23.07692308,0,49.45054945,0,0.15,660,12.9199
DR-6-2010,,151,0,0,0,0,0,0,0,0,1,0,0,0,0,0,0,0,0,0,0,0,0,1,0,0,0,0,500,3,800,2,50,0,0,0,0,0,0,0,0,0,0,0,0,0,0,0,0,0,1,0,0,0,0,0,0,800,27.47252747,23.07692308,0,49.45054945,0,0.15,690,12.6615
DR-6-2010,,152,0,0,0,0,0,0,0,0,1,0,0,0,0,0,0,0,0,0,0,0,0,1,0,0,0,0,500,3,800,2,50,0,0,0,0,0,0,0,0,0,0,0,0,0,0,0,0,0,1,0,0,0,0,0,0,800,27.47252747,23.07692308,0,49.45054945,0,0.15,720,12.6615
DR-6-2010,,153,0,0,0,0,0,0,0,0,1,0,0,0,0,0,0,0,0,0,0,0,0,1,0,0,0,0,500,3,800,2,50,0,0,0,0,0,0,0,0,0,0,0,0,0,0,0,0,0,1,0,0,0,0,0,0,800,27.47252747,23.07692308,0,49.45054945,0,0.15,750,12.4031
DR-6-2010,,154,0,0,0,0,0,0,0,0,1,0,0,0,0,0,0,0,0,0,0,0,0,1,0,0,0,0,500,3,800,2,50,0,0,0,0,0,0,0,0,0,0,0,0,0,0,0,0,0,1,0,0,0,0,0,0,800,27.47252747,23.07692308,0,49.45054945,0,0.15,780,12.1447
DR-6-2010,,155,0,0,0,0,0,0,0,0,1,0,0,0,0,0,0,0,0,0,0,0,0,1,0,0,0,0,500,3,800,2,50,0,0,0,0,0,0,0,0,0,0,0,0,0,0,0,0,0,1,0,0,0,0,0,0,800,27.47252747,23.07692308,0,49.45054945,0,0.15,810,11.8863
DR-6-2010,,156,0,0,0,0,0,0,0,0,1,0,0,0,0,0,0,0,0,0,0,0,0,1,0,0,0,0,500,3,800,2,50,0,0,0,0,0,0,0,0,0,0,0,0,0,0,0,0,0,1,0,0,0,0,0,0,800,27.47252747,23.07692308,0,49.45054945,0,0.15,840,11.8863
DR-6-2010,,157,0,0,0,0,0,0,0,0,1,0,0,0,0,0,0,0,0,0,0,0,0,1,0,0,0,0,500,3,800,2,50,0,0,0,0,0,0,0,0,0,0,0,0,0,0,0,0,0,1,0,0,0,0,0,0,800,27.47252747,23.07692308,0,49.45054945,0,0.15,870,11.6279
DR-6-2010,,158,0,0,0,0,0,0,0,0,1,0,0,0,0,0,0,0,0,0,0,0,0,1,0,0,0,0,500,3,800,2,50,0,0,0,0,0,0,0,0,0,0,0,0,0,0,0,0,0,1,0,0,0,0,0,0,800,27.47252747,23.07692308,0,49.45054945,0,0.15,900,11.3695
DR-6-2010,,159,0,0,0,0,0,0,0,0,1,0,0,0,0,0,0,0,0,0,0,0,0,1,0,0,0,0,500,3,800,2,50,0,0,0,0,0,0,0,0,0,0,0,0,0,0,0,0,0,1,0,0,0,0,0,0,800,27.47252747,23.07692308,0,49.45054945,0,0.15,930,11.6279
DR-6-2010,,160,0,0,0,0,0,0,0,0,1,0,0,0,0,0,0,0,0,0,0,0,0,1,0,0,0,0,500,3,800,2,50,0,0,0,0,0,0,0,0,0,0,0,0,0,0,0,0,0,1,0,0,0,0,0,0,800,27.47252747,23.07692308,0,49.45054945,0,0.15,960,11.3695
DR-6-2009 ,"DR-6-2009 The effect of CeO2 on the surface and catalytic properties of Pt/CeO2–ZrO2 catalysts
for methane dry reforming
S. Damyanova a,*, B. Pawelec b, K. Arishtirova a, M.V. Martinez Huerta b, J.L.G. Fierro b",1,0,0,0,0,0,0,0,0,1,0,0,0,0,0,0,0,0,0,0,0,0,1,0,0,0,0,500,2,500,1,10,0,0,0,0,0,0,0,0,0,0,0,0.03,0,0,0,0,0,0,0.97,0,0,0,0,0,550,20,20,0,60,0,0.5,10,15.4853
DR-6-2009 ,,2,0,0,0,0,0,0,0,0,1,0,0,0,0,0,0,0,0,0,0,0,0,1,0,0,0,0,500,2,500,1,10,0,0,0,0,0,0,0,0,0,0,0,0.03,0,0,0,0,0,0,0.97,0,0,0,0,0,550,20,20,0,60,0,0.5,40,16.9965
DR-6-2009,,3,0,0,0,0,0,0,0,0,1,0,0,0,0,0,0,0,0,0,0,0,0,1,0,0,0,0,500,2,500,1,10,0,0,0,0,0,0,0,0,0,0,0,0.03,0,0,0,0,0,0,0.97,0,0,0,0,0,550,20,20,0,60,0,0.5,90,17.962
DR-6-2009,,4,0,0,0,0,0,0,0,0,1,0,0,0,0,0,0,0,0,0,0,0,0,1,0,0,0,0,500,2,500,1,10,0,0,0,0,0,0,0,0,0,0,0,0.03,0,0,0,0,0,0,0.97,0,0,0,0,0,550,20,20,0,60,0,0.5,120,18.8231
DR-6-2009,,5,0,0,0,0,0,0,0,0,1,0,0,0,0,0,0,0,0,0,0,0,0,1,0,0,0,0,500,2,500,1,10,0,0,0,0,0,0,0,0,0,0,0,0.03,0,0,0,0,0,0,0.97,0,0,0,0,0,550,20,20,0,60,0,0.5,160,19.1409
DR-6-2009,,6,0,0,0,0,0,0,0,0,1,0,0,0,0,0,0,0,0,0,0,0,0,1,0,0,0,0,500,2,500,1,10,0,0,0,0,0,0,0,0,0,0,0,0.03,0,0,0,0,0,0,0.97,0,0,0,0,0,550,20,20,0,60,0,0.5,200,19.0252
DR-6-2009,,7,0,0,0,0,0,0,0,0,1,0,0,0,0,0,0,0,0,0,0,0,0,1,0,0,0,0,500,2,500,1,10,0,0,0,0,0,0,0,0,0,0,0,0.03,0,0,0,0,0,0,0.97,0,0,0,0,0,550,20,20,0,60,0,0.5,240,18.9097
DR-6-2009,,8,0,0,0,0,0,0,0,0,1,0,0,0,0,0,0,0,0,0,0,0,0,1,0,0,0,0,500,2,500,1,10,0,0,0,0,0,0,0,0,0,0,0,0.03,0,0,0,0,0,0,0.97,0,0,0,0,0,550,20,20,0,60,0,0.5,280,19.1192
DR-6-2009,,9,0,0,0,0,0,0,0,0,1,0,0,0,0,0,0,0,0,0,0,0,0,1,0,0,0,0,500,2,500,1,10,0,0,0,0,0,0,0,0,0,0,0,0.03,0,0,0,0,0,0,0.97,0,0,0,0,0,550,20,20,0,60,0,0.5,320,19.0035
DR-6-2009,,10,0,0,0,0,0,0,0,0,1,0,0,0,0,0,0,0,0,0,0,0,0,1,0,0,0,0,500,2,500,1,10,0,0,0,0,0,0,0,0,0,0,0,0.03,0,0,0,0,0,0,0.97,0,0,0,0,0,550,20,20,0,60,0,0.5,360,18.9964
DR-6-2009,,11,0,0,0,0,0,0,0,0,1,0,0,0,0,0,0,0,0,0,0,0,0,1,0,0,0,0,500,2,500,1,10,0,0,0,0,0,0,0,0,0,0,0,0.03,0,0,0,0,0,0,0.97,0,0,0,0,0,550,20,20,0,60,0,0.5,400,19.0976
DR-6-2009,,12,0,0,0,0,0,0,0,0,1,0,0,0,0,0,0,0,0,0,0,0,0,1,0,0,0,0,500,2,500,1,10,0,0,0,0,0,0,0,0,0,0,0,0.03,0,0,0,0,0,0,0.97,0,0,0,0,0,550,20,20,0,60,0,0.5,440,18.8736
DR-6-2009,,13,0,0,0,0,0,0,0,0,1,0,0,0,0,0,0,0,0,0,0,0,0,1,0,0,0,0,500,2,500,1,10,0,0,0,0,0,0,0,0,0,0,0,0.03,0,0,0,0,0,0,0.97,0,0,0,0,0,550,20,20,0,60,0,0.5,480,18.8664
DR-6-2009,,14,0,0,0,0,0,0,0,0,1,0,0,0,0,0,0,0,0,0,0,0,0,1,0,0,0,0,500,2,500,1,10,0,0,0,0,0,0,0,0,0,0,0,0.03,0,0,0,0,0,0,0.97,0,0,0,0,0,550,20,20,0,60,0,0.5,520,18.5344
DR-6-2009,,15,0,0,0,0,0,0,0,0,1,0,0,0,0,0,0,0,0,0,0,0,0,1,0,0,0,0,500,2,500,1,10,0,0,0,0,0,0,0,0,0,0,0,0.03,0,0,0,0,0,0,0.97,0,0,0,0,0,550,20,20,0,60,0,0.5,560,18.3104
DR-6-2009,,16,0,0,0,0,0,0,0,0,1,0,0,0,0,0,0,0,0,0,0,0,0,1,0,0,0,0,500,2,500,1,10,0,0,0,0,0,0,0,0,0,0,0,0.03,0,0,0,0,0,0,0.97,0,0,0,0,0,550,20,20,0,60,0,0.5,600,18.4113
DR-6-2009,,17,0,0,0,0,0,0,0,0,1,0,0,0,0,0,0,0,0,0,0,0,0,1,0,0,0,0,500,2,500,1,10,0,0,0,0,0,0,0,0,0,0,0,0.06,0,0,0,0,0,0,0.94,0,0,0,0,0,550,20,20,0,60,0,0.5,10,12.9412
DR-6-2009,,18,0,0,0,0,0,0,0,0,1,0,0,0,0,0,0,0,0,0,0,0,0,1,0,0,0,0,500,2,500,1,10,0,0,0,0,0,0,0,0,0,0,0,0.06,0,0,0,0,0,0,0.94,0,0,0,0,0,550,20,20,0,60,0,0.5,40,14.3529
DR-6-2009,,19,0,0,0,0,0,0,0,0,1,0,0,0,0,0,0,0,0,0,0,0,0,1,0,0,0,0,500,2,500,1,10,0,0,0,0,0,0,0,0,0,0,0,0.06,0,0,0,0,0,0,0.94,0,0,0,0,0,550,20,20,0,60,0,0.5,90,16
DR-6-2009,,20,0,0,0,0,0,0,0,0,1,0,0,0,0,0,0,0,0,0,0,0,0,1,0,0,0,0,500,2,500,1,10,0,0,0,0,0,0,0,0,0,0,0,0.06,0,0,0,0,0,0,0.94,0,0,0,0,0,550,20,20,0,60,0,0.5,120,16.9412
DR-6-2009,,21,0,0,0,0,0,0,0,0,1,0,0,0,0,0,0,0,0,0,0,0,0,1,0,0,0,0,500,2,500,1,10,0,0,0,0,0,0,0,0,0,0,0,0.06,0,0,0,0,0,0,0.94,0,0,0,0,0,550,20,20,0,60,0,0.5,160,17.6471
DR-6-2009,,22,0,0,0,0,0,0,0,0,1,0,0,0,0,0,0,0,0,0,0,0,0,1,0,0,0,0,500,2,500,1,10,0,0,0,0,0,0,0,0,0,0,0,0.06,0,0,0,0,0,0,0.94,0,0,0,0,0,550,20,20,0,60,0,0.5,200,17.8824
DR-6-2009,,23,0,0,0,0,0,0,0,0,1,0,0,0,0,0,0,0,0,0,0,0,0,1,0,0,0,0,500,2,500,1,10,0,0,0,0,0,0,0,0,0,0,0,0.06,0,0,0,0,0,0,0.94,0,0,0,0,0,550,20,20,0,60,0,0.5,240,17.6471
DR-6-2009,,24,0,0,0,0,0,0,0,0,1,0,0,0,0,0,0,0,0,0,0,0,0,1,0,0,0,0,500,2,500,1,10,0,0,0,0,0,0,0,0,0,0,0,0.06,0,0,0,0,0,0,0.94,0,0,0,0,0,550,20,20,0,60,0,0.5,280,17.8824
DR-6-2009,,25,0,0,0,0,0,0,0,0,1,0,0,0,0,0,0,0,0,0,0,0,0,1,0,0,0,0,500,2,500,1,10,0,0,0,0,0,0,0,0,0,0,0,0.06,0,0,0,0,0,0,0.94,0,0,0,0,0,550,20,20,0,60,0,0.5,320,17.8824
DR-6-2009,,26,0,0,0,0,0,0,0,0,1,0,0,0,0,0,0,0,0,0,0,0,0,1,0,0,0,0,500,2,500,1,10,0,0,0,0,0,0,0,0,0,0,0,0.06,0,0,0,0,0,0,0.94,0,0,0,0,0,550,20,20,0,60,0,0.5,360,17.8824
DR-6-2009,,27,0,0,0,0,0,0,0,0,1,0,0,0,0,0,0,0,0,0,0,0,0,1,0,0,0,0,500,2,500,1,10,0,0,0,0,0,0,0,0,0,0,0,0.06,0,0,0,0,0,0,0.94,0,0,0,0,0,550,20,20,0,60,0,0.5,400,17.7647
DR-6-2009,,28,0,0,0,0,0,0,0,0,1,0,0,0,0,0,0,0,0,0,0,0,0,1,0,0,0,0,500,2,500,1,10,0,0,0,0,0,0,0,0,0,0,0,0.06,0,0,0,0,0,0,0.94,0,0,0,0,0,550,20,20,0,60,0,0.5,440,17.8824
DR-6-2009,,29,0,0,0,0,0,0,0,0,1,0,0,0,0,0,0,0,0,0,0,0,0,1,0,0,0,0,500,2,500,1,10,0,0,0,0,0,0,0,0,0,0,0,0.06,0,0,0,0,0,0,0.94,0,0,0,0,0,550,20,20,0,60,0,0.5,480,17.7647
DR-6-2009,,30,0,0,0,0,0,0,0,0,1,0,0,0,0,0,0,0,0,0,0,0,0,1,0,0,0,0,500,2,500,1,10,0,0,0,0,0,0,0,0,0,0,0,0.06,0,0,0,0,0,0,0.94,0,0,0,0,0,550,20,20,0,60,0,0.5,520,17.4118
DR-6-2009,,31,0,0,0,0,0,0,0,0,1,0,0,0,0,0,0,0,0,0,0,0,0,1,0,0,0,0,500,2,500,1,10,0,0,0,0,0,0,0,0,0,0,0,0.06,0,0,0,0,0,0,0.94,0,0,0,0,0,550,20,20,0,60,0,0.5,560,17.1765
DR-6-2009,,32,0,0,0,0,0,0,0,0,1,0,0,0,0,0,0,0,0,0,0,0,0,1,0,0,0,0,500,2,500,1,10,0,0,0,0,0,0,0,0,0,0,0,0.06,0,0,0,0,0,0,0.94,0,0,0,0,0,550,20,20,0,60,0,0.5,600,16.9412
DR-6-2009,,33,0,0,0,0,0,0,0,0,1,0,0,0,0,0,0,0,0,0,0,0,0,1,0,0,0,0,500,2,500,1,10,0,0,0,0,0,0,0,0,0,0,0,0.01,0,0,0,0,0,0,0.99,0,0,0,0,0,550,20,20,0,60,0,0.5,10,15.5435
DR-6-2009,,34,0,0,0,0,0,0,0,0,1,0,0,0,0,0,0,0,0,0,0,0,0,1,0,0,0,0,500,2,500,1,10,0,0,0,0,0,0,0,0,0,0,0,0.01,0,0,0,0,0,0,0.99,0,0,0,0,0,550,20,20,0,60,0,0.5,40,16.9565
DR-6-2009,,35,0,0,0,0,0,0,0,0,1,0,0,0,0,0,0,0,0,0,0,0,0,1,0,0,0,0,500,2,500,1,10,0,0,0,0,0,0,0,0,0,0,0,0.01,0,0,0,0,0,0,0.99,0,0,0,0,0,550,20,20,0,60,0,0.5,90,17.9348
DR-6-2009,,36,0,0,0,0,0,0,0,0,1,0,0,0,0,0,0,0,0,0,0,0,0,1,0,0,0,0,500,2,500,1,10,0,0,0,0,0,0,0,0,0,0,0,0.01,0,0,0,0,0,0,0.99,0,0,0,0,0,550,20,20,0,60,0,0.5,120,19.0217
DR-6-2009,,37,0,0,0,0,0,0,0,0,1,0,0,0,0,0,0,0,0,0,0,0,0,1,0,0,0,0,500,2,500,1,10,0,0,0,0,0,0,0,0,0,0,0,0.01,0,0,0,0,0,0,0.99,0,0,0,0,0,550,20,20,0,60,0,0.5,160,20
DR-6-2009,,38,0,0,0,0,0,0,0,0,1,0,0,0,0,0,0,0,0,0,0,0,0,1,0,0,0,0,500,2,500,1,10,0,0,0,0,0,0,0,0,0,0,0,0.01,0,0,0,0,0,0,0.99,0,0,0,0,0,550,20,20,0,60,0,0.5,200,20
DR-6-2009,,39,0,0,0,0,0,0,0,0,1,0,0,0,0,0,0,0,0,0,0,0,0,1,0,0,0,0,500,2,500,1,10,0,0,0,0,0,0,0,0,0,0,0,0.01,0,0,0,0,0,0,0.99,0,0,0,0,0,550,20,20,0,60,0,0.5,240,20
DR-6-2009,,40,0,0,0,0,0,0,0,0,1,0,0,0,0,0,0,0,0,0,0,0,0,1,0,0,0,0,500,2,500,1,10,0,0,0,0,0,0,0,0,0,0,0,0.01,0,0,0,0,0,0,0.99,0,0,0,0,0,550,20,20,0,60,0,0.5,280,20
DR-6-2009,,41,0,0,0,0,0,0,0,0,1,0,0,0,0,0,0,0,0,0,0,0,0,1,0,0,0,0,500,2,500,1,10,0,0,0,0,0,0,0,0,0,0,0,0.01,0,0,0,0,0,0,0.99,0,0,0,0,0,550,20,20,0,60,0,0.5,320,20.1087
DR-6-2009,,42,0,0,0,0,0,0,0,0,1,0,0,0,0,0,0,0,0,0,0,0,0,1,0,0,0,0,500,2,500,1,10,0,0,0,0,0,0,0,0,0,0,0,0.01,0,0,0,0,0,0,0.99,0,0,0,0,0,550,20,20,0,60,0,0.5,360,20
DR-6-2009,,43,0,0,0,0,0,0,0,0,1,0,0,0,0,0,0,0,0,0,0,0,0,1,0,0,0,0,500,2,500,1,10,0,0,0,0,0,0,0,0,0,0,0,0.01,0,0,0,0,0,0,0.99,0,0,0,0,0,550,20,20,0,60,0,0.5,400,20
DR-6-2009,,44,0,0,0,0,0,0,0,0,1,0,0,0,0,0,0,0,0,0,0,0,0,1,0,0,0,0,500,2,500,1,10,0,0,0,0,0,0,0,0,0,0,0,0.01,0,0,0,0,0,0,0.99,0,0,0,0,0,550,20,20,0,60,0,0.5,440,20.1087
DR-6-2009,,45,0,0,0,0,0,0,0,0,1,0,0,0,0,0,0,0,0,0,0,0,0,1,0,0,0,0,500,2,500,1,10,0,0,0,0,0,0,0,0,0,0,0,0.01,0,0,0,0,0,0,0.99,0,0,0,0,0,550,20,20,0,60,0,0.5,480,20
DR-6-2009,,46,0,0,0,0,0,0,0,0,1,0,0,0,0,0,0,0,0,0,0,0,0,1,0,0,0,0,500,2,500,1,10,0,0,0,0,0,0,0,0,0,0,0,0.01,0,0,0,0,0,0,0.99,0,0,0,0,0,550,20,20,0,60,0,0.5,520,19.8913
DR-6-2009,,47,0,0,0,0,0,0,0,0,1,0,0,0,0,0,0,0,0,0,0,0,0,1,0,0,0,0,500,2,500,1,10,0,0,0,0,0,0,0,0,0,0,0,0.01,0,0,0,0,0,0,0.99,0,0,0,0,0,550,20,20,0,60,0,0.5,560,19.6739
DR-6-2009,,48,0,0,0,0,0,0,0,0,1,0,0,0,0,0,0,0,0,0,0,0,0,1,0,0,0,0,500,2,500,1,10,0,0,0,0,0,0,0,0,0,0,0,0.01,0,0,0,0,0,0,0.99,0,0,0,0,0,550,20,20,0,60,0,0.5,600,19.6739
DR-6-2009,,49,0,0,0,0,0,0,0,0,1,0,0,0,0,0,0,0,0,0,0,0,0,1,0,0,0,0,500,2,500,1,10,0,0,0,0,0,0,0,0,0,0,0,0.12,0,0,0,0,0,0,0.88,0,0,0,0,0,550,20,20,0,60,0,0.5,10,11.0469
DR-6-2009,,50,0,0,0,0,0,0,0,0,1,0,0,0,0,0,0,0,0,0,0,0,0,1,0,0,0,0,500,2,500,1,10,0,0,0,0,0,0,0,0,0,0,0,0.12,0,0,0,0,0,0,0.88,0,0,0,0,0,550,20,20,0,60,0,0.5,40,12.7798
DR-6-2009,,51,0,0,0,0,0,0,0,0,1,0,0,0,0,0,0,0,0,0,0,0,0,1,0,0,0,0,500,2,500,1,10,0,0,0,0,0,0,0,0,0,0,0,0.12,0,0,0,0,0,0,0.88,0,0,0,0,0,550,20,20,0,60,0,0.5,90,13.9711
DR-6-2009,,52,0,0,0,0,0,0,0,0,1,0,0,0,0,0,0,0,0,0,0,0,0,1,0,0,0,0,500,2,500,1,10,0,0,0,0,0,0,0,0,0,0,0,0.12,0,0,0,0,0,0,0.88,0,0,0,0,0,550,20,20,0,60,0,0.5,120,14.9458
DR-6-2009,,53,0,0,0,0,0,0,0,0,1,0,0,0,0,0,0,0,0,0,0,0,0,1,0,0,0,0,500,2,500,1,10,0,0,0,0,0,0,0,0,0,0,0,0.12,0,0,0,0,0,0,0.88,0,0,0,0,0,550,20,20,0,60,0,0.5,160,15.8123
DR-6-2009,,54,0,0,0,0,0,0,0,0,1,0,0,0,0,0,0,0,0,0,0,0,0,1,0,0,0,0,500,2,500,1,10,0,0,0,0,0,0,0,0,0,0,0,0.12,0,0,0,0,0,0,0.88,0,0,0,0,0,550,20,20,0,60,0,0.5,200,15.8123
DR-6-2009,,55,0,0,0,0,0,0,0,0,1,0,0,0,0,0,0,0,0,0,0,0,0,1,0,0,0,0,500,2,500,1,10,0,0,0,0,0,0,0,0,0,0,0,0.12,0,0,0,0,0,0,0.88,0,0,0,0,0,550,20,20,0,60,0,0.5,240,15.8123
DR-6-2009,,56,0,0,0,0,0,0,0,0,1,0,0,0,0,0,0,0,0,0,0,0,0,1,0,0,0,0,500,2,500,1,10,0,0,0,0,0,0,0,0,0,0,0,0.12,0,0,0,0,0,0,0.88,0,0,0,0,0,550,20,20,0,60,0,0.5,280,15.9206
DR-6-2009,,57,0,0,0,0,0,0,0,0,1,0,0,0,0,0,0,0,0,0,0,0,0,1,0,0,0,0,500,2,500,1,10,0,0,0,0,0,0,0,0,0,0,0,0.12,0,0,0,0,0,0,0.88,0,0,0,0,0,550,20,20,0,60,0,0.5,320,15.9206
DR-6-2009,,58,0,0,0,0,0,0,0,0,1,0,0,0,0,0,0,0,0,0,0,0,0,1,0,0,0,0,500,2,500,1,10,0,0,0,0,0,0,0,0,0,0,0,0.12,0,0,0,0,0,0,0.88,0,0,0,0,0,550,20,20,0,60,0,0.5,360,16.0289
DR-6-2009,,59,0,0,0,0,0,0,0,0,1,0,0,0,0,0,0,0,0,0,0,0,0,1,0,0,0,0,500,2,500,1,10,0,0,0,0,0,0,0,0,0,0,0,0.12,0,0,0,0,0,0,0.88,0,0,0,0,0,550,20,20,0,60,0,0.5,400,16.0289
DR-6-2009,,60,0,0,0,0,0,0,0,0,1,0,0,0,0,0,0,0,0,0,0,0,0,1,0,0,0,0,500,2,500,1,10,0,0,0,0,0,0,0,0,0,0,0,0.12,0,0,0,0,0,0,0.88,0,0,0,0,0,550,20,20,0,60,0,0.5,440,15.9206
DR-6-2009,,61,0,0,0,0,0,0,0,0,1,0,0,0,0,0,0,0,0,0,0,0,0,1,0,0,0,0,500,2,500,1,10,0,0,0,0,0,0,0,0,0,0,0,0.12,0,0,0,0,0,0,0.88,0,0,0,0,0,550,20,20,0,60,0,0.5,480,16.0289
DR-6-2009,,62,0,0,0,0,0,0,0,0,1,0,0,0,0,0,0,0,0,0,0,0,0,1,0,0,0,0,500,2,500,1,10,0,0,0,0,0,0,0,0,0,0,0,0.12,0,0,0,0,0,0,0.88,0,0,0,0,0,550,20,20,0,60,0,0.5,520,15.9206
DR-6-2009,,63,0,0,0,0,0,0,0,0,1,0,0,0,0,0,0,0,0,0,0,0,0,1,0,0,0,0,500,2,500,1,10,0,0,0,0,0,0,0,0,0,0,0,0.12,0,0,0,0,0,0,0.88,0,0,0,0,0,550,20,20,0,60,0,0.5,560,15.704
DR-6-2009,,64,0,0,0,0,0,0,0,0,1,0,0,0,0,0,0,0,0,0,0,0,0,1,0,0,0,0,500,2,500,1,10,0,0,0,0,0,0,0,0,0,0,0,0.12,0,0,0,0,0,0,0.88,0,0,0,0,0,550,20,20,0,60,0,0.5,600,15.3791
DR-6-2009,,65,0,0,0,0,0,0,0,0,1,0,0,0,0,0,0,0,0,0,0,0,0,1,0,0,0,0,500,2,500,1,10,0,0,0,0,0,0,0,0,0,0,0,0,0,0,0,0,0,0,1,0,0,0,0,0,550,20,20,0,60,0,0.5,10,18.9513
DR-6-2009,,66,0,0,0,0,0,0,0,0,1,0,0,0,0,0,0,0,0,0,0,0,0,1,0,0,0,0,500,2,500,1,10,0,0,0,0,0,0,0,0,0,0,0,0,0,0,0,0,0,0,1,0,0,0,0,0,550,20,20,0,60,0,0.5,40,20.6788
DR-6-2009,,67,0,0,0,0,0,0,0,0,1,0,0,0,0,0,0,0,0,0,0,0,0,1,0,0,0,0,500,2,500,1,10,0,0,0,0,0,0,0,0,0,0,0,0,0,0,0,0,0,0,1,0,0,0,0,0,550,20,20,0,60,0,0.5,90,22.6191
DR-6-2009,,68,0,0,0,0,0,0,0,0,1,0,0,0,0,0,0,0,0,0,0,0,0,1,0,0,0,0,500,2,500,1,10,0,0,0,0,0,0,0,0,0,0,0,0,0,0,0,0,0,0,1,0,0,0,0,0,550,20,20,0,60,0,0.5,120,23.3718
DR-6-2009,,69,0,0,0,0,0,0,0,0,1,0,0,0,0,0,0,0,0,0,0,0,0,1,0,0,0,0,500,2,500,1,10,0,0,0,0,0,0,0,0,0,0,0,0,0,0,0,0,0,0,1,0,0,0,0,0,550,20,20,0,60,0,0.5,160,23.6896
DR-6-2009,,70,0,0,0,0,0,0,0,0,1,0,0,0,0,0,0,0,0,0,0,0,0,1,0,0,0,0,500,2,500,1,10,0,0,0,0,0,0,0,0,0,0,0,0,0,0,0,0,0,0,1,0,0,0,0,0,550,20,20,0,60,0,0.5,200,23.7905
DR-6-2009,,71,0,0,0,0,0,0,0,0,1,0,0,0,0,0,0,0,0,0,0,0,0,1,0,0,0,0,500,2,500,1,10,0,0,0,0,0,0,0,0,0,0,0,0,0,0,0,0,0,0,1,0,0,0,0,0,550,20,20,0,60,0,0.5,240,24
DR-6-2009,,72,0,0,0,0,0,0,0,0,1,0,0,0,0,0,0,0,0,0,0,0,0,1,0,0,0,0,500,2,500,1,10,0,0,0,0,0,0,0,0,0,0,0,0,0,0,0,0,0,0,1,0,0,0,0,0,550,20,20,0,60,0,0.5,280,24.1012
DR-6-2009,,73,0,0,0,0,0,0,0,0,1,0,0,0,0,0,0,0,0,0,0,0,0,1,0,0,0,0,500,2,500,1,10,0,0,0,0,0,0,0,0,0,0,0,0,0,0,0,0,0,0,1,0,0,0,0,0,550,20,20,0,60,0,0.5,320,24.0938
DR-6-2009,,74,0,0,0,0,0,0,0,0,1,0,0,0,0,0,0,0,0,0,0,0,0,1,0,0,0,0,500,2,500,1,10,0,0,0,0,0,0,0,0,0,0,0,0,0,0,0,0,0,0,1,0,0,0,0,0,550,20,20,0,60,0,0.5,360,24.0864
DR-6-2009,,75,0,0,0,0,0,0,0,0,1,0,0,0,0,0,0,0,0,0,0,0,0,1,0,0,0,0,500,2,500,1,10,0,0,0,0,0,0,0,0,0,0,0,0,0,0,0,0,0,0,1,0,0,0,0,0,550,20,20,0,60,0,0.5,400,23.8629
DR-6-2009,,76,0,0,0,0,0,0,0,0,1,0,0,0,0,0,0,0,0,0,0,0,0,1,0,0,0,0,500,2,500,1,10,0,0,0,0,0,0,0,0,0,0,0,0,0,0,0,0,0,0,1,0,0,0,0,0,550,20,20,0,60,0,0.5,440,23.0974
DR-6-2009,,77,0,0,0,0,0,0,0,0,1,0,0,0,0,0,0,0,0,0,0,0,0,1,0,0,0,0,500,2,500,1,10,0,0,0,0,0,0,0,0,0,0,0,0,0,0,0,0,0,0,1,0,0,0,0,0,550,20,20,0,60,0,0.5,480,23.3069
DR-6-2009,,78,0,0,0,0,0,0,0,0,1,0,0,0,0,0,0,0,0,0,0,0,0,1,0,0,0,0,500,2,500,1,10,0,0,0,0,0,0,0,0,0,0,0,0,0,0,0,0,0,0,1,0,0,0,0,0,550,20,20,0,60,0,0.5,520,23.2995
DR-6-2009,,79,0,0,0,0,0,0,0,0,1,0,0,0,0,0,0,0,0,0,0,0,0,1,0,0,0,0,500,2,500,1,10,0,0,0,0,0,0,0,0,0,0,0,0,0,0,0,0,0,0,1,0,0,0,0,0,550,20,20,0,60,0,0.5,560,22.8591
DR-6-2009,,80,0,0,0,0,0,0,0,0,1,0,0,0,0,0,0,0,0,0,0,0,0,1,0,0,0,0,500,2,500,1,10,0,0,0,0,0,0,0,0,0,0,0,0,0,0,0,0,0,0,1,0,0,0,0,0,550,20,20,0,60,0,0.5,600,22.2022
DR-6-2009,,81,0,0,0,0,0,0,0,0,1,0,0,0,0,0,0,0,0,0,0,0,0,1,0,0,0,0,500,2,500,1,10,0,0,0,0,0,0,0,0,0,0,0,1,0,0,0,0,0,0,0,0,0,0,0,0,550,20,20,0,60,0,0.5,10,10.9801
DR-6-2009,,82,0,0,0,0,0,0,0,0,1,0,0,0,0,0,0,0,0,0,0,0,0,1,0,0,0,0,500,2,500,1,10,0,0,0,0,0,0,0,0,0,0,0,1,0,0,0,0,0,0,0,0,0,0,0,0,550,20,20,0,60,0,0.5,40,8.92028
DR-6-2009,,83,0,0,0,0,0,0,0,0,1,0,0,0,0,0,0,0,0,0,0,0,0,1,0,0,0,0,500,2,500,1,10,0,0,0,0,0,0,0,0,0,0,0,1,0,0,0,0,0,0,0,0,0,0,0,0,550,20,20,0,60,0,0.5,90,8.386
DR-6-2009,,84,0,0,0,0,0,0,0,0,1,0,0,0,0,0,0,0,0,0,0,0,0,1,0,0,0,0,500,2,500,1,10,0,0,0,0,0,0,0,0,0,0,0,1,0,0,0,0,0,0,0,0,0,0,0,0,550,20,20,0,60,0,0.5,120,7.84789
DR-6-2009,,85,0,0,0,0,0,0,0,0,1,0,0,0,0,0,0,0,0,0,0,0,0,1,0,0,0,0,500,2,500,1,10,0,0,0,0,0,0,0,0,0,0,0,1,0,0,0,0,0,0,0,0,0,0,0,0,550,20,20,0,60,0,0.5,160,7.74636
DR-6-2009,,86,0,0,0,0,0,0,0,0,1,0,0,0,0,0,0,0,0,0,0,0,0,1,0,0,0,0,500,2,500,1,10,0,0,0,0,0,0,0,0,0,0,0,1,0,0,0,0,0,0,0,0,0,0,0,0,550,20,20,0,60,0,0.5,200,7.75377
DR-6-2009,,87,0,0,0,0,0,0,0,0,1,0,0,0,0,0,0,0,0,0,0,0,0,1,0,0,0,0,500,2,500,1,10,0,0,0,0,0,0,0,0,0,0,0,1,0,0,0,0,0,0,0,0,0,0,0,0,550,20,20,0,60,0,0.5,240,7.65224
DR-6-2009,,88,0,0,0,0,0,0,0,0,1,0,0,0,0,0,0,0,0,0,0,0,0,1,0,0,0,0,500,2,500,1,10,0,0,0,0,0,0,0,0,0,0,0,1,0,0,0,0,0,0,0,0,0,0,0,0,550,20,20,0,60,0,0.5,280,7.5507
DR-6-2009,,89,0,0,0,0,0,0,0,0,1,0,0,0,0,0,0,0,0,0,0,0,0,1,0,0,0,0,500,2,500,1,10,0,0,0,0,0,0,0,0,0,0,0,1,0,0,0,0,0,0,0,0,0,0,0,0,550,20,20,0,60,0,0.5,320,7.44942
DR-6-2009,,90,0,0,0,0,0,0,0,0,1,0,0,0,0,0,0,0,0,0,0,0,0,1,0,0,0,0,500,2,500,1,10,0,0,0,0,0,0,0,0,0,0,0,1,0,0,0,0,0,0,0,0,0,0,0,0,550,20,20,0,60,0,0.5,360,7.34789
DR-6-2009,,91,0,0,0,0,0,0,0,0,1,0,0,0,0,0,0,0,0,0,0,0,0,1,0,0,0,0,500,2,500,1,10,0,0,0,0,0,0,0,0,0,0,0,1,0,0,0,0,0,0,0,0,0,0,0,0,550,20,20,0,60,0,0.5,400,7.35505
DR-6-2009,,92,0,0,0,0,0,0,0,0,1,0,0,0,0,0,0,0,0,0,0,0,0,1,0,0,0,0,500,2,500,1,10,0,0,0,0,0,0,0,0,0,0,0,1,0,0,0,0,0,0,0,0,0,0,0,0,550,20,20,0,60,0,0.5,440,7.14507
DR-6-2009,,93,0,0,0,0,0,0,0,0,1,0,0,0,0,0,0,0,0,0,0,0,0,1,0,0,0,0,500,2,500,1,10,0,0,0,0,0,0,0,0,0,0,0,1,0,0,0,0,0,0,0,0,0,0,0,0,550,20,20,0,60,0,0.5,480,7.15223
DR-6-2009,,94,0,0,0,0,0,0,0,0,1,0,0,0,0,0,0,0,0,0,0,0,0,1,0,0,0,0,500,2,500,1,10,0,0,0,0,0,0,0,0,0,0,0,1,0,0,0,0,0,0,0,0,0,0,0,0,550,20,20,0,60,0,0.5,520,6.942
DR-6-2009,,95,0,0,0,0,0,0,0,0,1,0,0,0,0,0,0,0,0,0,0,0,0,1,0,0,0,0,500,2,500,1,10,0,0,0,0,0,0,0,0,0,0,0,1,0,0,0,0,0,0,0,0,0,0,0,0,550,20,20,0,60,0,0.5,560,6.84072
DR-6-2009,,96,0,0,0,0,0,0,0,0,1,0,0,0,0,0,0,0,0,0,0,0,0,1,0,0,0,0,500,2,500,1,10,0,0,0,0,0,0,0,0,0,0,0,1,0,0,0,0,0,0,0,0,0,0,0,0,550,20,20,0,60,0,0.5,600,6.63049
DR-8-2009,"DR-8-2009 The effect of impregnation strategy on methane
dry reforming activity of Ce promoted Pt/ZrO2
Sxeyma ON zkara-Ayd.nog.lu a, Emrah ON zensoy b, A. Erhan Aksoylu a,*",1,0,0,0,0,0,0,0,0,1,0,0,0,0,0,0,0,0,0,0,0,1,0,0,0,0,0,500,4,500,2,100,0,0,0,0,0,0,0,0,0,0,0,0,0,0,0,0,0,1,0,0,0,0,0,0,500,50,50,0,0,0,3.846153846,240,4.09185
DR-8-2009,,2,0,0,0,0,0,0,0,0,1,0,0,0,0,0,0,0,0,0,0,0,1,0,0,0,0,0,500,4,500,2,100,0,0,0,0,0,0,0,0,0,0,0,0,0,0,0,0,0,1,0,0,0,0,0,0,550,50,50,0,0,0,3.846153846,240,15.0199
DR-8-2009,,3,0,0,0,0,0,0,0,0,1,0,0,0,0,0,0,0,0,0,0,0,1,0,0,0,0,0,500,4,500,2,100,0,0,0,0,0,0,0,0,0,0,0,0,0,0,0,0,0,1,0,0,0,0,0,0,600,50,50,0,0,0,3.846153846,240,36.9444
DR-8-2009,,4,0,0,0,0,0,0,0,0,1,0,0,0,0,0,0,0,0,0,0,0,1,0,0,0,0,0,500,4,500,2,100,0,0,0,0,0,0,0,0,0,0,0,0,0,0,0,0,0,1,0,0,0,0,0,0,650,50,50,0,0,0,3.846153846,240,54.7452
DR-8-2009,,5,0,0,0,0,0,0,0,0,1,0,0,0,0,0,0,0,0,0,0,0,1,0,0,0,0,0,500,4,500,2,100,0,0,0,0,0,0,0,0,0,0,0,0,0,0,0,0,0,1,0,0,0,0,0,0,700,50,50,0,0,0,3.846153846,240,76.326
DR-8-2009,,6,0,0,0,0,1,0,0,0,1,0,0,0,0,0,0,0,0,0,0,0,0,0,1,0,0,0,500,4,500,2,100,0,0,0,0,0,0,0,0,0,0,0,0,0,0,0,0,0,1,0,0,0,0,0,0,500,50,50,0,0,0,3.846153846,240,20.243
DR-8-2009,,7,0,0,0,0,1,0,0,0,1,0,0,0,0,0,0,0,0,0,0,0,0,0,1,0,0,0,500,4,500,2,100,0,0,0,0,0,0,0,0,0,0,0,0,0,0,0,0,0,1,0,0,0,0,0,0,550,50,50,0,0,0,3.846153846,240,32.2013
DR-8-2009,,8,0,0,0,0,1,0,0,0,1,0,0,0,0,0,0,0,0,0,0,0,0,0,1,0,0,0,500,4,500,2,100,0,0,0,0,0,0,0,0,0,0,0,0,0,0,0,0,0,1,0,0,0,0,0,0,600,50,50,0,0,0,3.846153846,240,51.0342
DR-8-2009,,9,0,0,0,0,1,0,0,0,1,0,0,0,0,0,0,0,0,0,0,0,0,0,1,0,0,0,500,4,500,2,100,0,0,0,0,0,0,0,0,0,0,0,0,0,0,0,0,0,1,0,0,0,0,0,0,650,50,50,0,0,0,3.846153846,240,65.7417
DR-8-2009,,10,0,0,0,0,1,0,0,0,1,0,0,0,0,0,0,0,0,0,0,0,0,0,1,0,0,0,500,4,500,2,100,0,0,0,0,0,0,0,0,0,0,0,0,0,0,0,0,0,1,0,0,0,0,0,0,700,50,50,0,0,0,3.846153846,240,82.8552
DR-8-2009,,11,0,0,0,0,5,0,0,0,1,0,0,0,0,0,0,0,0,0,0,0,0,0,1,0,0,0,500,4,500,2,100,0,0,0,0,0,0,0,0,0,0,0,0,0,0,0,0,0,1,0,0,0,0,0,0,500,50,50,0,0,0,3.846153846,240,19.8993
DR-8-2009,,12,0,0,0,0,5,0,0,0,1,0,0,0,0,0,0,0,0,0,0,0,0,0,1,0,0,0,500,4,500,2,100,0,0,0,0,0,0,0,0,0,0,0,0,0,0,0,0,0,1,0,0,0,0,0,0,550,50,50,0,0,0,3.846153846,240,33.2328
DR-8-2009,,13,0,0,0,0,5,0,0,0,1,0,0,0,0,0,0,0,0,0,0,0,0,0,1,0,0,0,500,4,500,2,100,0,0,0,0,0,0,0,0,0,0,0,0,0,0,0,0,0,1,0,0,0,0,0,0,600,50,50,0,0,0,3.846153846,240,47.5972
DR-8-2009,,14,0,0,0,0,5,0,0,0,1,0,0,0,0,0,0,0,0,0,0,0,0,0,1,0,0,0,500,4,500,2,100,0,0,0,0,0,0,0,0,0,0,0,0,0,0,0,0,0,1,0,0,0,0,0,0,650,50,50,0,0,0,3.846153846,240,55.0882
DR-8-2009,,15,0,0,0,0,5,0,0,0,1,0,0,0,0,0,0,0,0,0,0,0,0,0,1,0,0,0,500,4,500,2,100,0,0,0,0,0,0,0,0,0,0,0,0,0,0,0,0,0,1,0,0,0,0,0,0,700,50,50,0,0,0,3.846153846,240,62.9235
DR-8-2009,,16,0,0,0,0,1,0,0,0,1,0,0,0,0,0,0,0,0,0,0,0,0,0,0,0,0,1,500,4,500,2,100,0,0,0,0,0,0,0,0,0,0,0,0,0,0,0,0,0,1,0,0,0,0,0,0,500,50,50,0,0,0,3.846153846,240,6.49733
DR-8-2009,,17,0,0,0,0,1,0,0,0,1,0,0,0,0,0,0,0,0,0,0,0,0,0,0,0,0,1,500,4,500,2,100,0,0,0,0,0,0,0,0,0,0,0,0,0,0,0,0,0,1,0,0,0,0,0,0,550,50,50,0,0,0,3.846153846,240,20.1745
DR-8-2009,,18,0,0,0,0,1,0,0,0,1,0,0,0,0,0,0,0,0,0,0,0,0,0,0,0,0,1,500,4,500,2,100,0,0,0,0,0,0,0,0,0,0,0,0,0,0,0,0,0,1,0,0,0,0,0,0,600,50,50,0,0,0,3.846153846,240,37.288
DR-8-2009,,19,0,0,0,0,1,0,0,0,1,0,0,0,0,0,0,0,0,0,0,0,0,0,0,0,0,1,500,4,500,2,100,0,0,0,0,0,0,0,0,0,0,0,0,0,0,0,0,0,1,0,0,0,0,0,0,650,50,50,0,0,0,3.846153846,240,42.0293
DR-8-2009,,20,0,0,0,0,1,0,0,0,1,0,0,0,0,0,0,0,0,0,0,0,0,0,0,0,0,1,500,4,500,2,100,0,0,0,0,0,0,0,0,0,0,0,0,0,0,0,0,0,1,0,0,0,0,0,0,700,50,50,0,0,0,3.846153846,240,46.4287
