Repository: hych0/CH4Conversion

File: CH4Conv.csv (part 24 of 25)
,,,Base Metal (wt %),,,,,,,,,,,,,,,,,,,,,,,,,,,,Reduction Conditions,,,Support type,,,,,,,,,,,,,,,,,,,,,,,,Operating Conditions,,,,,,,,Output
Code of papers,Reference,Data,Co,Ba-promoter,Ca-promoter,Cu-promoter,Ce,Mn,La,Ni,Pt,Mg,Ir,Au,K,Li,Ru,Rh,Pd,Sr-promoter,Y-promoter,Zr,Incipient to wetness impregnation,Wet impregnation,Co-impregnation,Co-precipitation,Sol-gel,Sequential impregnation, calcTemperature (oC),calc Time (h),red Temperature  (oC),red Time (h),red H2 %,γ-Al2O3(Gamma),α-Al2O3(Alpha),Mesoporous Al2O3 (MAl),La2O3,SBA-15,BaO,BaTiO3,CaO,MgO,Nanocrystalline MgO,MgAl2O4(nanocry),CeO2,SiO2,Si3N4,TiO2,PrO2,V2O5,ZrO2,Mesoporous nanocrystalline ZrO2,MnO,MCM-41,Y2O3,ZSM-5,H-ZSM-5,react Temperature (C),reac CH4 %vol,reac CO2 %vol,reac Ar %vol,reac N2 %vol,reac He %vol,GHSV (mgmin/mL),Time on stream (min),% CH4 Conversion
DR-8-2012,"DR-8-2012 Ordered mesoporous alumina supported nickel based
catalysts for carbon dioxide reforming of methane
DR-8-2009,,21,0,0,0,0,0,0,0,0,1,0,0,0,0,0,0,0,0,0,0,0,1,0,0,0,0,0,500,4,500,2,100,0,0,0,0,0,0,0,0,0,0,0,0,0,0,0,0,0,1,0,0,0,0,0,0,700,50,50,0,0,0,3.846153846,30,81.3662
DR-8-2009,,22,0,0,0,0,0,0,0,0,1,0,0,0,0,0,0,0,0,0,0,0,1,0,0,0,0,0,500,4,500,2,100,0,0,0,0,0,0,0,0,0,0,0,0,0,0,0,0,0,1,0,0,0,0,0,0,700,50,50,0,0,0,3.846153846,60,79.0114
DR-8-2009,,23,0,0,0,0,0,0,0,0,1,0,0,0,0,0,0,0,0,0,0,0,1,0,0,0,0,0,500,4,500,2,100,0,0,0,0,0,0,0,0,0,0,0,0,0,0,0,0,0,1,0,0,0,0,0,0,700,50,50,0,0,0,3.846153846,90,77.82
DR-8-2009,,24,0,0,0,0,0,0,0,0,1,0,0,0,0,0,0,0,0,0,0,0,1,0,0,0,0,0,500,4,500,2,100,0,0,0,0,0,0,0,0,0,0,0,0,0,0,0,0,0,1,0,0,0,0,0,0,700,50,50,0,0,0,3.846153846,120,77.5001
DR-8-2009,,25,0,0,0,0,0,0,0,0,1,0,0,0,0,0,0,0,0,0,0,0,1,0,0,0,0,0,500,4,500,2,100,0,0,0,0,0,0,0,0,0,0,0,0,0,0,0,0,0,1,0,0,0,0,0,0,700,50,50,0,0,0,3.846153846,150,77.1802
DR-8-2009,,26,0,0,0,0,0,0,0,0,1,0,0,0,0,0,0,0,0,0,0,0,1,0,0,0,0,0,500,4,500,2,100,0,0,0,0,0,0,0,0,0,0,0,0,0,0,0,0,0,1,0,0,0,0,0,0,700,50,50,0,0,0,3.846153846,180,76.8604
DR-8-2009,,27,0,0,0,0,0,0,0,0,1,0,0,0,0,0,0,0,0,0,0,0,1,0,0,0,0,0,500,4,500,2,100,0,0,0,0,0,0,0,0,0,0,0,0,0,0,0,0,0,1,0,0,0,0,0,0,700,50,50,0,0,0,3.846153846,210,76.8312
DR-8-2009,,28,0,0,0,0,0,0,0,0,1,0,0,0,0,0,0,0,0,0,0,0,1,0,0,0,0,0,500,4,500,2,100,0,0,0,0,0,0,0,0,0,0,0,0,0,0,0,0,0,1,0,0,0,0,0,0,700,50,50,0,0,0,3.846153846,240,76.2211
DR-8-2009,,29,0,0,0,0,1,0,0,0,1,0,0,0,0,0,0,0,0,0,0,0,0,0,1,0,0,0,500,4,500,2,100,0,0,0,0,0,0,0,0,0,0,0,0,0,0,0,0,0,1,0,0,0,0,0,0,700,50,50,0,0,0,3.846153846,30,86.8899
DR-8-2009,,30,0,0,0,0,1,0,0,0,1,0,0,0,0,0,0,0,0,0,0,0,0,0,1,0,0,0,500,4,500,2,100,0,0,0,0,0,0,0,0,0,0,0,0,0,0,0,0,0,1,0,0,0,0,0,0,700,50,50,0,0,0,3.846153846,60,86.2794
DR-8-2009,,31,0,0,0,0,1,0,0,0,1,0,0,0,0,0,0,0,0,0,0,0,0,0,1,0,0,0,500,4,500,2,100,0,0,0,0,0,0,0,0,0,0,0,0,0,0,0,0,0,1,0,0,0,0,0,0,700,50,50,0,0,0,3.846153846,90,85.9595
DR-8-2009,,32,0,0,0,0,1,0,0,0,1,0,0,0,0,0,0,0,0,0,0,0,0,0,1,0,0,0,500,4,500,2,100,0,0,0,0,0,0,0,0,0,0,0,0,0,0,0,0,0,1,0,0,0,0,0,0,700,50,50,0,0,0,3.846153846,120,85.9303
DR-8-2009,,33,0,0,0,0,1,0,0,0,1,0,0,0,0,0,0,0,0,0,0,0,0,0,1,0,0,0,500,4,500,2,100,0,0,0,0,0,0,0,0,0,0,0,0,0,0,0,0,0,1,0,0,0,0,0,0,700,50,50,0,0,0,3.846153846,150,85.0291
DR-8-2009,,34,0,0,0,0,1,0,0,0,1,0,0,0,0,0,0,0,0,0,0,0,0,0,1,0,0,0,500,4,500,2,100,0,0,0,0,0,0,0,0,0,0,0,0,0,0,0,0,0,1,0,0,0,0,0,0,700,50,50,0,0,0,3.846153846,180,84.7092
DR-8-2009,,35,0,0,0,0,1,0,0,0,1,0,0,0,0,0,0,0,0,0,0,0,0,0,1,0,0,0,500,4,500,2,100,0,0,0,0,0,0,0,0,0,0,0,0,0,0,0,0,0,1,0,0,0,0,0,0,700,50,50,0,0,0,3.846153846,210,83.8079
DR-8-2009,,36,0,0,0,0,1,0,0,0,1,0,0,0,0,0,0,0,0,0,0,0,0,0,1,0,0,0,500,4,500,2,100,0,0,0,0,0,0,0,0,0,0,0,0,0,0,0,0,0,1,0,0,0,0,0,0,700,50,50,0,0,0,3.846153846,240,83.4886
DR-8-2009,,37,0,0,0,0,5,0,0,0,1,0,0,0,0,0,0,0,0,0,0,0,0,0,1,0,0,0,500,4,500,2,100,0,0,0,0,0,0,0,0,0,0,0,0,0,0,0,0,0,1,0,0,0,0,0,0,700,50,50,0,0,0,3.846153846,30,65.9597
DR-8-2009,,38,0,0,0,0,5,0,0,0,1,0,0,0,0,0,0,0,0,0,0,0,0,0,1,0,0,0,500,4,500,2,100,0,0,0,0,0,0,0,0,0,0,0,0,0,0,0,0,0,1,0,0,0,0,0,0,700,50,50,0,0,0,3.846153846,60,65.6398
DR-8-2009,,39,0,0,0,0,5,0,0,0,1,0,0,0,0,0,0,0,0,0,0,0,0,0,1,0,0,0,500,4,500,2,100,0,0,0,0,0,0,0,0,0,0,0,0,0,0,0,0,0,1,0,0,0,0,0,0,700,50,50,0,0,0,3.846153846,90,65.0293
DR-8-2009,,40,0,0,0,0,5,0,0,0,1,0,0,0,0,0,0,0,0,0,0,0,0,0,1,0,0,0,500,4,500,2,100,0,0,0,0,0,0,0,0,0,0,0,0,0,0,0,0,0,1,0,0,0,0,0,0,700,50,50,0,0,0,3.846153846,120,65.0001
DR-8-2009,,41,0,0,0,0,5,0,0,0,1,0,0,0,0,0,0,0,0,0,0,0,0,0,1,0,0,0,500,4,500,2,100,0,0,0,0,0,0,0,0,0,0,0,0,0,0,0,0,0,1,0,0,0,0,0,0,700,50,50,0,0,0,3.846153846,150,63.8081
DR-8-2009,,42,0,0,0,0,5,0,0,0,1,0,0,0,0,0,0,0,0,0,0,0,0,0,1,0,0,0,500,4,500,2,100,0,0,0,0,0,0,0,0,0,0,0,0,0,0,0,0,0,1,0,0,0,0,0,0,700,50,50,0,0,0,3.846153846,180,63.4883
DR-8-2009,,43,0,0,0,0,5,0,0,0,1,0,0,0,0,0,0,0,0,0,0,0,0,0,1,0,0,0,500,4,500,2,100,0,0,0,0,0,0,0,0,0,0,0,0,0,0,0,0,0,1,0,0,0,0,0,0,700,50,50,0,0,0,3.846153846,210,63.1684
DR-8-2009,,44,0,0,0,0,5,0,0,0,1,0,0,0,0,0,0,0,0,0,0,0,0,0,1,0,0,0,500,4,500,2,100,0,0,0,0,0,0,0,0,0,0,0,0,0,0,0,0,0,1,0,0,0,0,0,0,700,50,50,0,0,0,3.846153846,240,63.1397
DR-8-2009,,45,0,0,0,0,1,0,0,0,1,0,0,0,0,0,0,0,0,0,0,0,0,0,0,0,0,1,500,4,500,2,100,0,0,0,0,0,0,0,0,0,0,0,0,0,0,0,0,0,1,0,0,0,0,0,0,700,50,50,0,0,0,3.846153846,30,60.1457
DR-8-2009,,46,0,0,0,0,1,0,0,0,1,0,0,0,0,0,0,0,0,0,0,0,0,0,0,0,0,1,500,4,500,2,100,0,0,0,0,0,0,0,0,0,0,0,0,0,0,0,0,0,1,0,0,0,0,0,0,700,50,50,0,0,0,3.846153846,60,51.1049
DR-8-2009,,47,0,0,0,0,1,0,0,0,1,0,0,0,0,0,0,0,0,0,0,0,0,0,0,0,0,1,500,4,500,2,100,0,0,0,0,0,0,0,0,0,0,0,0,0,0,0,0,0,1,0,0,0,0,0,0,700,50,50,0,0,0,3.846153846,90,49.6228
DR-8-2009,,48,0,0,0,0,1,0,0,0,1,0,0,0,0,0,0,0,0,0,0,0,0,0,0,0,0,1,500,4,500,2,100,0,0,0,0,0,0,0,0,0,0,0,0,0,0,0,0,0,1,0,0,0,0,0,0,700,50,50,0,0,0,3.846153846,120,49.0117
DR-8-2009,,49,0,0,0,0,1,0,0,0,1,0,0,0,0,0,0,0,0,0,0,0,0,0,0,0,0,1,500,4,500,2,100,0,0,0,0,0,0,0,0,0,0,0,0,0,0,0,0,0,1,0,0,0,0,0,0,700,50,50,0,0,0,3.846153846,150,48.9826
DR-8-2009,,50,0,0,0,0,1,0,0,0,1,0,0,0,0,0,0,0,0,0,0,0,0,0,0,0,0,1,500,4,500,2,100,0,0,0,0,0,0,0,0,0,0,0,0,0,0,0,0,0,1,0,0,0,0,0,0,700,50,50,0,0,0,3.846153846,180,48.0813
DR-8-2009,,51,0,0,0,0,1,0,0,0,1,0,0,0,0,0,0,0,0,0,0,0,0,0,0,0,0,1,500,4,500,2,100,0,0,0,0,0,0,0,0,0,0,0,0,0,0,0,0,0,1,0,0,0,0,0,0,700,50,50,0,0,0,3.846153846,210,47.18
DR-8-2009,,52,0,0,0,0,1,0,0,0,1,0,0,0,0,0,0,0,0,0,0,0,0,0,0,0,0,1,500,4,500,2,100,0,0,0,0,0,0,0,0,0,0,0,0,0,0,0,0,0,1,0,0,0,0,0,0,700,50,50,0,0,0,3.846153846,240,46.57
DR-8-2009,,53,0,0,0,0,0,0,0,0,1,0,0,0,0,0,0,0,0,0,0,0,1,0,0,0,0,0,500,4,500,2,100,0,0,0,0,0,0,0,0,0,0,0,0,0,0,0,0,0,1,0,0,0,0,0,0,700,66.66666667,33.33333333,0,0,0,3.846153846,30,49.697
DR-8-2009,,54,0,0,0,0,0,0,0,0,1,0,0,0,0,0,0,0,0,0,0,0,1,0,0,0,0,0,500,4,500,2,100,0,0,0,0,0,0,0,0,0,0,0,0,0,0,0,0,0,1,0,0,0,0,0,0,700,66.66666667,33.33333333,0,0,0,3.846153846,60,38.7879
DR-8-2009,,55,0,0,0,0,0,0,0,0,1,0,0,0,0,0,0,0,0,0,0,0,1,0,0,0,0,0,500,4,500,2,100,0,0,0,0,0,0,0,0,0,0,0,0,0,0,0,0,0,1,0,0,0,0,0,0,700,66.66666667,33.33333333,0,0,0,3.846153846,90,36.6667
DR-8-2009,,56,0,0,0,0,0,0,0,0,1,0,0,0,0,0,0,0,0,0,0,0,1,0,0,0,0,0,500,4,500,2,100,0,0,0,0,0,0,0,0,0,0,0,0,0,0,0,0,0,1,0,0,0,0,0,0,700,66.66666667,33.33333333,0,0,0,3.846153846,120,36.0606
DR-8-2009,,57,0,0,0,0,0,0,0,0,1,0,0,0,0,0,0,0,0,0,0,0,1,0,0,0,0,0,500,4,500,2,100,0,0,0,0,0,0,0,0,0,0,0,0,0,0,0,0,0,1,0,0,0,0,0,0,700,66.66666667,33.33333333,0,0,0,3.846153846,150,33.0303
DR-8-2009,,58,0,0,0,0,0,0,0,0,1,0,0,0,0,0,0,0,0,0,0,0,1,0,0,0,0,0,500,4,500,2,100,0,0,0,0,0,0,0,0,0,0,0,0,0,0,0,0,0,1,0,0,0,0,0,0,700,66.66666667,33.33333333,0,0,0,3.846153846,180,30.303
DR-8-2009,,59,0,0,0,0,0,0,0,0,1,0,0,0,0,0,0,0,0,0,0,0,1,0,0,0,0,0,500,4,500,2,100,0,0,0,0,0,0,0,0,0,0,0,0,0,0,0,0,0,1,0,0,0,0,0,0,700,66.66666667,33.33333333,0,0,0,3.846153846,210,27.2727
DR-8-2009,,60,0,0,0,0,0,0,0,0,1,0,0,0,0,0,0,0,0,0,0,0,1,0,0,0,0,0,500,4,500,2,100,0,0,0,0,0,0,0,0,0,0,0,0,0,0,0,0,0,1,0,0,0,0,0,0,700,66.66666667,33.33333333,0,0,0,3.846153846,240,27.2727
DR-8-2009,,61,0,0,0,0,1,0,0,0,1,0,0,0,0,0,0,0,0,0,0,0,0,0,1,0,0,0,500,4,500,2,100,0,0,0,0,0,0,0,0,0,0,0,0,0,0,0,0,0,1,0,0,0,0,0,0,700,66.66666667,33.33333333,0,0,0,3.846153846,30,59.3939
DR-8-2009,,62,0,0,0,0,1,0,0,0,1,0,0,0,0,0,0,0,0,0,0,0,0,0,1,0,0,0,500,4,500,2,100,0,0,0,0,0,0,0,0,0,0,0,0,0,0,0,0,0,1,0,0,0,0,0,0,700,66.66666667,33.33333333,0,0,0,3.846153846,60,55.1515
DR-8-2009,,63,0,0,0,0,1,0,0,0,1,0,0,0,0,0,0,0,0,0,0,0,0,0,1,0,0,0,500,4,500,2,100,0,0,0,0,0,0,0,0,0,0,0,0,0,0,0,0,0,1,0,0,0,0,0,0,700,66.66666667,33.33333333,0,0,0,3.846153846,90,55.1515
DR-8-2009,,64,0,0,0,0,1,0,0,0,1,0,0,0,0,0,0,0,0,0,0,0,0,0,1,0,0,0,500,4,500,2,100,0,0,0,0,0,0,0,0,0,0,0,0,0,0,0,0,0,1,0,0,0,0,0,0,700,66.66666667,33.33333333,0,0,0,3.846153846,120,50.303
DR-8-2009,,65,0,0,0,0,1,0,0,0,1,0,0,0,0,0,0,0,0,0,0,0,0,0,1,0,0,0,500,4,500,2,100,0,0,0,0,0,0,0,0,0,0,0,0,0,0,0,0,0,1,0,0,0,0,0,0,700,66.66666667,33.33333333,0,0,0,3.846153846,150,46.3636
DR-8-2009,,66,0,0,0,0,1,0,0,0,1,0,0,0,0,0,0,0,0,0,0,0,0,0,1,0,0,0,500,4,500,2,100,0,0,0,0,0,0,0,0,0,0,0,0,0,0,0,0,0,1,0,0,0,0,0,0,700,66.66666667,33.33333333,0,0,0,3.846153846,180,45.7576
DR-8-2009,,67,0,0,0,0,1,0,0,0,1,0,0,0,0,0,0,0,0,0,0,0,0,0,1,0,0,0,500,4,500,2,100,0,0,0,0,0,0,0,0,0,0,0,0,0,0,0,0,0,1,0,0,0,0,0,0,700,66.66666667,33.33333333,0,0,0,3.846153846,210,42.7273
DR-8-2009,,68,0,0,0,0,1,0,0,0,1,0,0,0,0,0,0,0,0,0,0,0,0,0,1,0,0,0,500,4,500,2,100,0,0,0,0,0,0,0,0,0,0,0,0,0,0,0,0,0,1,0,0,0,0,0,0,700,66.66666667,33.33333333,0,0,0,3.846153846,240,40
DR-8-2009,,69,0,0,0,0,5,0,0,0,1,0,0,0,0,0,0,0,0,0,0,0,0,0,1,0,0,0,500,4,500,2,100,0,0,0,0,0,0,0,0,0,0,0,0,0,0,0,0,0,1,0,0,0,0,0,0,700,66.66666667,33.33333333,0,0,0,3.846153846,30,51.8182
DR-8-2009,,70,0,0,0,0,5,0,0,0,1,0,0,0,0,0,0,0,0,0,0,0,0,0,1,0,0,0,500,4,500,2,100,0,0,0,0,0,0,0,0,0,0,0,0,0,0,0,0,0,1,0,0,0,0,0,0,700,66.66666667,33.33333333,0,0,0,3.846153846,60,45.4545
DR-8-2009,,71,0,0,0,0,5,0,0,0,1,0,0,0,0,0,0,0,0,0,0,0,0,0,1,0,0,0,500,4,500,2,100,0,0,0,0,0,0,0,0,0,0,0,0,0,0,0,0,0,1,0,0,0,0,0,0,700,66.66666667,33.33333333,0,0,0,3.846153846,90,44.5455
DR-8-2009,,72,0,0,0,0,5,0,0,0,1,0,0,0,0,0,0,0,0,0,0,0,0,0,1,0,0,0,500,4,500,2,100,0,0,0,0,0,0,0,0,0,0,0,0,0,0,0,0,0,1,0,0,0,0,0,0,700,66.66666667,33.33333333,0,0,0,3.846153846,120,43.0303
DR-8-2009,,73,0,0,0,0,5,0,0,0,1,0,0,0,0,0,0,0,0,0,0,0,0,0,1,0,0,0,500,4,500,2,100,0,0,0,0,0,0,0,0,0,0,0,0,0,0,0,0,0,1,0,0,0,0,0,0,700,66.66666667,33.33333333,0,0,0,3.846153846,150,42.4242
DR-8-2009,,74,0,0,0,0,5,0,0,0,1,0,0,0,0,0,0,0,0,0,0,0,0,0,1,0,0,0,500,4,500,2,100,0,0,0,0,0,0,0,0,0,0,0,0,0,0,0,0,0,1,0,0,0,0,0,0,700,66.66666667,33.33333333,0,0,0,3.846153846,180,41.5152
DR-8-2009,,75,0,0,0,0,5,0,0,0,1,0,0,0,0,0,0,0,0,0,0,0,0,0,1,0,0,0,500,4,500,2,100,0,0,0,0,0,0,0,0,0,0,0,0,0,0,0,0,0,1,0,0,0,0,0,0,700,66.66666667,33.33333333,0,0,0,3.846153846,210,40.9091
DR-8-2009,,76,0,0,0,0,5,0,0,0,1,0,0,0,0,0,0,0,0,0,0,0,0,0,1,0,0,0,500,4,500,2,100,0,0,0,0,0,0,0,0,0,0,0,0,0,0,0,0,0,1,0,0,0,0,0,0,700,66.66666667,33.33333333,0,0,0,3.846153846,240,38.4848
DR-8-2009,,77,0,0,0,0,1,0,0,0,1,0,0,0,0,0,0,0,0,0,0,0,0,0,0,0,0,1,500,4,500,2,100,0,0,0,0,0,0,0,0,0,0,0,0,0,0,0,0,0,1,0,0,0,0,0,0,700,66.66666667,33.33333333,0,0,0,3.846153846,30,42.7273
DR-8-2009,,78,0,0,0,0,1,0,0,0,1,0,0,0,0,0,0,0,0,0,0,0,0,0,0,0,0,1,500,4,500,2,100,0,0,0,0,0,0,0,0,0,0,0,0,0,0,0,0,0,1,0,0,0,0,0,0,700,66.66666667,33.33333333,0,0,0,3.846153846,60,42.7273
DR-8-2009,,79,0,0,0,0,1,0,0,0,1,0,0,0,0,0,0,0,0,0,0,0,0,0,0,0,0,1,500,4,500,2,100,0,0,0,0,0,0,0,0,0,0,0,0,0,0,0,0,0,1,0,0,0,0,0,0,700,66.66666667,33.33333333,0,0,0,3.846153846,90,35.1515
DR-8-2009,,80,0,0,0,0,1,0,0,0,1,0,0,0,0,0,0,0,0,0,0,0,0,0,0,0,0,1,500,4,500,2,100,0,0,0,0,0,0,0,0,0,0,0,0,0,0,0,0,0,1,0,0,0,0,0,0,700,66.66666667,33.33333333,0,0,0,3.846153846,120,35.1515
DR-8-2009,,81,0,0,0,0,1,0,0,0,1,0,0,0,0,0,0,0,0,0,0,0,0,0,0,0,0,1,500,4,500,2,100,0,0,0,0,0,0,0,0,0,0,0,0,0,0,0,0,0,1,0,0,0,0,0,0,700,66.66666667,33.33333333,0,0,0,3.846153846,150,34.8485
DR-8-2009,,82,0,0,0,0,1,0,0,0,1,0,0,0,0,0,0,0,0,0,0,0,0,0,0,0,0,1,500,4,500,2,100,0,0,0,0,0,0,0,0,0,0,0,0,0,0,0,0,0,1,0,0,0,0,0,0,700,66.66666667,33.33333333,0,0,0,3.846153846,180,33.9394
DR-8-2009,,83,0,0,0,0,1,0,0,0,1,0,0,0,0,0,0,0,0,0,0,0,0,0,0,0,0,1,500,4,500,2,100,0,0,0,0,0,0,0,0,0,0,0,0,0,0,0,0,0,1,0,0,0,0,0,0,700,66.66666667,33.33333333,0,0,0,3.846153846,210,33.9394
DR-8-2009,,84,0,0,0,0,1,0,0,0,1,0,0,0,0,0,0,0,0,0,0,0,0,0,0,0,0,1,500,4,500,2,100,0,0,0,0,0,0,0,0,0,0,0,0,0,0,0,0,0,1,0,0,0,0,0,0,700,66.66666667,33.33333333,0,0,0,3.846153846,240,28.7879
DR-7-2008,"DR-7-2008 nickel-based catalysts for methane reforming with carbon dioxide
LI Xiancai (􀀂􀀃􀀄), HU Quanhong (􀀅􀀆􀀇), YANG Yifeng (􀀈􀀉􀀊), CHEN Juanrong (􀀋􀀌􀀍), LAI Zhihua (􀀎􀀏􀀐)",1,0,0,0,0,0,0,0.75,5,0,0,0,0,0,0,0,0,0,0,0,0,0,0,0,0,1,0,700,2,500,1,100,0,0,0,0,0,0,1,0,0,0,0,0,0,0,0,0,0,0,0,0,0,0,0,0,700,50,50,0,0,0,5,60,81.5
DR-7-2008,,5,0,0,0,0,0,0,0.75,5,0,0,0,0,0,0,0,0,0,0,0,0,0,0,0,0,1,0,700,2,500,1,100,0,0,0,0,0,0,1,0,0,0,0,0,0,0,0,0,0,0,0,0,0,0,0,0,750,50,50,0,0,0,5,60,91.3
DR-7-2008,,9,0,0,0,0,0,0,0.75,5,0,0,0,0,0,0,0,0,0,0,0,0,0,0,0,0,1,0,700,2,500,1,100,0,0,0,0,0,0,1,0,0,0,0,0,0,0,0,0,0,0,0,0,0,0,0,0,800,50,50,0,0,0,5,60,97.9
DR-7-2008,,2,0,0,0,0,0,0,1.5,5,0,0,0,0,0,0,0,0,0,0,0,0,0,0,0,0,1,0,700,2,500,1,100,0,0,0,0,0,0,1,0,0,0,0,0,0,0,0,0,0,0,0,0,0,0,0,0,700,50,50,0,0,0,5,60,81.1
DR-7-2008,,6,0,0,0,0,0,0,1.5,5,0,0,0,0,0,0,0,0,0,0,0,0,0,0,0,0,1,0,700,2,500,1,100,0,0,0,0,0,0,1,0,0,0,0,0,0,0,0,0,0,0,0,0,0,0,0,0,750,50,50,0,0,0,5,60,85.2
DR-7-2008,,10,0,0,0,0,0,0,1.5,5,0,0,0,0,0,0,0,0,0,0,0,0,0,0,0,0,1,0,700,2,500,1,100,0,0,0,0,0,0,1,0,0,0,0,0,0,0,0,0,0,0,0,0,0,0,0,0,800,50,50,0,0,0,5,60,94.6
DR-7-2008,,3,0,0,0,0,0,0,3,5,0,0,0,0,0,0,0,0,0,0,0,0,0,0,0,0,1,0,700,2,500,1,100,0,0,0,0,0,0,1,0,0,0,0,0,0,0,0,0,0,0,0,0,0,0,0,0,700,50,50,0,0,0,5,60,78.2
DR-7-2008,,7,0,0,0,0,0,0,3,5,0,0,0,0,0,0,0,0,0,0,0,0,0,0,0,0,1,0,700,2,500,1,100,0,0,0,0,0,0,1,0,0,0,0,0,0,0,0,0,0,0,0,0,0,0,0,0,750,50,50,0,0,0,5,60,85
DR-7-2008,,11,0,0,0,0,0,0,3,5,0,0,0,0,0,0,0,0,0,0,0,0,0,0,0,0,1,0,700,2,500,1,100,0,0,0,0,0,0,1,0,0,0,0,0,0,0,0,0,0,0,0,0,0,0,0,0,800,50,50,0,0,0,5,60,92.9
DR-7-2008,,4,0,0,0,0,0,0,0,5,0,0,0,0,0,0,0,0,0,0,0,0,0,0,0,0,1,0,700,3,500,1,100,0,0,0,0,0,0,1,0,0,0,0,0,0,0,0,0,0,0,0,0,0,0,0,0,700,50,50,0,0,0,5,60,80.2
DR-7-2008,,8,0,0,0,0,0,0,0,5,0,0,0,0,0,0,0,0,0,0,0,0,0,0,0,0,1,0,700,3,500,1,100,0,0,0,0,0,0,1,0,0,0,0,0,0,0,0,0,0,0,0,0,0,0,0,0,750,50,50,0,0,0,5,60,89
DR-7-2008,,12,0,0,0,0,0,0,0,5,0,0,0,0,0,0,0,0,0,0,0,0,0,0,0,0,1,0,700,3,500,1,100,0,0,0,0,0,0,1,0,0,0,0,0,0,0,0,0,0,0,0,0,0,0,0,0,800,50,50,0,0,0,5,60,96.3
DR-1-2007,"DR-1-2007 Effect of Metal–Support Interaction on Coking Resistance
of Rh-Based Catalysts in CH4/CO2 Reforming
WANG Rui1,2, LIU Xuebin1, CHEN Yanxin1, LI Wenzhao1, XU Hengyong1,*",1,0,0,0,0,0,0,0,0,0,0,0,0,0,0,0,1,0,0,0,0,0,1,0,0,0,0,500,2,500,1,100,1,0,0,0,0,0,0,0,0,0,0,0,0,0,0,0,0,0,0,0,0,0,0,0,700,50,50,0,0,0,1.59,10,52.2
DR-1-2007,,2,0,0,0,0,0,0,0,0,0,0,0,0,0,0,0,1,0,0,0,0,0,1,0,0,0,0,500,2,500,1,100,0,0,0,0,0,0,0,0,0,0,0,0,1,0,0,0,0,0,0,0,0,0,0,0,700,50,50,0,0,0,3.975,10,48.83
DR-1-2007,,3,0,0,0,0,0,0,0,0,0,0,0,0,0,0,0,1,0,0,0,0,0,1,0,0,0,0,500,2,500,1,100,0,0,0,0,0,0,0,0,0,0,0,1,0,0,0,0,0,0,0,0,0,0,0,0,700,50,50,0,0,0,10.698,10,39.92
DR-2-2006,"DR-2-2006 Syngas Production by Methane Reforming with Carbon
Dioxide on Noble Metal Catalysts
M. Re ~ a e i l>~S,. M. Alavil, S. Sahebdelfar2 , Zi-Feng Yan3*",1,0,0,0,0,0,0,0,0,0,0,0,0,0,0,1,0,0,0,0,0,0,1,0,0,0,0,450,1,525,4,100,0.4195,0,0,0,0,0,0,0,0.5805,0,0,0,0,0,0,0,0,0,0,0,0,0,0,0,500,50,50,0,0,0,4,30,14.6995
DR-2-2006,,2,0,0,0,0,0,0,0,0,0,0,0,0,0,0,1,0,0,0,0,0,0,1,0,0,0,0,450,1,525,4,100,0.4195,0,0,0,0,0,0,0,0.5805,0,0,0,0,0,0,0,0,0,0,0,0,0,0,0,550,50,50,0,0,0,4,30,23.7948
DR-2-2006,,3,0,0,0,0,0,0,0,0,0,0,0,0,0,0,1,0,0,0,0,0,0,1,0,0,0,0,450,1,525,4,100,0.4195,0,0,0,0,0,0,0,0.5805,0,0,0,0,0,0,0,0,0,0,0,0,0,0,0,600,50,50,0,0,0,4,30,35.0602
DR-2-2006,,4,0,0,0,0,0,0,0,0,0,0,0,0,0,0,1,0,0,0,0,0,0,1,0,0,0,0,450,1,525,4,100,0.4195,0,0,0,0,0,0,0,0.5805,0,0,0,0,0,0,0,0,0,0,0,0,0,0,0,650,50,50,0,0,0,4,30,49.4575
DR-2-2006,,5,0,0,0,0,0,0,0,0,0,0,0,0,0,0,1,0,0,0,0,0,0,1,0,0,0,0,450,1,525,4,100,0.4195,0,0,0,0,0,0,0,0.5805,0,0,0,0,0,0,0,0,0,0,0,0,0,0,0,700,50,50,0,0,0,4,30,65.7824
DR-2-2006,,6,0,0,0,0,0,0,0,0,0,0,0,0,0,0,0,1,0,0,0,0,0,1,0,0,0,0,450,1,525,4,100,0.4195,0,0,0,0,0,0,0,0.5805,0,0,0,0,0,0,0,0,0,0,0,0,0,0,0,500,50,50,0,0,0,4,30,14.4578
DR-2-2006,,7,0,0,0,0,0,0,0,0,0,0,0,0,0,0,0,1,0,0,0,0,0,1,0,0,0,0,450,1,525,4,100,0.4195,0,0,0,0,0,0,0,0.5805,0,0,0,0,0,0,0,0,0,0,0,0,0,0,0,550,50,50,0,0,0,4,30,23.7948
DR-2-2006,,8,0,0,0,0,0,0,0,0,0,0,0,0,0,0,0,1,0,0,0,0,0,1,0,0,0,0,450,1,525,4,100,0.4195,0,0,0,0,0,0,0,0.5805,0,0,0,0,0,0,0,0,0,0,0,0,0,0,0,600,50,50,0,0,0,4,30,36.747
DR-2-2006,,9,0,0,0,0,0,0,0,0,0,0,0,0,0,0,0,1,0,0,0,0,0,1,0,0,0,0,450,1,525,4,100,0.4195,0,0,0,0,0,0,0,0.5805,0,0,0,0,0,0,0,0,0,0,0,0,0,0,0,650,50,50,0,0,0,4,30,51.8671
DR-2-2006,,10,0,0,0,0,0,0,0,0,0,0,0,0,0,0,0,1,0,0,0,0,0,1,0,0,0,0,450,1,525,4,100,0.4195,0,0,0,0,0,0,0,0.5805,0,0,0,0,0,0,0,0,0,0,0,0,0,0,0,700,50,50,0,0,0,4,30,68.1928
DR-2-2006,,11,0,0,0,0,0,0,0,0,0,0,1,0,0,0,0,0,0,0,0,0,0,1,0,0,0,0,450,1,525,4,100,0.4195,0,0,0,0,0,0,0,0.5805,0,0,0,0,0,0,0,0,0,0,0,0,0,0,0,500,50,50,0,0,0,4,30,9.63855
DR-2-2006,,12,0,0,0,0,0,0,0,0,0,0,1,0,0,0,0,0,0,0,0,0,0,1,0,0,0,0,450,1,525,4,100,0.4195,0,0,0,0,0,0,0,0.5805,0,0,0,0,0,0,0,0,0,0,0,0,0,0,0,550,50,50,0,0,0,4,30,15.1201
DR-2-2006,,13,0,0,0,0,0,0,0,0,0,0,1,0,0,0,0,0,0,0,0,0,0,1,0,0,0,0,450,1,525,4,100,0.4195,0,0,0,0,0,0,0,0.5805,0,0,0,0,0,0,0,0,0,0,0,0,0,0,0,600,50,50,0,0,0,4,30,26.3855
DR-2-2006,,14,0,0,0,0,0,0,0,0,0,0,1,0,0,0,0,0,0,0,0,0,0,1,0,0,0,0,450,1,525,4,100,0.4195,0,0,0,0,0,0,0,0.5805,0,0,0,0,0,0,0,0,0,0,0,0,0,0,0,650,50,50,0,0,0,4,30,41.7466
DR-2-2006,,15,0,0,0,0,0,0,0,0,0,0,1,0,0,0,0,0,0,0,0,0,0,1,0,0,0,0,450,1,525,4,100,0.4195,0,0,0,0,0,0,0,0.5805,0,0,0,0,0,0,0,0,0,0,0,0,0,0,0,700,50,50,0,0,0,4,30,62.168
DR-2-2006,,16,0,0,0,0,0,0,0,0,1,0,0,0,0,0,0,0,0,0,0,0,0,1,0,0,0,0,450,1,525,4,100,0.4195,0,0,0,0,0,0,0,0.5805,0,0,0,0,0,0,0,0,0,0,0,0,0,0,0,500,50,50,0,0,0,4,30,6.0241
DR-2-2006,,17,0,0,0,0,0,0,0,0,1,0,0,0,0,0,0,0,0,0,0,0,0,1,0,0,0,0,450,1,525,4,100,0.4195,0,0,0,0,0,0,0,0.5805,0,0,0,0,0,0,0,0,0,0,0,0,0,0,0,550,50,50,0,0,0,4,30,12.9514
DR-2-2006,,18,0,0,0,0,0,0,0,0,1,0,0,0,0,0,0,0,0,0,0,0,0,1,0,0,0,0,450,1,525,4,100,0.4195,0,0,0,0,0,0,0,0.5805,0,0,0,0,0,0,0,0,0,0,0,0,0,0,0,600,50,50,0,0,0,4,30,20.8434
DR-2-2006,,19,0,0,0,0,0,0,0,0,1,0,0,0,0,0,0,0,0,0,0,0,0,1,0,0,0,0,450,1,525,4,100,0.4195,0,0,0,0,0,0,0,0.5805,0,0,0,0,0,0,0,0,0,0,0,0,0,0,0,650,50,50,0,0,0,4,30,30.9033
DR-2-2006,,20,0,0,0,0,0,0,0,0,1,0,0,0,0,0,0,0,0,0,0,0,0,1,0,0,0,0,450,1,525,4,100,0.4195,0,0,0,0,0,0,0,0.5805,0,0,0,0,0,0,0,0,0,0,0,0,0,0,0,700,50,50,0,0,0,4,30,50.8434
DR-2-2006,,21,0,0,0,0,0,0,0,0,0,0,0,0,0,0,0,0,1,0,0,0,0,1,0,0,0,0,450,1,525,4,100,0.4195,0,0,0,0,0,0,0,0.5805,0,0,0,0,0,0,0,0,0,0,0,0,0,0,0,500,50,50,0,0,0,4,30,6.26506
DR-2-2006,,22,0,0,0,0,0,0,0,0,0,0,0,0,0,0,0,0,1,0,0,0,0,1,0,0,0,0,450,1,525,4,100,0.4195,0,0,0,0,0,0,0,0.5805,0,0,0,0,0,0,0,0,0,0,0,0,0,0,0,550,50,50,0,0,0,4,30,17.7714
DR-2-2006,,23,0,0,0,0,0,0,0,0,0,0,0,0,0,0,0,0,1,0,0,0,0,1,0,0,0,0,450,1,525,4,100,0.4195,0,0,0,0,0,0,0,0.5805,0,0,0,0,0,0,0,0,0,0,0,0,0,0,0,600,50,50,0,0,0,4,30,25.9036
DR-2-2006,,24,0,0,0,0,0,0,0,0,0,0,0,0,0,0,0,0,1,0,0,0,0,1,0,0,0,0,450,1,525,4,100,0.4195,0,0,0,0,0,0,0,0.5805,0,0,0,0,0,0,0,0,0,0,0,0,0,0,0,650,50,50,0,0,0,4,30,29.9394
DR-2-2006,,25,0,0,0,0,0,0,0,0,0,0,0,0,0,0,0,0,1,0,0,0,0,1,0,0,0,0,450,1,525,4,100,0.4195,0,0,0,0,0,0,0,0.5805,0,0,0,0,0,0,0,0,0,0,0,0,0,0,0,700,50,50,0,0,0,4,30,36.8667
DR-2-2006,,26,0,0,0,0,0,0,0,0,0,0,0,0,0,0,1,0,0,0,0,0,0,1,0,0,0,0,450,1,525,4,100,0.4195,0,0,0,0,0,0,0,0.5805,0,0,0,0,0,0,0,0,0,0,0,0,0,0,0,700,50,50,0,0,0,4,15,65.9424
DR-2-2006,,27,0,0,0,0,0,0,0,0,0,0,0,0,0,0,1,0,0,0,0,0,0,1,0,0,0,0,450,1,525,4,100,0.4195,0,0,0,0,0,0,0,0.5805,0,0,0,0,0,0,0,0,0,0,0,0,0,0,0,700,50,50,0,0,0,4,30,65.7122
DR-2-2006,,28,0,0,0,0,0,0,0,0,0,0,0,0,0,0,1,0,0,0,0,0,0,1,0,0,0,0,450,1,525,4,100,0.4195,0,0,0,0,0,0,0,0.5805,0,0,0,0,0,0,0,0,0,0,0,0,0,0,0,700,50,50,0,0,0,4,45,65.8273
DR-2-2006,,29,0,0,0,0,0,0,0,0,0,0,0,0,0,0,1,0,0,0,0,0,0,1,0,0,0,0,450,1,525,4,100,0.4195,0,0,0,0,0,0,0,0.5805,0,0,0,0,0,0,0,0,0,0,0,0,0,0,0,700,50,50,0,0,0,4,60,65.7122
DR-2-2006,,30,0,0,0,0,0,0,0,0,0,0,0,0,0,0,1,0,0,0,0,0,0,1,0,0,0,0,450,1,525,4,100,0.4195,0,0,0,0,0,0,0,0.5805,0,0,0,0,0,0,0,0,0,0,0,0,0,0,0,700,50,50,0,0,0,4,75,65.482
DR-2-2006,,31,0,0,0,0,0,0,0,0,0,0,0,0,0,0,1,0,0,0,0,0,0,1,0,0,0,0,450,1,525,4,100,0.4195,0,0,0,0,0,0,0,0.5805,0,0,0,0,0,0,0,0,0,0,0,0,0,0,0,700,50,50,0,0,0,4,90,65.5971
DR-2-2006,,32,0,0,0,0,0,0,0,0,0,0,0,0,0,0,1,0,0,0,0,0,0,1,0,0,0,0,450,1,525,4,100,0.4195,0,0,0,0,0,0,0,0.5805,0,0,0,0,0,0,0,0,0,0,0,0,0,0,0,700,50,50,0,0,0,4,105,65.2518
DR-2-2006,,33,0,0,0,0,0,0,0,0,0,0,0,0,0,0,1,0,0,0,0,0,0,1,0,0,0,0,450,1,525,4,100,0.4195,0,0,0,0,0,0,0,0.5805,0,0,0,0,0,0,0,0,0,0,0,0,0,0,0,700,50,50,0,0,0,4,120,65.1367
DR-2-2006,,34,0,0,0,0,0,0,0,0,0,0,0,0,0,0,1,0,0,0,0,0,0,1,0,0,0,0,450,1,525,4,100,0.4195,0,0,0,0,0,0,0,0.5805,0,0,0,0,0,0,0,0,0,0,0,0,0,0,0,700,50,50,0,0,0,4,135,65.7122
DR-2-2006,,35,0,0,0,0,0,0,0,0,0,0,0,0,0,0,1,0,0,0,0,0,0,1,0,0,0,0,450,1,525,4,100,0.4195,0,0,0,0,0,0,0,0.5805,0,0,0,0,0,0,0,0,0,0,0,0,0,0,0,700,50,50,0,0,0,4,150,65.2518
DR-2-2006,,36,0,0,0,0,0,0,0,0,0,0,0,0,0,0,1,0,0,0,0,0,0,1,0,0,0,0,450,1,525,4,100,0.4195,0,0,0,0,0,0,0,0.5805,0,0,0,0,0,0,0,0,0,0,0,0,0,0,0,700,50,50,0,0,0,4,165,65.482
DR-2-2006,,37,0,0,0,0,0,0,0,0,0,0,0,0,0,0,1,0,0,0,0,0,0,1,0,0,0,0,450,1,525,4,100,0.4195,0,0,0,0,0,0,0,0.5805,0,0,0,0,0,0,0,0,0,0,0,0,0,0,0,700,50,50,0,0,0,4,180,65.2518
DR-2-2006,,38,0,0,0,0,0,0,0,0,0,0,0,0,0,0,1,0,0,0,0,0,0,1,0,0,0,0,450,1,525,4,100,0.4195,0,0,0,0,0,0,0,0.5805,0,0,0,0,0,0,0,0,0,0,0,0,0,0,0,700,50,50,0,0,0,4,195,64.6763
DR-2-2006,,39,0,0,0,0,0,0,0,0,0,0,0,0,0,0,1,0,0,0,0,0,0,1,0,0,0,0,450,1,525,4,100,0.4195,0,0,0,0,0,0,0,0.5805,0,0,0,0,0,0,0,0,0,0,0,0,0,0,0,700,50,50,0,0,0,4,210,65.1367
DR-2-2006,,40,0,0,0,0,0,0,0,0,0,0,0,0,0,0,1,0,0,0,0,0,0,1,0,0,0,0,450,1,525,4,100,0.4195,0,0,0,0,0,0,0,0.5805,0,0,0,0,0,0,0,0,0,0,0,0,0,0,0,700,50,50,0,0,0,4,225,64.9065
DR-2-2006,,41,0,0,0,0,0,0,0,0,0,0,0,0,0,0,1,0,0,0,0,0,0,1,0,0,0,0,450,1,525,4,100,0.4195,0,0,0,0,0,0,0,0.5805,0,0,0,0,0,0,0,0,0,0,0,0,0,0,0,700,50,50,0,0,0,4,240,65.3669
DR-2-2006,,42,0,0,0,0,0,0,0,0,0,0,0,0,0,0,1,0,0,0,0,0,0,1,0,0,0,0,450,1,525,4,100,0.4195,0,0,0,0,0,0,0,0.5805,0,0,0,0,0,0,0,0,0,0,0,0,0,0,0,700,50,50,0,0,0,4,255,65.5971
DR-2-2006,,43,0,0,0,0,0,0,0,0,0,0,0,0,0,0,1,0,0,0,0,0,0,1,0,0,0,0,450,1,525,4,100,0.4195,0,0,0,0,0,0,0,0.5805,0,0,0,0,0,0,0,0,0,0,0,0,0,0,0,700,50,50,0,0,0,4,270,65.5971
DR-2-2006,,44,0,0,0,0,0,0,0,0,0,0,0,0,0,0,1,0,0,0,0,0,0,1,0,0,0,0,450,1,525,4,100,0.4195,0,0,0,0,0,0,0,0.5805,0,0,0,0,0,0,0,0,0,0,0,0,0,0,0,700,50,50,0,0,0,4,285,64.9065
DR-2-2006,,45,0,0,0,0,0,0,0,0,0,0,0,0,0,0,1,0,0,0,0,0,0,1,0,0,0,0,450,1,525,4,100,0.4195,0,0,0,0,0,0,0,0.5805,0,0,0,0,0,0,0,0,0,0,0,0,0,0,0,700,50,50,0,0,0,4,300,65.3669
DR-2-2006,,46,0,0,0,0,0,0,0,0,0,0,0,0,0,0,0,1,0,0,0,0,0,1,0,0,0,0,450,1,525,4,100,0.4195,0,0,0,0,0,0,0,0.5805,0,0,0,0,0,0,0,0,0,0,0,0,0,0,0,700,50,50,0,0,0,4,15,68.3597
DR-2-2006,,47,0,0,0,0,0,0,0,0,0,0,0,0,0,0,0,1,0,0,0,0,0,1,0,0,0,0,450,1,525,4,100,0.4195,0,0,0,0,0,0,0,0.5805,0,0,0,0,0,0,0,0,0,0,0,0,0,0,0,700,50,50,0,0,0,4,30,69.0504
DR-2-2006,,48,0,0,0,0,0,0,0,0,0,0,0,0,0,0,0,1,0,0,0,0,0,1,0,0,0,0,450,1,525,4,100,0.4195,0,0,0,0,0,0,0,0.5805,0,0,0,0,0,0,0,0,0,0,0,0,0,0,0,700,50,50,0,0,0,4,45,69.741
DR-2-2006,,49,0,0,0,0,0,0,0,0,0,0,0,0,0,0,0,1,0,0,0,0,0,1,0,0,0,0,450,1,525,4,100,0.4195,0,0,0,0,0,0,0,0.5805,0,0,0,0,0,0,0,0,0,0,0,0,0,0,0,700,50,50,0,0,0,4,60,69.2806
DR-2-2006,,50,0,0,0,0,0,0,0,0,0,0,0,0,0,0,0,1,0,0,0,0,0,1,0,0,0,0,450,1,525,4,100,0.4195,0,0,0,0,0,0,0,0.5805,0,0,0,0,0,0,0,0,0,0,0,0,0,0,0,700,50,50,0,0,0,4,75,69.5108
DR-2-2006,,51,0,0,0,0,0,0,0,0,0,0,0,0,0,0,0,1,0,0,0,0,0,1,0,0,0,0,450,1,525,4,100,0.4195,0,0,0,0,0,0,0,0.5805,0,0,0,0,0,0,0,0,0,0,0,0,0,0,0,700,50,50,0,0,0,4,90,69.0504
DR-2-2006,,52,0,0,0,0,0,0,0,0,0,0,0,0,0,0,0,1,0,0,0,0,0,1,0,0,0,0,450,1,525,4,100,0.4195,0,0,0,0,0,0,0,0.5805,0,0,0,0,0,0,0,0,0,0,0,0,0,0,0,700,50,50,0,0,0,4,105,68.1295
DR-2-2006,,53,0,0,0,0,0,0,0,0,0,0,0,0,0,0,0,1,0,0,0,0,0,1,0,0,0,0,450,1,525,4,100,0.4195,0,0,0,0,0,0,0,0.5805,0,0,0,0,0,0,0,0,0,0,0,0,0,0,0,700,50,50,0,0,0,4,120,68.4748
DR-2-2006,,54,0,0,0,0,0,0,0,0,0,0,0,0,0,0,0,1,0,0,0,0,0,1,0,0,0,0,450,1,525,4,100,0.4195,0,0,0,0,0,0,0,0.5805,0,0,0,0,0,0,0,0,0,0,0,0,0,0,0,700,50,50,0,0,0,4,135,68.9353
DR-2-2006,,55,0,0,0,0,0,0,0,0,0,0,0,0,0,0,0,1,0,0,0,0,0,1,0,0,0,0,450,1,525,4,100,0.4195,0,0,0,0,0,0,0,0.5805,0,0,0,0,0,0,0,0,0,0,0,0,0,0,0,700,50,50,0,0,0,4,150,68.5899
DR-2-2006,,56,0,0,0,0,0,0,0,0,0,0,0,0,0,0,0,1,0,0,0,0,0,1,0,0,0,0,450,1,525,4,100,0.4195,0,0,0,0,0,0,0,0.5805,0,0,0,0,0,0,0,0,0,0,0,0,0,0,0,700,50,50,0,0,0,4,165,68.5899
DR-2-2006,,57,0,0,0,0,0,0,0,0,0,0,0,0,0,0,0,1,0,0,0,0,0,1,0,0,0,0,450,1,525,4,100,0.4195,0,0,0,0,0,0,0,0.5805,0,0,0,0,0,0,0,0,0,0,0,0,0,0,0,700,50,50,0,0,0,4,180,69.1655
DR-2-2006,,58,0,0,0,0,0,0,0,0,0,0,0,0,0,0,0,1,0,0,0,0,0,1,0,0,0,0,450,1,525,4,100,0.4195,0,0,0,0,0,0,0,0.5805,0,0,0,0,0,0,0,0,0,0,0,0,0,0,0,700,50,50,0,0,0,4,195,68.5899
DR-2-2006,,59,0,0,0,0,0,0,0,0,0,0,0,0,0,0,0,1,0,0,0,0,0,1,0,0,0,0,450,1,525,4,100,0.4195,0,0,0,0,0,0,0,0.5805,0,0,0,0,0,0,0,0,0,0,0,0,0,0,0,700,50,50,0,0,0,4,210,68.9353
DR-2-2006,,60,0,0,0,0,0,0,0,0,0,0,0,0,0,0,0,1,0,0,0,0,0,1,0,0,0,0,450,1,525,4,100,0.4195,0,0,0,0,0,0,0,0.5805,0,0,0,0,0,0,0,0,0,0,0,0,0,0,0,700,50,50,0,0,0,4,225,68.9353
DR-2-2006,,61,0,0,0,0,0,0,0,0,0,0,0,0,0,0,0,1,0,0,0,0,0,1,0,0,0,0,450,1,525,4,100,0.4195,0,0,0,0,0,0,0,0.5805,0,0,0,0,0,0,0,0,0,0,0,0,0,0,0,700,50,50,0,0,0,4,240,68.3597
DR-2-2006,,62,0,0,0,0,0,0,0,0,0,0,0,0,0,0,0,1,0,0,0,0,0,1,0,0,0,0,450,1,525,4,100,0.4195,0,0,0,0,0,0,0,0.5805,0,0,0,0,0,0,0,0,0,0,0,0,0,0,0,700,50,50,0,0,0,4,255,68.1295
DR-2-2006,,63,0,0,0,0,0,0,0,0,0,0,0,0,0,0,0,1,0,0,0,0,0,1,0,0,0,0,450,1,525,4,100,0.4195,0,0,0,0,0,0,0,0.5805,0,0,0,0,0,0,0,0,0,0,0,0,0,0,0,700,50,50,0,0,0,4,270,68.5899
DR-2-2006,,64,0,0,0,0,0,0,0,0,0,0,0,0,0,0,0,1,0,0,0,0,0,1,0,0,0,0,450,1,525,4,100,0.4195,0,0,0,0,0,0,0,0.5805,0,0,0,0,0,0,0,0,0,0,0,0,0,0,0,700,50,50,0,0,0,4,285,68.9353
DR-2-2006,,65,0,0,0,0,0,0,0,0,0,0,0,0,0,0,0,1,0,0,0,0,0,1,0,0,0,0,450,1,525,4,100,0.4195,0,0,0,0,0,0,0,0.5805,0,0,0,0,0,0,0,0,0,0,0,0,0,0,0,700,50,50,0,0,0,4,300,67.6691
DR-2-2006,,66,0,0,0,0,0,0,0,0,0,0,1,0,0,0,0,0,0,0,0,0,0,1,0,0,0,0,450,1,525,4,100,0.4195,0,0,0,0,0,0,0,0.5805,0,0,0,0,0,0,0,0,0,0,0,0,0,0,0,700,50,50,0,0,0,4,15,62.3741
DR-2-2006,,67,0,0,0,0,0,0,0,0,0,0,1,0,0,0,0,0,0,0,0,0,0,1,0,0,0,0,450,1,525,4,100,0.4195,0,0,0,0,0,0,0,0.5805,0,0,0,0,0,0,0,0,0,0,0,0,0,0,0,700,50,50,0,0,0,4,30,62.0288
DR-2-2006,,68,0,0,0,0,0,0,0,0,0,0,1,0,0,0,0,0,0,0,0,0,0,1,0,0,0,0,450,1,525,4,100,0.4195,0,0,0,0,0,0,0,0.5805,0,0,0,0,0,0,0,0,0,0,0,0,0,0,0,700,50,50,0,0,0,4,45,61.7986
DR-2-2006,,69,0,0,0,0,0,0,0,0,0,0,1,0,0,0,0,0,0,0,0,0,0,1,0,0,0,0,450,1,525,4,100,0.4195,0,0,0,0,0,0,0,0.5805,0,0,0,0,0,0,0,0,0,0,0,0,0,0,0,700,50,50,0,0,0,4,60,62.0288
DR-2-2006,,70,0,0,0,0,0,0,0,0,0,0,1,0,0,0,0,0,0,0,0,0,0,1,0,0,0,0,450,1,525,4,100,0.4195,0,0,0,0,0,0,0,0.5805,0,0,0,0,0,0,0,0,0,0,0,0,0,0,0,700,50,50,0,0,0,4,75,61.1079
DR-2-2006,,71,0,0,0,0,0,0,0,0,0,0,1,0,0,0,0,0,0,0,0,0,0,1,0,0,0,0,450,1,525,4,100,0.4195,0,0,0,0,0,0,0,0.5805,0,0,0,0,0,0,0,0,0,0,0,0,0,0,0,700,50,50,0,0,0,4,90,61.1079
DR-2-2006,,72,0,0,0,0,0,0,0,0,0,0,1,0,0,0,0,0,0,0,0,0,0,1,0,0,0,0,450,1,525,4,100,0.4195,0,0,0,0,0,0,0,0.5805,0,0,0,0,0,0,0,0,0,0,0,0,0,0,0,700,50,50,0,0,0,4,105,61.3381
DR-2-2006,,73,0,0,0,0,0,0,0,0,0,0,1,0,0,0,0,0,0,0,0,0,0,1,0,0,0,0,450,1,525,4,100,0.4195,0,0,0,0,0,0,0,0.5805,0,0,0,0,0,0,0,0,0,0,0,0,0,0,0,700,50,50,0,0,0,4,120,61.223
DR-2-2006,,74,0,0,0,0,0,0,0,0,0,0,1,0,0,0,0,0,0,0,0,0,0,1,0,0,0,0,450,1,525,4,100,0.4195,0,0,0,0,0,0,0,0.5805,0,0,0,0,0,0,0,0,0,0,0,0,0,0,0,700,50,50,0,0,0,4,135,60.6475
DR-2-2006,,75,0,0,0,0,0,0,0,0,0,0,1,0,0,0,0,0,0,0,0,0,0,1,0,0,0,0,450,1,525,4,100,0.4195,0,0,0,0,0,0,0,0.5805,0,0,0,0,0,0,0,0,0,0,0,0,0,0,0,700,50,50,0,0,0,4,150,60.9928
DR-2-2006,,76,0,0,0,0,0,0,0,0,0,0,1,0,0,0,0,0,0,0,0,0,0,1,0,0,0,0,450,1,525,4,100,0.4195,0,0,0,0,0,0,0,0.5805,0,0,0,0,0,0,0,0,0,0,0,0,0,0,0,700,50,50,0,0,0,4,165,61.1079
DR-2-2006,,77,0,0,0,0,0,0,0,0,0,0,1,0,0,0,0,0,0,0,0,0,0,1,0,0,0,0,450,1,525,4,100,0.4195,0,0,0,0,0,0,0,0.5805,0,0,0,0,0,0,0,0,0,0,0,0,0,0,0,700,50,50,0,0,0,4,180,60.6475
DR-2-2006,,78,0,0,0,0,0,0,0,0,0,0,1,0,0,0,0,0,0,0,0,0,0,1,0,0,0,0,450,1,525,4,100,0.4195,0,0,0,0,0,0,0,0.5805,0,0,0,0,0,0,0,0,0,0,0,0,0,0,0,700,50,50,0,0,0,4,195,61.1079
DR-2-2006,,79,0,0,0,0,0,0,0,0,0,0,1,0,0,0,0,0,0,0,0,0,0,1,0,0,0,0,450,1,525,4,100,0.4195,0,0,0,0,0,0,0,0.5805,0,0,0,0,0,0,0,0,0,0,0,0,0,0,0,700,50,50,0,0,0,4,210,60.8777
DR-2-2006,,80,0,0,0,0,0,0,0,0,0,0,1,0,0,0,0,0,0,0,0,0,0,1,0,0,0,0,450,1,525,4,100,0.4195,0,0,0,0,0,0,0,0.5805,0,0,0,0,0,0,0,0,0,0,0,0,0,0,0,700,50,50,0,0,0,4,225,61.3381
DR-2-2006,,81,0,0,0,0,0,0,0,0,0,0,1,0,0,0,0,0,0,0,0,0,0,1,0,0,0,0,450,1,525,4,100,0.4195,0,0,0,0,0,0,0,0.5805,0,0,0,0,0,0,0,0,0,0,0,0,0,0,0,700,50,50,0,0,0,4,240,60.9928
DR-2-2006,,82,0,0,0,0,0,0,0,0,0,0,1,0,0,0,0,0,0,0,0,0,0,1,0,0,0,0,450,1,525,4,100,0.4195,0,0,0,0,0,0,0,0.5805,0,0,0,0,0,0,0,0,0,0,0,0,0,0,0,700,50,50,0,0,0,4,255,60.8777
DR-2-2006,,83,0,0,0,0,0,0,0,0,0,0,1,0,0,0,0,0,0,0,0,0,0,1,0,0,0,0,450,1,525,4,100,0.4195,0,0,0,0,0,0,0,0.5805,0,0,0,0,0,0,0,0,0,0,0,0,0,0,0,700,50,50,0,0,0,4,270,60.9928
DR-2-2006,,84,0,0,0,0,0,0,0,0,0,0,1,0,0,0,0,0,0,0,0,0,0,1,0,0,0,0,450,1,525,4,100,0.4195,0,0,0,0,0,0,0,0.5805,0,0,0,0,0,0,0,0,0,0,0,0,0,0,0,700,50,50,0,0,0,4,285,59.1511
DR-2-2006,,85,0,0,0,0,0,0,0,0,0,0,1,0,0,0,0,0,0,0,0,0,0,1,0,0,0,0,450,1,525,4,100,0.4195,0,0,0,0,0,0,0,0.5805,0,0,0,0,0,0,0,0,0,0,0,0,0,0,0,700,50,50,0,0,0,4,300,59.2662
DR-2-2006,,86,0,0,0,0,0,0,0,0,1,0,0,0,0,0,0,0,0,0,0,0,0,1,0,0,0,0,450,1,525,4,100,0.4195,0,0,0,0,0,0,0,0.5805,0,0,0,0,0,0,0,0,0,0,0,0,0,0,0,700,50,50,0,0,0,4,15,51.0935
DR-2-2006,,87,0,0,0,0,0,0,0,0,1,0,0,0,0,0,0,0,0,0,0,0,0,1,0,0,0,0,450,1,525,4,100,0.4195,0,0,0,0,0,0,0,0.5805,0,0,0,0,0,0,0,0,0,0,0,0,0,0,0,700,50,50,0,0,0,4,30,49.2518
DR-2-2006,,88,0,0,0,0,0,0,0,0,1,0,0,0,0,0,0,0,0,0,0,0,0,1,0,0,0,0,450,1,525,4,100,0.4195,0,0,0,0,0,0,0,0.5805,0,0,0,0,0,0,0,0,0,0,0,0,0,0,0,700,50,50,0,0,0,4,45,49.2518
DR-2-2006,,89,0,0,0,0,0,0,0,0,1,0,0,0,0,0,0,0,0,0,0,0,0,1,0,0,0,0,450,1,525,4,100,0.4195,0,0,0,0,0,0,0,0.5805,0,0,0,0,0,0,0,0,0,0,0,0,0,0,0,700,50,50,0,0,0,4,60,51.6691
DR-2-2006,,90,0,0,0,0,0,0,0,0,1,0,0,0,0,0,0,0,0,0,0,0,0,1,0,0,0,0,450,1,525,4,100,0.4195,0,0,0,0,0,0,0,0.5805,0,0,0,0,0,0,0,0,0,0,0,0,0,0,0,700,50,50,0,0,0,4,75,51.4388
DR-2-2006,,91,0,0,0,0,0,0,0,0,1,0,0,0,0,0,0,0,0,0,0,0,0,1,0,0,0,0,450,1,525,4,100,0.4195,0,0,0,0,0,0,0,0.5805,0,0,0,0,0,0,0,0,0,0,0,0,0,0,0,700,50,50,0,0,0,4,90,51.4388
DR-2-2006,,92,0,0,0,0,0,0,0,0,1,0,0,0,0,0,0,0,0,0,0,0,0,1,0,0,0,0,450,1,525,4,100,0.4195,0,0,0,0,0,0,0,0.5805,0,0,0,0,0,0,0,0,0,0,0,0,0,0,0,700,50,50,0,0,0,4,105,52.3597
DR-2-2006,,93,0,0,0,0,0,0,0,0,1,0,0,0,0,0,0,0,0,0,0,0,0,1,0,0,0,0,450,1,525,4,100,0.4195,0,0,0,0,0,0,0,0.5805,0,0,0,0,0,0,0,0,0,0,0,0,0,0,0,700,50,50,0,0,0,4,120,52.3597
DR-2-2006,,94,0,0,0,0,0,0,0,0,1,0,0,0,0,0,0,0,0,0,0,0,0,1,0,0,0,0,450,1,525,4,100,0.4195,0,0,0,0,0,0,0,0.5805,0,0,0,0,0,0,0,0,0,0,0,0,0,0,0,700,50,50,0,0,0,4,135,51.4388
DR-2-2006,,95,0,0,0,0,0,0,0,0,1,0,0,0,0,0,0,0,0,0,0,0,0,1,0,0,0,0,450,1,525,4,100,0.4195,0,0,0,0,0,0,0,0.5805,0,0,0,0,0,0,0,0,0,0,0,0,0,0,0,700,50,50,0,0,0,4,150,52.4748
DR-2-2006,,96,0,0,0,0,0,0,0,0,1,0,0,0,0,0,0,0,0,0,0,0,0,1,0,0,0,0,450,1,525,4,100,0.4195,0,0,0,0,0,0,0,0.5805,0,0,0,0,0,0,0,0,0,0,0,0,0,0,0,700,50,50,0,0,0,4,165,52.5899
DR-2-2006,,97,0,0,0,0,0,0,0,0,1,0,0,0,0,0,0,0,0,0,0,0,0,1,0,0,0,0,450,1,525,4,100,0.4195,0,0,0,0,0,0,0,0.5805,0,0,0,0,0,0,0,0,0,0,0,0,0,0,0,700,50,50,0,0,0,4,180,52.2446
DR-2-2006,,98,0,0,0,0,0,0,0,0,1,0,0,0,0,0,0,0,0,0,0,0,0,1,0,0,0,0,450,1,525,4,100,0.4195,0,0,0,0,0,0,0,0.5805,0,0,0,0,0,0,0,0,0,0,0,0,0,0,0,700,50,50,0,0,0,4,195,52.4748
DR-2-2006,,99,0,0,0,0,0,0,0,0,1,0,0,0,0,0,0,0,0,0,0,0,0,1,0,0,0,0,450,1,525,4,100,0.4195,0,0,0,0,0,0,0,0.5805,0,0,0,0,0,0,0,0,0,0,0,0,0,0,0,700,50,50,0,0,0,4,210,53.2806
DR-2-2006,,100,0,0,0,0,0,0,0,0,1,0,0,0,0,0,0,0,0,0,0,0,0,1,0,0,0,0,450,1,525,4,100,0.4195,0,0,0,0,0,0,0,0.5805,0,0,0,0,0,0,0,0,0,0,0,0,0,0,0,700,50,50,0,0,0,4,225,53.3957
DR-2-2006,,101,0,0,0,0,0,0,0,0,1,0,0,0,0,0,0,0,0,0,0,0,0,1,0,0,0,0,450,1,525,4,100,0.4195,0,0,0,0,0,0,0,0.5805,0,0,0,0,0,0,0,0,0,0,0,0,0,0,0,700,50,50,0,0,0,4,240,53.6259
DR-2-2006,,102,0,0,0,0,0,0,0,0,1,0,0,0,0,0,0,0,0,0,0,0,0,1,0,0,0,0,450,1,525,4,100,0.4195,0,0,0,0,0,0,0,0.5805,0,0,0,0,0,0,0,0,0,0,0,0,0,0,0,700,50,50,0,0,0,4,255,52.4748
DR-2-2006,,103,0,0,0,0,0,0,0,0,1,0,0,0,0,0,0,0,0,0,0,0,0,1,0,0,0,0,450,1,525,4,100,0.4195,0,0,0,0,0,0,0,0.5805,0,0,0,0,0,0,0,0,0,0,0,0,0,0,0,700,50,50,0,0,0,4,270,52.9353
DR-2-2006,,104,0,0,0,0,0,0,0,0,1,0,0,0,0,0,0,0,0,0,0,0,0,1,0,0,0,0,450,1,525,4,100,0.4195,0,0,0,0,0,0,0,0.5805,0,0,0,0,0,0,0,0,0,0,0,0,0,0,0,700,50,50,0,0,0,4,285,53.3957
DR-2-2006,,105,0,0,0,0,0,0,0,0,1,0,0,0,0,0,0,0,0,0,0,0,0,1,0,0,0,0,450,1,525,4,100,0.4195,0,0,0,0,0,0,0,0.5805,0,0,0,0,0,0,0,0,0,0,0,0,0,0,0,700,50,50,0,0,0,4,300,53.3957
DR-2-2006,,106,0,0,0,0,0,0,0,0,0,0,0,0,0,0,0,0,1,0,0,0,0,1,0,0,0,0,450,1,525,4,100,0.4195,0,0,0,0,0,0,0,0.5805,0,0,0,0,0,0,0,0,0,0,0,0,0,0,0,700,50,50,0,0,0,4,15,37.1655
DR-2-2006,,107,0,0,0,0,0,0,0,0,0,0,0,0,0,0,0,0,1,0,0,0,0,1,0,0,0,0,450,1,525,4,100,0.4195,0,0,0,0,0,0,0,0.5805,0,0,0,0,0,0,0,0,0,0,0,0,0,0,0,700,50,50,0,0,0,4,30,32.6763
DR-2-2006,,108,0,0,0,0,0,0,0,0,0,0,0,0,0,0,0,0,1,0,0,0,0,1,0,0,0,0,450,1,525,4,100,0.4195,0,0,0,0,0,0,0,0.5805,0,0,0,0,0,0,0,0,0,0,0,0,0,0,0,700,50,50,0,0,0,4,45,31.0647
DR-2-2006,,109,0,0,0,0,0,0,0,0,0,0,0,0,0,0,0,0,1,0,0,0,0,1,0,0,0,0,450,1,525,4,100,0.4195,0,0,0,0,0,0,0,0.5805,0,0,0,0,0,0,0,0,0,0,0,0,0,0,0,700,50,50,0,0,0,4,60,29.6835
DR-2-2006,,110,0,0,0,0,0,0,0,0,0,0,0,0,0,0,0,0,1,0,0,0,0,1,0,0,0,0,450,1,525,4,100,0.4195,0,0,0,0,0,0,0,0.5805,0,0,0,0,0,0,0,0,0,0,0,0,0,0,0,700,50,50,0,0,0,4,75,28.9928
DR-2-2006,,111,0,0,0,0,0,0,0,0,0,0,0,0,0,0,0,0,1,0,0,0,0,1,0,0,0,0,450,1,525,4,100,0.4195,0,0,0,0,0,0,0,0.5805,0,0,0,0,0,0,0,0,0,0,0,0,0,0,0,700,50,50,0,0,0,4,90,28.4173
DR-2-2006,,112,0,0,0,0,0,0,0,0,0,0,0,0,0,0,0,0,1,0,0,0,0,1,0,0,0,0,450,1,525,4,100,0.4195,0,0,0,0,0,0,0,0.5805,0,0,0,0,0,0,0,0,0,0,0,0,0,0,0,700,50,50,0,0,0,4,105,28.5324
DR-2-2006,,113,0,0,0,0,0,0,0,0,0,0,0,0,0,0,0,0,1,0,0,0,0,1,0,0,0,0,450,1,525,4,100,0.4195,0,0,0,0,0,0,0,0.5805,0,0,0,0,0,0,0,0,0,0,0,0,0,0,0,700,50,50,0,0,0,4,120,27.4964
DR-2-2006,,114,0,0,0,0,0,0,0,0,0,0,0,0,0,0,0,0,1,0,0,0,0,1,0,0,0,0,450,1,525,4,100,0.4195,0,0,0,0,0,0,0,0.5805,0,0,0,0,0,0,0,0,0,0,0,0,0,0,0,700,50,50,0,0,0,4,135,28.0719
DR-2-2006,,115,0,0,0,0,0,0,0,0,0,0,0,0,0,0,0,0,1,0,0,0,0,1,0,0,0,0,450,1,525,4,100,0.4195,0,0,0,0,0,0,0,0.5805,0,0,0,0,0,0,0,0,0,0,0,0,0,0,0,700,50,50,0,0,0,4,150,28.0719
DR-2-2006,,116,0,0,0,0,0,0,0,0,0,0,0,0,0,0,0,0,1,0,0,0,0,1,0,0,0,0,450,1,525,4,100,0.4195,0,0,0,0,0,0,0,0.5805,0,0,0,0,0,0,0,0,0,0,0,0,0,0,0,700,50,50,0,0,0,4,165,28.0719
DR-2-2006,,117,0,0,0,0,0,0,0,0,0,0,0,0,0,0,0,0,1,0,0,0,0,1,0,0,0,0,450,1,525,4,100,0.4195,0,0,0,0,0,0,0,0.5805,0,0,0,0,0,0,0,0,0,0,0,0,0,0,0,700,50,50,0,0,0,4,180,27.8417
DR-2-2006,,118,0,0,0,0,0,0,0,0,0,0,0,0,0,0,0,0,1,0,0,0,0,1,0,0,0,0,450,1,525,4,100,0.4195,0,0,0,0,0,0,0,0.5805,0,0,0,0,0,0,0,0,0,0,0,0,0,0,0,700,50,50,0,0,0,4,195,27.6115
DR-2-2006,,119,0,0,0,0,0,0,0,0,0,0,0,0,0,0,0,0,1,0,0,0,0,1,0,0,0,0,450,1,525,4,100,0.4195,0,0,0,0,0,0,0,0.5805,0,0,0,0,0,0,0,0,0,0,0,0,0,0,0,700,50,50,0,0,0,4,210,27.7266
DR-2-2006,,120,0,0,0,0,0,0,0,0,0,0,0,0,0,0,0,0,1,0,0,0,0,1,0,0,0,0,450,1,525,4,100,0.4195,0,0,0,0,0,0,0,0.5805,0,0,0,0,0,0,0,0,0,0,0,0,0,0,0,700,50,50,0,0,0,4,225,27.9568
DR-2-2006,,121,0,0,0,0,0,0,0,0,0,0,0,0,0,0,0,0,1,0,0,0,0,1,0,0,0,0,450,1,525,4,100,0.4195,0,0,0,0,0,0,0,0.5805,0,0,0,0,0,0,0,0,0,0,0,0,0,0,0,700,50,50,0,0,0,4,240,28.1871
DR-2-2006,,122,0,0,0,0,0,0,0,0,0,0,0,0,0,0,0,0,1,0,0,0,0,1,0,0,0,0,450,1,525,4,100,0.4195,0,0,0,0,0,0,0,0.5805,0,0,0,0,0,0,0,0,0,0,0,0,0,0,0,700,50,50,0,0,0,4,255,27.3813
DR-2-2006,,123,0,0,0,0,0,0,0,0,0,0,0,0,0,0,0,0,1,0,0,0,0,1,0,0,0,0,450,1,525,4,100,0.4195,0,0,0,0,0,0,0,0.5805,0,0,0,0,0,0,0,0,0,0,0,0,0,0,0,700,50,50,0,0,0,4,270,27.6115
DR-2-2006,,124,0,0,0,0,0,0,0,0,0,0,0,0,0,0,0,0,1,0,0,0,0,1,0,0,0,0,450,1,525,4,100,0.4195,0,0,0,0,0,0,0,0.5805,0,0,0,0,0,0,0,0,0,0,0,0,0,0,0,700,50,50,0,0,0,4,285,28.0719
DR-2-2006,,125,0,0,0,0,0,0,0,0,0,0,0,0,0,0,0,0,1,0,0,0,0,1,0,0,0,0,450,1,525,4,100,0.4195,0,0,0,0,0,0,0,0.5805,0,0,0,0,0,0,0,0,0,0,0,0,0,0,0,700,50,50,0,0,0,4,300,28.0719
DR-2-2006,,126,0,0,0,0,0,0,0,0,1,0,0,0,0,0,0,0,0,0,0,0,0,1,0,0,0,0,450,1,525,4,100,0.4195,0,0,0,0,0,0,0,0.5805,0,0,0,0,0,0,0,0,0,0,0,0,0,0,0,700,50,50,0,0,0,8,60,62.95
DR-2-2006,,127,0,0,0,0,0,0,0,0,1,0,0,0,0,0,0,0,0,0,0,0,0,1,0,0,0,0,450,1,525,4,100,0.4195,0,0,0,0,0,0,0,0.5805,0,0,0,0,0,0,0,0,0,0,0,0,0,0,0,700,50,50,0,0,0,5,60,62.78
DR-2-2006,,128,0,0,0,0,0,0,0,0,1,0,0,0,0,0,0,0,0,0,0,0,0,1,0,0,0,0,450,1,525,4,100,0.4195,0,0,0,0,0,0,0,0.5805,0,0,0,0,0,0,0,0,0,0,0,0,0,0,0,700,50,50,0,0,0,4,60,59.22
DR-2-2006,,129,0,0,0,0,0,0,0,0,1,0,0,0,0,0,0,0,0,0,0,0,0,1,0,0,0,0,450,1,525,4,100,0.4195,0,0,0,0,0,0,0,0.5805,0,0,0,0,0,0,0,0,0,0,0,0,0,0,0,700,50,50,0,0,0,3.333333333,60,56.36
DR-2-2006,,130,0,0,0,0,0,0,0,0,1,0,0,0,0,0,0,0,0,0,0,0,0,1,0,0,0,0,450,1,525,4,100,0.4195,0,0,0,0,0,0,0,0.5805,0,0,0,0,0,0,0,0,0,0,0,0,0,0,0,700,50,50,0,0,0,2.857142857,60,52.36
DR-2-2006,,131,0,0,0,0,0,0,0,0,0,0,0,0,0,0,1,0,0,0,0,0,0,1,0,0,0,0,450,1,525,4,100,0.4195,0,0,0,0,0,0,0,0.5805,0,0,0,0,0,0,0,0,0,0,0,0,0,0,0,700,50,50,0,0,0,8,60,73.08
DR-2-2006,,132,0,0,0,0,0,0,0,0,0,0,0,0,0,0,1,0,0,0,0,0,0,1,0,0,0,0,450,1,525,4,100,0.4195,0,0,0,0,0,0,0,0.5805,0,0,0,0,0,0,0,0,0,0,0,0,0,0,0,700,50,50,0,0,0,5,60,71.76
DR-2-2006,,133,0,0,0,0,0,0,0,0,0,0,0,0,0,0,1,0,0,0,0,0,0,1,0,0,0,0,450,1,525,4,100,0.4195,0,0,0,0,0,0,0,0.5805,0,0,0,0,0,0,0,0,0,0,0,0,0,0,0,700,50,50,0,0,0,4,60,70.54
DR-2-2006,,134,0,0,0,0,0,0,0,0,0,0,0,0,0,0,1,0,0,0,0,0,0,1,0,0,0,0,450,1,525,4,100,0.4195,0,0,0,0,0,0,0,0.5805,0,0,0,0,0,0,0,0,0,0,0,0,0,0,0,700,50,50,0,0,0,3.333333333,60,67.38
DR-2-2006,,135,0,0,0,0,0,0,0,0,0,0,0,0,0,0,1,0,0,0,0,0,0,1,0,0,0,0,450,1,525,4,100,0.4195,0,0,0,0,0,0,0,0.5805,0,0,0,0,0,0,0,0,0,0,0,0,0,0,0,700,50,50,0,0,0,2.857142857,60,64.5
DR-2-2006,,136,0,0,0,0,0,0,0,0,0,0,0,0,0,0,0,1,0,0,0,0,0,1,0,0,0,0,450,1,525,4,100,0.4195,0,0,0,0,0,0,0,0.5805,0,0,0,0,0,0,0,0,0,0,0,0,0,0,0,700,50,50,0,0,0,8,60,69.8
DR-2-2006,,137,0,0,0,0,0,0,0,0,0,0,0,0,0,0,0,1,0,0,0,0,0,1,0,0,0,0,450,1,525,4,100,0.4195,0,0,0,0,0,0,0,0.5805,0,0,0,0,0,0,0,0,0,0,0,0,0,0,0,700,50,50,0,0,0,5,60,70.68
DR-2-2006,,138,0,0,0,0,0,0,0,0,0,0,0,0,0,0,0,1,0,0,0,0,0,1,0,0,0,0,450,1,525,4,100,0.4195,0,0,0,0,0,0,0,0.5805,0,0,0,0,0,0,0,0,0,0,0,0,0,0,0,700,50,50,0,0,0,4,60,70.28
DR-2-2006,,139,0,0,0,0,0,0,0,0,0,0,0,0,0,0,0,1,0,0,0,0,0,1,0,0,0,0,450,1,525,4,100,0.4195,0,0,0,0,0,0,0,0.5805,0,0,0,0,0,0,0,0,0,0,0,0,0,0,0,700,50,50,0,0,0,3.333333333,60,67.7
DR-2-2006,,140,0,0,0,0,0,0,0,0,0,0,0,0,0,0,0,1,0,0,0,0,0,1,0,0,0,0,450,1,525,4,100,0.4195,0,0,0,0,0,0,0,0.5805,0,0,0,0,0,0,0,0,0,0,0,0,0,0,0,700,50,50,0,0,0,2.857142857,60,66.72
DR-2-2006,,141,0,0,0,0,0,0,0,0,0,0,1,0,0,0,0,0,0,0,0,0,0,1,0,0,0,0,450,1,525,4,100,0.4195,0,0,0,0,0,0,0,0.5805,0,0,0,0,0,0,0,0,0,0,0,0,0,0,0,700,50,50,0,0,0,8,60,67.8
DR-2-2006,,142,0,0,0,0,0,0,0,0,0,0,1,0,0,0,0,0,0,0,0,0,0,1,0,0,0,0,450,1,525,4,100,0.4195,0,0,0,0,0,0,0,0.5805,0,0,0,0,0,0,0,0,0,0,0,0,0,0,0,700,50,50,0,0,0,5,60,68.2
DR-2-2006,,143,0,0,0,0,0,0,0,0,0,0,1,0,0,0,0,0,0,0,0,0,0,1,0,0,0,0,450,1,525,4,100,0.4195,0,0,0,0,0,0,0,0.5805,0,0,0,0,0,0,0,0,0,0,0,0,0,0,0,700,50,50,0,0,0,4,60,65.66
DR-2-2006,,144,0,0,0,0,0,0,0,0,0,0,1,0,0,0,0,0,0,0,0,0,0,1,0,0,0,0,450,1,525,4,100,0.4195,0,0,0,0,0,0,0,0.5805,0,0,0,0,0,0,0,0,0,0,0,0,0,0,0,700,50,50,0,0,0,3.333333333,60,64.2
DR-2-2006,,145,0,0,0,0,0,0,0,0,0,0,1,0,0,0,0,0,0,0,0,0,0,1,0,0,0,0,450,1,525,4,100,0.4195,0,0,0,0,0,0,0,0.5805,0,0,0,0,0,0,0,0,0,0,0,0,0,0,0,700,50,50,0,0,0,2.857142857,60,59.34
DR-2-2006,,146,0,0,0,0,0,0,0,0,0,0,0,0,0,0,0,0,1,0,0,0,0,1,0,0,0,0,450,1,525,4,100,0.4195,0,0,0,0,0,0,0,0.5805,0,0,0,0,0,0,0,0,0,0,0,0,0,0,0,700,50,50,0,0,0,8,60,54.54
DR-2-2006,,147,0,0,0,0,0,0,0,0,0,0,0,0,0,0,0,0,1,0,0,0,0,1,0,0,0,0,450,1,525,4,100,0.4195,0,0,0,0,0,0,0,0.5805,0,0,0,0,0,0,0,0,0,0,0,0,0,0,0,700,50,50,0,0,0,5,60,41.96
DR-2-2006,,148,0,0,0,0,0,0,0,0,0,0,0,0,0,0,0,0,1,0,0,0,0,1,0,0,0,0,450,1,525,4,100,0.4195,0,0,0,0,0,0,0,0.5805,0,0,0,0,0,0,0,0,0,0,0,0,0,0,0,700,50,50,0,0,0,4,60,36.86
DR-2-2006,,149,0,0,0,0,0,0,0,0,0,0,0,0,0,0,0,0,1,0,0,0,0,1,0,0,0,0,450,1,525,4,100,0.4195,0,0,0,0,0,0,0,0.5805,0,0,0,0,0,0,0,0,0,0,0,0,0,0,0,700,50,50,0,0,0,3.333333333,60,32.56
DR-2-2006,,150,0,0,0,0,0,0,0,0,0,0,0,0,0,0,0,0,1,0,0,0,0,1,0,0,0,0,450,1,525,4,100,0.4195,0,0,0,0,0,0,0,0.5805,0,0,0,0,0,0,0,0,0,0,0,0,0,0,0,700,50,50,0,0,0,2.857142857,60,28.52
DR-2-2006,,151,0,0,0,0,0,0,0,0,1,0,0,0,0,0,0,0,0,0,0,0,0,1,0,0,0,0,450,1,525,4,100,0.4195,0,0,0,0,0,0,0,0.5805,0,0,0,0,0,0,0,0,0,0,0,0,0,0,0,700,50,50,0,0,0,4,60,59.22
