Repository: hych0/CH4Conversion

File: CH4Conv.csv (part 25 of 25)
,,,Base Metal (wt %),,,,,,,,,,,,,,,,,,,,,,,,,,,,Reduction Conditions,,,Support type,,,,,,,,,,,,,,,,,,,,,,,,Operating Conditions,,,,,,,,Output
Code of papers,Reference,Data,Co,Ba-promoter,Ca-promoter,Cu-promoter,Ce,Mn,La,Ni,Pt,Mg,Ir,Au,K,Li,Ru,Rh,Pd,Sr-promoter,Y-promoter,Zr,Incipient to wetness impregnation,Wet impregnation,Co-impregnation,Co-precipitation,Sol-gel,Sequential impregnation, calcTemperature (oC),calc Time (h),red Temperature  (oC),red Time (h),red H2 %,γ-Al2O3(Gamma),α-Al2O3(Alpha),Mesoporous Al2O3 (MAl),La2O3,SBA-15,BaO,BaTiO3,CaO,MgO,Nanocrystalline MgO,MgAl2O4(nanocry),CeO2,SiO2,Si3N4,TiO2,PrO2,V2O5,ZrO2,Mesoporous nanocrystalline ZrO2,MnO,MCM-41,Y2O3,ZSM-5,H-ZSM-5,react Temperature (C),reac CH4 %vol,reac CO2 %vol,reac Ar %vol,reac N2 %vol,reac He %vol,GHSV (mgmin/mL),Time on stream (min),% CH4 Conversion
DR-8-2012,"DR-8-2012 Ordered mesoporous alumina supported nickel based
catalysts for carbon dioxide reforming of methane
DR-2-2006,,152,0,0,0,0,0,0,0,0,1,0,0,0,0,0,0,0,0,0,0,0,0,1,0,0,0,0,450,1,525,4,100,0.4195,0,0,0,0,0,0,0,0.5805,0,0,0,0,0,0,0,0,0,0,0,0,0,0,0,700,33.33333333,66.66666667,0,0,0,4,60,80.73
DR-2-2006,,153,0,0,0,0,0,0,0,0,1,0,0,0,0,0,0,0,0,0,0,0,0,1,0,0,0,0,450,1,525,4,100,0.4195,0,0,0,0,0,0,0,0.5805,0,0,0,0,0,0,0,0,0,0,0,0,0,0,0,700,25,75,0,0,0,4,60,90.28
DR-2-2006,,154,0,0,0,0,0,0,0,0,0,0,0,0,0,0,1,0,0,0,0,0,0,1,0,0,0,0,450,1,525,4,100,0.4195,0,0,0,0,0,0,0,0.5805,0,0,0,0,0,0,0,0,0,0,0,0,0,0,0,700,50,50,0,0,0,4,60,70.54
DR-2-2006,,155,0,0,0,0,0,0,0,0,0,0,0,0,0,0,1,0,0,0,0,0,0,1,0,0,0,0,450,1,525,4,100,0.4195,0,0,0,0,0,0,0,0.5805,0,0,0,0,0,0,0,0,0,0,0,0,0,0,0,700,33.33333333,66.66666667,0,0,0,4,60,89.38
DR-2-2006,,156,0,0,0,0,0,0,0,0,0,0,0,0,0,0,1,0,0,0,0,0,0,1,0,0,0,0,450,1,525,4,100,0.4195,0,0,0,0,0,0,0,0.5805,0,0,0,0,0,0,0,0,0,0,0,0,0,0,0,700,25,75,0,0,0,4,60,100
DR-2-2006,,157,0,0,0,0,0,0,0,0,0,0,0,0,0,0,0,1,0,0,0,0,0,1,0,0,0,0,450,1,525,4,100,0.4195,0,0,0,0,0,0,0,0.5805,0,0,0,0,0,0,0,0,0,0,0,0,0,0,0,700,50,50,0,0,0,4,60,70.28
DR-2-2006,,158,0,0,0,0,0,0,0,0,0,0,0,0,0,0,0,1,0,0,0,0,0,1,0,0,0,0,450,1,525,4,100,0.4195,0,0,0,0,0,0,0,0.5805,0,0,0,0,0,0,0,0,0,0,0,0,0,0,0,700,33.33333333,66.66666667,0,0,0,4,60,90.19
DR-2-2006,,159,0,0,0,0,0,0,0,0,0,0,0,0,0,0,0,1,0,0,0,0,0,1,0,0,0,0,450,1,525,4,100,0.4195,0,0,0,0,0,0,0,0.5805,0,0,0,0,0,0,0,0,0,0,0,0,0,0,0,700,25,75,0,0,0,4,60,95.44
DR-2-2006,,160,0,0,0,0,0,0,0,0,0,0,1,0,0,0,0,0,0,0,0,0,0,1,0,0,0,0,450,1,525,4,100,0.4195,0,0,0,0,0,0,0,0.5805,0,0,0,0,0,0,0,0,0,0,0,0,0,0,0,700,50,50,0,0,0,4,60,65.66
DR-2-2006,,161,0,0,0,0,0,0,0,0,0,0,1,0,0,0,0,0,0,0,0,0,0,1,0,0,0,0,450,1,525,4,100,0.4195,0,0,0,0,0,0,0,0.5805,0,0,0,0,0,0,0,0,0,0,0,0,0,0,0,700,33.33333333,66.66666667,0,0,0,4,60,82.26
DR-2-2006,,162,0,0,0,0,0,0,0,0,0,0,1,0,0,0,0,0,0,0,0,0,0,1,0,0,0,0,450,1,525,4,100,0.4195,0,0,0,0,0,0,0,0.5805,0,0,0,0,0,0,0,0,0,0,0,0,0,0,0,700,25,75,0,0,0,4,60,94.44
DR-2-2006,,163,0,0,0,0,0,0,0,0,0,0,0,0,0,0,0,0,1,0,0,0,0,1,0,0,0,0,450,1,525,4,100,0.4195,0,0,0,0,0,0,0,0.5805,0,0,0,0,0,0,0,0,0,0,0,0,0,0,0,700,50,50,0,0,0,4,60,36.86
DR-2-2006,,164,0,0,0,0,0,0,0,0,0,0,0,0,0,0,0,0,1,0,0,0,0,1,0,0,0,0,450,1,525,4,100,0.4195,0,0,0,0,0,0,0,0.5805,0,0,0,0,0,0,0,0,0,0,0,0,0,0,0,700,33.33333333,66.66666667,0,0,0,4,60,43.34
DR-2-2006,,165,0,0,0,0,0,0,0,0,0,0,0,0,0,0,0,0,1,0,0,0,0,1,0,0,0,0,450,1,525,4,100,0.4195,0,0,0,0,0,0,0,0.5805,0,0,0,0,0,0,0,0,0,0,0,0,0,0,0,700,25,75,0,0,0,4,60,50.32
DR-3-2006 ,"DR-3-2006 CO2 reforming of methane to syngas over highly active and
stable Pt/MgO catalysts
Min Yang, Helmut Papp *",1,0,0,0,0,0,0,0,0,0.8,0,0,0,0,0,0,0,0,0,0,0,0,1,0,0,0,0,25,0,800,6,50,0,0,0,0,0,0,0,0,1,0,0,0,0,0,0,0,0,0,0,0,0,0,0,0,800,50,50,0,0,0,1.666666667,300,89.2377
DR-3-2006 ,,2,0,0,0,0,0,0,0,0,0.8,0,0,0,0,0,0,0,0,0,0,0,0,1,0,0,0,0,25,0,800,6,50,0,0,0,0,0,0,0,0,1,0,0,0,0,0,0,0,0,0,0,0,0,0,0,0,800,50,50,0,0,0,1.666666667,840,88.3408
DR-3-2006,,3,0,0,0,0,0,0,0,0,0.8,0,0,0,0,0,0,0,0,0,0,0,0,1,0,0,0,0,25,0,800,6,50,0,0,0,0,0,0,0,0,1,0,0,0,0,0,0,0,0,0,0,0,0,0,0,0,800,50,50,0,0,0,1.666666667,1320,87.4439
DR-3-2006,,4,0,0,0,0,0,0,0,0,0.8,0,0,0,0,0,0,0,0,0,0,0,0,1,0,0,0,0,25,0,800,6,50,0,0,0,0,0,0,0,0,1,0,0,0,0,0,0,0,0,0,0,0,0,0,0,0,800,50,50,0,0,0,1.666666667,1740,86.9955
DR-3-2006,,5,0,0,0,0,0,0,0,0,0.8,0,0,0,0,0,0,0,0,0,0,0,0,1,0,0,0,0,25,0,800,6,50,0,0,0,0,0,0,0,0,1,0,0,0,0,0,0,0,0,0,0,0,0,0,0,0,800,50,50,0,0,0,1.666666667,2100,86.5471
DR-3-2006,,6,0,0,0,0,0,0,0,0,0.8,0,0,0,0,0,0,0,0,0,0,0,0,1,0,0,0,0,25,0,800,6,50,0,0,0,0,0,0,0,0,1,0,0,0,0,0,0,0,0,0,0,0,0,0,0,0,800,50,50,0,0,0,1.666666667,2760,85.6502
DR-3-2006,,7,0,0,0,0,0,0,0,0,0.8,0,0,0,0,0,0,0,0,0,0,0,0,1,0,0,0,0,25,0,800,6,50,0,0,0,0,0,0,0,0,1,0,0,0,0,0,0,0,0,0,0,0,0,0,0,0,800,50,50,0,0,0,1.666666667,3180,85.6502
DR-3-2006,,8,0,0,0,0,0,0,0,0,0.8,0,0,0,0,0,0,0,0,0,0,0,0,1,0,0,0,0,25,0,800,6,50,0,0,0,0,0,0,0,0,1,0,0,0,0,0,0,0,0,0,0,0,0,0,0,0,800,50,50,0,0,0,1.666666667,3720,84.7534
DR-3-2006,,9,0,0,0,0,0,0,0,0,0.8,0,0,0,0,0,0,0,0,0,0,0,0,1,0,0,0,0,25,0,800,6,50,0,0,0,0,0,0,0,0,1,0,0,0,0,0,0,0,0,0,0,0,0,0,0,0,800,50,50,0,0,0,1.666666667,4560,84.3049
DR-3-2006,,10,0,0,0,0,0,0,0,0,0.8,0,0,0,0,0,0,0,0,0,0,0,0,1,0,0,0,0,25,0,800,6,50,0,0,0,0,0,0,0,0,1,0,0,0,0,0,0,0,0,0,0,0,0,0,0,0,800,66.66666667,33.33333333,0,0,0,1.666666667,60,51.5267
DR-3-2006,,11,0,0,0,0,0,0,0,0,0.8,0,0,0,0,0,0,0,0,0,0,0,0,1,0,0,0,0,25,0,800,6,50,0,0,0,0,0,0,0,0,1,0,0,0,0,0,0,0,0,0,0,0,0,0,0,0,800,66.66666667,33.33333333,0,0,0,1.666666667,600,41.2214
DR-3-2006,,12,0,0,0,0,0,0,0,0,0.8,0,0,0,0,0,0,0,0,0,0,0,0,1,0,0,0,0,25,0,800,6,50,0,0,0,0,0,0,0,0,1,0,0,0,0,0,0,0,0,0,0,0,0,0,0,0,800,66.66666667,33.33333333,0,0,0,1.666666667,1140,40.0763
DR-3-2006,,13,0,0,0,0,0,0,0,0,0.8,0,0,0,0,0,0,0,0,0,0,0,0,1,0,0,0,0,25,0,800,6,50,0,0,0,0,0,0,0,0,1,0,0,0,0,0,0,0,0,0,0,0,0,0,0,0,800,66.66666667,33.33333333,0,0,0,1.666666667,1500,38.5496
DR-3-2006,,14,0,0,0,0,0,0,0,0,0.8,0,0,0,0,0,0,0,0,0,0,0,0,1,0,0,0,0,25,0,800,6,50,0,0,0,0,0,0,0,0,1,0,0,0,0,0,0,0,0,0,0,0,0,0,0,0,800,66.66666667,33.33333333,0,0,0,1.666666667,2100,37.0229
DR-3-2006,,15,0,0,0,0,0,0,0,0,0.8,0,0,0,0,0,0,0,0,0,0,0,0,1,0,0,0,0,25,0,800,6,50,0,0,0,0,0,0,0,0,1,0,0,0,0,0,0,0,0,0,0,0,0,0,0,0,800,66.66666667,33.33333333,0,0,0,1.666666667,2700,35.8779
DR-3-2006,,16,0,0,0,0,0,0,0,0,0.8,0,0,0,0,0,0,0,0,0,0,0,0,1,0,0,0,0,25,0,800,6,50,0,0,0,0,0,0,0,0,1,0,0,0,0,0,0,0,0,0,0,0,0,0,0,0,800,66.66666667,33.33333333,0,0,0,1.666666667,3300,35.4962
DR-3-2006,,17,0,0,0,0,0,0,0,0,0.8,0,0,0,0,0,0,0,0,0,0,0,0,1,0,0,0,0,25,0,800,6,50,0,0,0,0,0,0,0,0,1,0,0,0,0,0,0,0,0,0,0,0,0,0,0,0,800,66.66666667,33.33333333,0,0,0,1.666666667,3900,34.7328
DR-3-2006,,18,0,0,0,0,0,0,0,0,0.8,0,0,0,0,0,0,0,0,0,0,0,0,1,0,0,0,0,25,0,800,6,50,0,0,0,0,0,0,0,0,1,0,0,0,0,0,0,0,0,0,0,0,0,0,0,0,800,66.66666667,33.33333333,0,0,0,1.666666667,4320,34.7328
DR-1-2005,"Reforming of CH4 with CO2 on Pt-supported catalysts
Effect of the support on the catalytic behaviour
Adriana D. Ballarini, Sergio R. de Miguel, Estanislao L. Jablonski,
Osvaldo A. Scelza *, Alberto A. Castro",10,0,0,0,0,0,0,0,0,1,0,0,0,0,0,0,0,0,0,0,0,1,0,0,0,0,0,25,0,550,3,100,0,0,0,0,0,0,0,0,0,0,0,0,0,0,0,0,0,1,0,0,0,0,0,0,550,50,50,0,0,0,8.5,30,19.5122
DR-1-2005,,11,0,0,0,0,0,0,0,0,1,0,0,0,0,0,0,0,0,0,0,0,1,0,0,0,0,0,25,0,550,3,100,0,0,0,0,0,0,0,0,0,0,0,0,0,0,0,0,0,1,0,0,0,0,0,0,650,50,50,0,0,0,8.5,30,51.5947
DR-1-2005,,12,0,0,0,0,0,0,0,0,1,0,0,0,0,0,0,0,0,0,0,0,1,0,0,0,0,0,25,0,550,3,100,0,0,0,0,0,0,0,0,0,0,0,0,0,0,0,0,0,1,0,0,0,0,0,0,700,50,50,0,0,0,8.5,30,67.5422
DR-1-2005,,13,0,0,0,0,0,0,0,0,1,0,0,0,0,0,0,0,0,0,0,0,1,0,0,0,0,0,25,0,550,3,100,0,0,0,0,0,0,0,0,0,0,0,0,0,0,0,0,0,1,0,0,0,0,0,0,750,50,50,0,0,0,8.5,30,78.424
DR-1-2005,,14,0,0,0,0,0,0,0,0,1,0,0,0,0,0,0,0,0,0,0,0,1,0,0,0,0,0,25,0,550,3,100,0,0,0,0,0,0,0,0,0,0,0,0,0,0,0,0,0,1,0,0,0,0,0,0,800,50,50,0,0,0,8.5,30,81.8011
DR-1-2005,,15,0,0,0,0,0,0,0,0,1,0,0,0,0.3,0,0,0,0,0,0,0,1,0,0,0,0,0,25,0,550,3,100,1,0,0,0,0,0,0,0,0,0,0,0,0,0,0,0,0,0,0,0,0,0,0,0,550,50,50,0,0,0,8.5,30,17.8236
DR-1-2005,,16,0,0,0,0,0,0,0,0,1,0,0,0,0.3,0,0,0,0,0,0,0,1,0,0,0,0,0,25,0,550,3,100,1,0,0,0,0,0,0,0,0,0,0,0,0,0,0,0,0,0,0,0,0,0,0,0,650,50,50,0,0,0,8.5,30,45.7786
DR-1-2005,,17,0,0,0,0,0,0,0,0,1,0,0,0,0.3,0,0,0,0,0,0,0,1,0,0,0,0,0,25,0,550,3,100,1,0,0,0,0,0,0,0,0,0,0,0,0,0,0,0,0,0,0,0,0,0,0,0,700,50,50,0,0,0,8.5,30,62.4765
DR-1-2005,,18,0,0,0,0,0,0,0,0,1,0,0,0,0.3,0,0,0,0,0,0,0,1,0,0,0,0,0,25,0,550,3,100,1,0,0,0,0,0,0,0,0,0,0,0,0,0,0,0,0,0,0,0,0,0,0,0,750,50,50,0,0,0,8.5,30,73.9212
DR-1-2005,,19,0,0,0,0,0,0,0,0,1,0,0,0,0.3,0,0,0,0,0,0,0,1,0,0,0,0,0,25,0,550,3,100,1,0,0,0,0,0,0,0,0,0,0,0,0,0,0,0,0,0,0,0,0,0,0,0,800,50,50,0,0,0,8.5,30,78.2364
DR-1-2005,,20,0,0,0,0,0,0,0,0,1,0,0,0,0.5,0,0,0,0,0,0,0,1,0,0,0,0,0,25,0,550,3,100,1,0,0,0,0,0,0,0,0,0,0,0,0,0,0,0,0,0,0,0,0,0,0,0,550,50,50,0,0,0,8.5,30,16.5103
DR-1-2005,,21,0,0,0,0,0,0,0,0,1,0,0,0,0.5,0,0,0,0,0,0,0,1,0,0,0,0,0,25,0,550,3,100,1,0,0,0,0,0,0,0,0,0,0,0,0,0,0,0,0,0,0,0,0,0,0,0,650,50,50,0,0,0,8.5,30,43.3396
DR-1-2005,,22,0,0,0,0,0,0,0,0,1,0,0,0,0.5,0,0,0,0,0,0,0,1,0,0,0,0,0,25,0,550,3,100,1,0,0,0,0,0,0,0,0,0,0,0,0,0,0,0,0,0,0,0,0,0,0,0,700,50,50,0,0,0,8.5,30,59.8499
DR-1-2005,,23,0,0,0,0,0,0,0,0,1,0,0,0,0.5,0,0,0,0,0,0,0,1,0,0,0,0,0,25,0,550,3,100,1,0,0,0,0,0,0,0,0,0,0,0,0,0,0,0,0,0,0,0,0,0,0,0,750,50,50,0,0,0,8.5,30,72.7955
DR-1-2005,,24,0,0,0,0,0,0,0,0,1,0,0,0,0,0,0,0,0,0,0,0,1,0,0,0,0,0,25,0,550,3,100,1,0,0,0,0,0,0,0,0,0,0,0,0,0,0,0,0,0,0,0,0,0,0,0,550,50,50,0,0,0,8.5,30,15.3846
DR-1-2005,,25,0,0,0,0,0,0,0,0,1,0,0,0,0,0,0,0,0,0,0,0,1,0,0,0,0,0,25,0,550,3,100,1,0,0,0,0,0,0,0,0,0,0,0,0,0,0,0,0,0,0,0,0,0,0,0,650,50,50,0,0,0,8.5,30,39.9625
DR-1-2005,,26,0,0,0,0,0,0,0,0,1,0,0,0,0,0,0,0,0,0,0,0,1,0,0,0,0,0,25,0,550,3,100,1,0,0,0,0,0,0,0,0,0,0,0,0,0,0,0,0,0,0,0,0,0,0,0,700,50,50,0,0,0,8.5,30,57.0356
DR-1-2005,,27,0,0,0,0,0,0,0,0,1,0,0,0,0,0,0,0,0,0,0,0,1,0,0,0,0,0,25,0,550,3,100,1,0,0,0,0,0,0,0,0,0,0,0,0,0,0,0,0,0,0,0,0,0,0,0,750,50,50,0,0,0,8.5,30,67.9174
DR-1-2005,,28,0,0,0,0,0,0,0,0,1,0,0,0,0,0,0,0,0,0,0,0,1,0,0,0,0,0,25,0,550,3,100,1,0,0,0,0,0,0,0,0,0,0,0,0,0,0,0,0,0,0,0,0,0,0,0,800,50,50,0,0,0,8.5,30,63.6023
DR-1-2005,,36,0,0,0,0,0,0,0,0,1,0,0,0,0,0,0,0,0,0,0,0,1,0,0,0,0,0,25,0,550,3,100,0,0,0,0,0,0,0,0,0,0,0,0,0,0,0,0,0,1,0,0,0,0,0,0,800,50,50,0,0,0,8.5,145.374,81.664
DR-1-2005,,37,0,0,0,0,0,0,0,0,1,0,0,0,0,0,0,0,0,0,0,0,1,0,0,0,0,0,25,0,550,3,100,0,0,0,0,0,0,0,0,0,0,0,0,0,0,0,0,0,1,0,0,0,0,0,0,800,50,50,0,0,0,8.5,264.317,80.7816
DR-1-2005,,38,0,0,0,0,0,0,0,0,1,0,0,0,0,0,0,0,0,0,0,0,1,0,0,0,0,0,25,0,550,3,100,0,0,0,0,0,0,0,0,0,0,0,0,0,0,0,0,0,1,0,0,0,0,0,0,800,50,50,0,0,0,8.5,370.044,80.4916
DR-1-2005,,39,0,0,0,0,0,0,0,0,1,0,0,0,0,0,0,0,0,0,0,0,1,0,0,0,0,0,25,0,550,3,100,0,0,0,0,0,0,0,0,0,0,0,0,0,0,0,0,0,1,0,0,0,0,0,0,800,50,50,0,0,0,8.5,1519.82,80.549
DR-1-2005,,40,0,0,0,0,0,0,0,0,1,0,0,0,0,0,0,0,0,0,0,0,1,0,0,0,0,0,25,0,550,3,100,0,0,0,0,0,0,0,0,0,0,0,0,0,0,0,0,0,1,0,0,0,0,0,0,800,50,50,0,0,0,8.5,3013.22,80.622
DR-1-2005,,41,0,0,0,0,0,0,0,0,1,0,0,0,0,0,0,0,0,0,0,0,1,0,0,0,0,0,25,0,550,3,100,0,0,0,0,0,0,0,0,0,0,0,0,0,0,0,0,0,1,0,0,0,0,0,0,800,50,50,0,0,0,8.5,4493.39,80.6956
DR-1-2005,,42,0,0,0,0,0,0,0,0,1,0,0,0,0,0,0,0,0,0,0,0,1,0,0,0,0,0,25,0,550,3,100,0,0,0,0,0,0,0,0,0,0,0,0,0,0,0,0,0,1,0,0,0,0,0,0,800,50,50,0,0,0,8.5,5814.98,80.7601
DR-1-2005,,43,0,0,0,0,0,0,0,0,1,0,0,0,0.3,0,0,0,0,0,0,0,1,0,0,0,0,0,25,0,550,3,100,1,0,0,0,0,0,0,0,0,0,0,0,0,0,0,0,0,0,0,0,0,0,0,0,800,50,50,0,0,0,8.5,145.374,77.8178
DR-1-2005,,44,0,0,0,0,0,0,0,0,1,0,0,0,0.3,0,0,0,0,0,0,0,1,0,0,0,0,0,25,0,550,3,100,1,0,0,0,0,0,0,0,0,0,0,0,0,0,0,0,0,0,0,0,0,0,0,0,800,50,50,0,0,0,8.5,264.317,76.9361
DR-1-2005,,45,0,0,0,0,0,0,0,0,1,0,0,0,0.3,0,0,0,0,0,0,0,1,0,0,0,0,0,25,0,550,3,100,1,0,0,0,0,0,0,0,0,0,0,0,0,0,0,0,0,0,0,0,0,0,0,0,800,50,50,0,0,0,8.5,370.044,76.6455
DR-1-2005,,46,0,0,0,0,0,0,0,0,1,0,0,0,0.3,0,0,0,0,0,0,0,1,0,0,0,0,0,25,0,550,3,100,1,0,0,0,0,0,0,0,0,0,0,0,0,0,0,0,0,0,0,0,0,0,0,0,800,50,50,0,0,0,8.5,1519.82,75.8146
DR-1-2005,,47,0,0,0,0,0,0,0,0,1,0,0,0,0.3,0,0,0,0,0,0,0,1,0,0,0,0,0,25,0,550,3,100,1,0,0,0,0,0,0,0,0,0,0,0,0,0,0,0,0,0,0,0,0,0,0,0,800,50,50,0,0,0,8.5,3013.22,75.2965
DR-1-2005,,48,0,0,0,0,0,0,0,0,1,0,0,0,0.3,0,0,0,0,0,0,0,1,0,0,0,0,0,25,0,550,3,100,1,0,0,0,0,0,0,0,0,0,0,0,0,0,0,0,0,0,0,0,0,0,0,0,800,50,50,0,0,0,8.5,4493.39,75.0736
DR-1-2005,,49,0,0,0,0,0,0,0,0,1,0,0,0,0.3,0,0,0,0,0,0,0,1,0,0,0,0,0,25,0,550,3,100,1,0,0,0,0,0,0,0,0,0,0,0,0,0,0,0,0,0,0,0,0,0,0,0,800,50,50,0,0,0,8.5,5814.98,75.1388
DR-1-2005,,50,0,0,0,0,0,0,0,0,1,0,0,0,0,0,0,0,0,0,0,0,1,0,0,0,0,0,25,0,550,3,100,1,0,0,0,0,0,0,0,0,0,0,0,0,0,0,0,0,0,0,0,0,0,0,0,800,50,50,0,0,0,8.5,145.374,63.9125
DR-1-2005,,51,0,0,0,0,0,0,0,0,1,0,0,0,0,0,0,0,0,0,0,0,1,0,0,0,0,0,25,0,550,3,100,1,0,0,0,0,0,0,0,0,0,0,0,0,0,0,0,0,0,0,0,0,0,0,0,800,50,50,0,0,0,8.5,264.317,60.0722
DR-1-2005,,52,0,0,0,0,0,0,0,0,1,0,0,0,0,0,0,0,0,0,0,0,1,0,0,0,0,0,25,0,550,3,100,1,0,0,0,0,0,0,0,0,0,0,0,0,0,0,0,0,0,0,0,0,0,0,0,800,50,50,0,0,0,8.5,370.044,57.7112
DR-1-2005,,53,0,0,0,0,0,0,0,0,1,0,0,0,0,0,0,0,0,0,0,0,1,0,0,0,0,0,25,0,550,3,100,1,0,0,0,0,0,0,0,0,0,0,0,0,0,0,0,0,0,0,0,0,0,0,0,800,50,50,0,0,0,8.5,1519.82,47.7087
DR-1-2005,,54,0,0,0,0,0,0,0,0,1,0,0,0,0,0,0,0,0,0,0,0,1,0,0,0,0,0,25,0,550,3,100,1,0,0,0,0,0,0,0,0,0,0,0,0,0,0,0,0,0,0,0,0,0,0,0,800,50,50,0,0,0,8.5,3013.22,42.4563
DR-1-2005,,55,0,0,0,0,0,0,0,0,1,0,0,0,0,0,0,0,0,0,0,0,1,0,0,0,0,0,25,0,550,3,100,1,0,0,0,0,0,0,0,0,0,0,0,0,0,0,0,0,0,0,0,0,0,0,0,800,50,50,0,0,0,8.5,4493.39,39.8665
DR-1-2005,,56,0,0,0,0,0,0,0,0,1,0,0,0,0,0,0,0,0,0,0,0,1,0,0,0,0,0,25,0,550,3,100,1,0,0,0,0,0,0,0,0,0,0,0,0,0,0,0,0,0,0,0,0,0,0,0,800,50,50,0,0,0,8.5,5814.98,37.8607
DR-3-2005,"DR-3-2005 Effect of the basicity created by La2O3 addition on the catalytic
properties of Co(O)/SiO2 in CH4 +CO2 reaction
R. Bouarab a, c, ∗, O. Cherifi b, A. Auroux c",1,5,0,0,0,0,0,0,0,0,0,0,0,0,0,0,0,0,0,0,0,0,0,0,0,0,1,500,4,600,2,100,0,0,0,0.5,0,0,0,0,0,0,0,0,0.5,0,0,0,0,0,0,0,0,0,0,0,600,10,10,0,0,80,4.545454545,60,31.8731
DR-3-2005,,2,5,0,0,0,0,0,0,0,0,0,0,0,0,0,0,0,0,0,0,0,0,0,0,0,0,1,500,4,600,2,100,0,0,0,0.5,0,0,0,0,0,0,0,0,0.5,0,0,0,0,0,0,0,0,0,0,0,600,10,10,0,0,80,4.545454545,120,32.32
DR-3-2005,,3,5,0,0,0,0,0,0,0,0,0,0,0,0,0,0,0,0,0,0,0,0,0,0,0,0,1,500,4,600,2,100,0,0,0,0.5,0,0,0,0,0,0,0,0,0.5,0,0,0,0,0,0,0,0,0,0,0,600,10,10,0,0,80,4.545454545,180,31.7095
DR-3-2005,,4,5,0,0,0,0,0,0,0,0,0,0,0,0,0,0,0,0,0,0,0,0,0,0,0,0,1,500,4,600,2,100,0,0,0,0.5,0,0,0,0,0,0,0,0,0.5,0,0,0,0,0,0,0,0,0,0,0,600,10,10,0,0,80,4.545454545,240,32.1563
DR-3-2005,,5,5,0,0,0,0,0,0,0,0,0,0,0,0,0,0,0,0,0,0,0,0,0,0,0,0,1,500,4,600,2,100,0,0,0,0.5,0,0,0,0,0,0,0,0,0.5,0,0,0,0,0,0,0,0,0,0,0,600,10,10,0,0,80,4.545454545,300,30.7905
DR-3-2005,,6,5,0,0,0,0,0,0,0,0,0,0,0,0,0,0,0,0,0,0,0,0,0,0,0,0,1,500,4,600,2,100,0,0,0,0.5,0,0,0,0,0,0,0,0,0.5,0,0,0,0,0,0,0,0,0,0,0,600,10,10,0,0,80,4.545454545,600,31.3633
DR-3-2005,,7,5,0,0,0,0,0,0,0,0,0,0,0,0,0,0,0,0,0,0,0,0,0,0,0,0,1,500,4,600,2,100,0,0,0,0.5,0,0,0,0,0,0,0,0,0.5,0,0,0,0,0,0,0,0,0,0,0,600,10,10,0,0,80,4.545454545,900,30.7276
DR-3-2005,,8,5,0,0,0,0,0,0,0,0,0,0,0,0,0,0,0,0,0,0,0,0,0,0,0,0,1,500,4,600,2,100,0,0,0,0.5,0,0,0,0,0,0,0,0,0.5,0,0,0,0,0,0,0,0,0,0,0,600,10,10,0,0,80,4.545454545,1200,31.4518
DR-3-2005,,9,5,0,0,0,0,0,0,0,0,0,0,0,0,0,0,0,0,0,0,0,0,0,0,0,0,1,500,4,600,2,100,0,0,0,0.5,0,0,0,0,0,0,0,0,0.5,0,0,0,0,0,0,0,0,0,0,0,600,10,10,0,0,80,4.545454545,1380,30.8283
DR-3-2005,,10,5,0,0,0,0,0,0,0,0,0,0,0,0,0,0,0,0,0,0,0,0,0,0,0,0,1,500,4,600,2,100,0,0,0,0.5,0,0,0,0,0,0,0,0,0.5,0,0,0,0,0,0,0,0,0,0,0,600,10,10,0,0,80,4.545454545,1440,31.2752
DR-3-2005,,11,5,0,0,0,0,0,0,0,0,0,0,0,0,0,0,0,0,0,0,0,0,0,0,0,0,1,500,4,600,2,100,0,0,0,0.5,0,0,0,0,0,0,0,0,0.5,0,0,0,0,0,0,0,0,0,0,0,600,10,10,0,0,80,4.545454545,1500,31.2689
DR-3-2005,,12,5,0,0,0,0,0,0,0,0,0,0,0,0,0,0,0,0,0,0,0,0,0,0,0,0,1,500,4,600,2,100,0,0,0,0.1,0,0,0,0,0,0,0,0,0.9,0,0,0,0,0,0,0,0,0,0,0,600,10,10,0,0,80,4.545454545,60,27.9456
DR-3-2005,,13,5,0,0,0,0,0,0,0,0,0,0,0,0,0,0,0,0,0,0,0,0,0,0,0,0,1,500,4,600,2,100,0,0,0,0.1,0,0,0,0,0,0,0,0,0.9,0,0,0,0,0,0,0,0,0,0,0,600,10,10,0,0,80,4.545454545,120,25.9756
DR-3-2005,,14,5,0,0,0,0,0,0,0,0,0,0,0,0,0,0,0,0,0,0,0,0,0,0,0,0,1,500,4,600,2,100,0,0,0,0.1,0,0,0,0,0,0,0,0,0.9,0,0,0,0,0,0,0,0,0,0,0,600,10,10,0,0,80,4.545454545,180,22.9481
DR-3-2005,,15,5,0,0,0,0,0,0,0,0,0,0,0,0,0,0,0,0,0,0,0,0,0,0,0,0,1,500,4,600,2,100,0,0,0,0.1,0,0,0,0,0,0,0,0,0.9,0,0,0,0,0,0,0,0,0,0,0,600,10,10,0,0,80,4.545454545,240,20.0718
DR-3-2005,,16,5,0,0,0,0,0,0,0,0,0,0,0,0,0,0,0,0,0,0,0,0,0,0,0,0,1,500,4,600,2,100,0,0,0,0.1,0,0,0,0,0,0,0,0,0.9,0,0,0,0,0,0,0,0,0,0,0,600,10,10,0,0,80,4.545454545,300,15.8359
DR-3-2005,,17,5,0,0,0,0,0,0,0,0,0,0,0,0,0,0,0,0,0,0,0,0,0,0,0,0,1,500,4,600,2,100,0,0,0,0.05,0,0,0,0,0,0,0,0,0.95,0,0,0,0,0,0,0,0,0,0,0,600,10,10,0,0,80,4.545454545,60,27.9456
DR-3-2005,,18,5,0,0,0,0,0,0,0,0,0,0,0,0,0,0,0,0,0,0,0,0,0,0,0,0,1,500,4,600,2,100,0,0,0,0.05,0,0,0,0,0,0,0,0,0.95,0,0,0,0,0,0,0,0,0,0,0,600,10,10,0,0,80,4.545454545,120,23.8608
DR-3-2005,,19,5,0,0,0,0,0,0,0,0,0,0,0,0,0,0,0,0,0,0,0,0,0,0,0,0,1,500,4,600,2,100,0,0,0,0.05,0,0,0,0,0,0,0,0,0.95,0,0,0,0,0,0,0,0,0,0,0,600,10,10,0,0,80,4.545454545,180,20.8333
DR-3-2005,,20,5,0,0,0,0,0,0,0,0,0,0,0,0,0,0,0,0,0,0,0,0,0,0,0,0,1,500,4,600,2,100,0,0,0,0.05,0,0,0,0,0,0,0,0,0.95,0,0,0,0,0,0,0,0,0,0,0,600,10,10,0,0,80,4.545454545,240,16.8995
DR-3-2005,,21,5,0,0,0,0,0,0,0,0,0,0,0,0,0,0,0,0,0,0,0,0,0,0,0,0,1,500,4,600,2,100,0,0,0,0.05,0,0,0,0,0,0,0,0,0.95,0,0,0,0,0,0,0,0,0,0,0,600,10,10,0,0,80,4.545454545,300,14.3253
DR-3-2005,,22,5,0,0,0,0,0,0,0,0,0,0,0,0,0,0,0,0,0,0,0,0,0,0,0,0,1,500,4,600,2,100,0,0,0,0,0,0,0,0,0,0,0,0,1,0,0,0,0,0,0,0,0,0,0,0,600,10,10,0,0,80,4.545454545,60,5.13595
DR-3-2005,,23,5,0,0,0,0,0,0,0,0,0,0,0,0,0,0,0,0,0,0,0,0,0,0,0,0,1,500,4,600,2,100,0,0,0,0,0,0,0,0,0,0,0,0,1,0,0,0,0,0,0,0,0,0,0,0,600,10,10,0,0,80,4.545454545,120,2.56205
DR-3-2005,,24,5,0,0,0,0,0,0,0,0,0,0,0,0,0,0,0,0,0,0,0,0,0,0,0,0,1,500,4,600,2,100,0,0,0,0,0,0,0,0,0,0,0,0,1,0,0,0,0,0,0,0,0,0,0,0,600,10,10,0,0,80,4.545454545,180,0
DR-6-2005,"DR-6-2005 Influence of reduction temperature on the catalytic behavior
of Co/TiO2 catalysts for CH4/CO2 reforming and its relation
with titania bulk crystal structure
Kazuhiro Takanabe a, Katsutoshi Nagaoka b,1, Kentaro Nariai a, Ken-ichi Aika a,b,∗",1,10,0,0,0,0,0,0,0,0,0,0,0,0,0,0,0,0,0,0,0,1,0,0,0,0,0,400,4,700,1,100,0,0,0,0,0,0,0,0,0,0,0,0,0,0,1,0,0,0,0,0,0,0,0,0,750,50,50,0,0,0,10,60,65.5273
DR-6-2005,,2,10,0,0,0,0,0,0,0,0,0,0,0,0,0,0,0,0,0,0,0,1,0,0,0,0,0,400,4,700,1,100,0,0,0,0,0,0,0,0,0,0,0,0,0,0,1,0,0,0,0,0,0,0,0,0,750,50,50,0,0,0,10,120,62.9073
DR-6-2005,,3,10,0,0,0,0,0,0,0,0,0,0,0,0,0,0,0,0,0,0,0,1,0,0,0,0,0,400,4,700,1,100,0,0,0,0,0,0,0,0,0,0,0,0,0,0,1,0,0,0,0,0,0,0,0,0,750,50,50,0,0,0,10,240,58.9825
DR-6-2005,,4,10,0,0,0,0,0,0,0,0,0,0,0,0,0,0,0,0,0,0,0,1,0,0,0,0,0,400,4,700,1,100,0,0,0,0,0,0,0,0,0,0,0,0,0,0,1,0,0,0,0,0,0,0,0,0,750,50,50,0,0,0,10,360,56.7046
DR-6-2005,,5,10,0,0,0,0,0,0,0,0,0,0,0,0,0,0,0,0,0,0,0,1,0,0,0,0,0,400,4,700,1,100,0,0,0,0,0,0,0,0,0,0,0,0,0,0,1,0,0,0,0,0,0,0,0,0,750,50,50,0,0,0,10,480,54.7559
DR-6-2005,,6,10,0,0,0,0,0,0,0,0,0,0,0,0,0,0,0,0,0,0,0,1,0,0,0,0,0,400,4,700,1,100,0,0,0,0,0,0,0,0,0,0,0,0,0,0,1,0,0,0,0,0,0,0,0,0,750,50,50,0,0,0,10,600,53.7941
DR-6-2005,,7,10,0,0,0,0,0,0,0,0,0,0,0,0,0,0,0,0,0,0,0,1,0,0,0,0,0,400,4,700,1,100,0,0,0,0,0,0,0,0,0,0,0,0,0,0,1,0,0,0,0,0,0,0,0,0,750,50,50,0,0,0,10,720,53.1623
DR-6-2005,,8,10,0,0,0,0,0,0,0,0,0,0,0,0,0,0,0,0,0,0,0,1,0,0,0,0,0,400,4,700,1,100,0,0,0,0,0,0,0,0,0,0,0,0,0,0,1,0,0,0,0,0,0,0,0,0,750,50,50,0,0,0,10,840,51.2128
DR-6-2005,,9,10,0,0,0,0,0,0,0,0,0,0,0,0,0,0,0,0,0,0,0,1,0,0,0,0,0,400,4,700,1,100,0,0,0,0,0,0,0,0,0,0,0,0,0,0,1,0,0,0,0,0,0,0,0,0,750,50,50,0,0,0,10,960,50.581
DR-6-2005,,10,10,0,0,0,0,0,0,0,0,0,0,0,0,0,0,0,0,0,0,0,1,0,0,0,0,0,400,4,700,1,100,0,0,0,0,0,0,0,0,0,0,0,0,0,0,1,0,0,0,0,0,0,0,0,0,750,50,50,0,0,0,10,1080,49.6199
DR-6-2005,,11,10,0,0,0,0,0,0,0,0,0,0,0,0,0,0,0,0,0,0,0,1,0,0,0,0,0,400,4,700,1,100,0,0,0,0,0,0,0,0,0,0,0,0,0,0,1,0,0,0,0,0,0,0,0,0,750,50,50,0,0,0,10,1200,48.6589
DR-6-2005,,12,10,0,0,0,0,0,0,0,0,0,0,0,0,0,0,0,0,0,0,0,1,0,0,0,0,0,400,4,700,1,100,0,0,0,0,0,0,0,0,0,0,0,0,0,0,1,0,0,0,0,0,0,0,0,0,750,50,50,0,0,0,10,1320,48.0263
DR-6-2005,,13,10,0,0,0,0,0,0,0,0,0,0,0,0,0,0,0,0,0,0,0,1,0,0,0,0,0,400,4,700,1,100,0,0,0,0,0,0,0,0,0,0,0,0,0,0,1,0,0,0,0,0,0,0,0,0,750,50,50,0,0,0,10,1440,47.3945
DR-6-2005,,14,10,0,0,0,0,0,0,0,0,0,0,0,0,0,0,0,0,0,0,0,1,0,0,0,0,0,400,4,750,1,100,0,0,0,0,0,0,0,0,0,0,0,0,0,0,1,0,0,0,0,0,0,0,0,0,750,50,50,0,0,0,10,60,55.6515
DR-6-2005,,15,10,0,0,0,0,0,0,0,0,0,0,0,0,0,0,0,0,0,0,0,1,0,0,0,0,0,400,4,750,1,100,0,0,0,0,0,0,0,0,0,0,0,0,0,0,1,0,0,0,0,0,0,0,0,0,750,50,50,0,0,0,10,120,53.3599
DR-6-2005,,16,10,0,0,0,0,0,0,0,0,0,0,0,0,0,0,0,0,0,0,0,1,0,0,0,0,0,400,4,750,1,100,0,0,0,0,0,0,0,0,0,0,0,0,0,0,1,0,0,0,0,0,0,0,0,0,750,50,50,0,0,0,10,180,51.7275
DR-6-2005,,17,10,0,0,0,0,0,0,0,0,0,0,0,0,0,0,0,0,0,0,0,1,0,0,0,0,0,400,4,750,1,100,0,0,0,0,0,0,0,0,0,0,0,0,0,0,1,0,0,0,0,0,0,0,0,0,750,50,50,0,0,0,10,240,50.4236
DR-6-2005,,18,10,0,0,0,0,0,0,0,0,0,0,0,0,0,0,0,0,0,0,0,1,0,0,0,0,0,400,4,750,1,100,0,0,0,0,0,0,0,0,0,0,0,0,0,0,1,0,0,0,0,0,0,0,0,0,750,50,50,0,0,0,10,360,49.4618
DR-6-2005,,19,10,0,0,0,0,0,0,0,0,0,0,0,0,0,0,0,0,0,0,0,1,0,0,0,0,0,400,4,750,1,100,0,0,0,0,0,0,0,0,0,0,0,0,0,0,1,0,0,0,0,0,0,0,0,0,750,50,50,0,0,0,10,480,47.8423
DR-6-2005,,20,10,0,0,0,0,0,0,0,0,0,0,0,0,0,0,0,0,0,0,0,1,0,0,0,0,0,400,4,750,1,100,0,0,0,0,0,0,0,0,0,0,0,0,0,0,1,0,0,0,0,0,0,0,0,0,750,50,50,0,0,0,10,600,46.8805
DR-6-2005,,21,10,0,0,0,0,0,0,0,0,0,0,0,0,0,0,0,0,0,0,0,1,0,0,0,0,0,400,4,750,1,100,0,0,0,0,0,0,0,0,0,0,0,0,0,0,1,0,0,0,0,0,0,0,0,0,750,50,50,0,0,0,10,720,46.5779
DR-6-2005,,22,10,0,0,0,0,0,0,0,0,0,0,0,0,0,0,0,0,0,0,0,1,0,0,0,0,0,400,4,750,1,100,0,0,0,0,0,0,0,0,0,0,0,0,0,0,1,0,0,0,0,0,0,0,0,0,750,50,50,0,0,0,10,840,45.6168
DR-6-2005,,23,10,0,0,0,0,0,0,0,0,0,0,0,0,0,0,0,0,0,0,0,1,0,0,0,0,0,400,4,750,1,100,0,0,0,0,0,0,0,0,0,0,0,0,0,0,1,0,0,0,0,0,0,0,0,0,750,50,50,0,0,0,10,960,45.3135
DR-6-2005,,24,10,0,0,0,0,0,0,0,0,0,0,0,0,0,0,0,0,0,0,0,1,0,0,0,0,0,400,4,750,1,100,0,0,0,0,0,0,0,0,0,0,0,0,0,0,1,0,0,0,0,0,0,0,0,0,750,50,50,0,0,0,10,1080,45.0109
DR-6-2005,,25,10,0,0,0,0,0,0,0,0,0,0,0,0,0,0,0,0,0,0,0,1,0,0,0,0,0,400,4,750,1,100,0,0,0,0,0,0,0,0,0,0,0,0,0,0,1,0,0,0,0,0,0,0,0,0,750,50,50,0,0,0,10,1200,44.0498
DR-6-2005,,26,10,0,0,0,0,0,0,0,0,0,0,0,0,0,0,0,0,0,0,0,1,0,0,0,0,0,400,4,750,1,100,0,0,0,0,0,0,0,0,0,0,0,0,0,0,1,0,0,0,0,0,0,0,0,0,750,50,50,0,0,0,10,1320,43.7465
DR-6-2005,,27,10,0,0,0,0,0,0,0,0,0,0,0,0,0,0,0,0,0,0,0,1,0,0,0,0,0,400,4,750,1,100,0,0,0,0,0,0,0,0,0,0,0,0,0,0,1,0,0,0,0,0,0,0,0,0,750,50,50,0,0,0,10,1440,43.4431
DR-6-2005,,28,10,0,0,0,0,0,0,0,0,0,0,0,0,0,0,0,0,0,0,0,1,0,0,0,0,0,400,4,800,1,100,0,0,0,0,0,0,0,0,0,0,0,0,0,0,1,0,0,0,0,0,0,0,0,0,750,50,50,0,0,0,10,60,38.8607
DR-6-2005,,29,10,0,0,0,0,0,0,0,0,0,0,0,0,0,0,0,0,0,0,0,1,0,0,0,0,0,400,4,800,1,100,0,0,0,0,0,0,0,0,0,0,0,0,0,0,1,0,0,0,0,0,0,0,0,0,750,50,50,0,0,0,10,120,38.2159
DR-6-2005,,30,10,0,0,0,0,0,0,0,0,0,0,0,0,0,0,0,0,0,0,0,1,0,0,0,0,0,400,4,800,1,100,0,0,0,0,0,0,0,0,0,0,0,0,0,0,1,0,0,0,0,0,0,0,0,0,750,50,50,0,0,0,10,240,36.2665
DR-6-2005,,31,10,0,0,0,0,0,0,0,0,0,0,0,0,0,0,0,0,0,0,0,1,0,0,0,0,0,400,4,800,1,100,0,0,0,0,0,0,0,0,0,0,0,0,0,0,1,0,0,0,0,0,0,0,0,0,750,50,50,0,0,0,10,360,35.3054
DR-6-2005,,32,10,0,0,0,0,0,0,0,0,0,0,0,0,0,0,0,0,0,0,0,1,0,0,0,0,0,400,4,800,1,100,0,0,0,0,0,0,0,0,0,0,0,0,0,0,1,0,0,0,0,0,0,0,0,0,750,50,50,0,0,0,10,480,34.3436
DR-6-2005,,33,10,0,0,0,0,0,0,0,0,0,0,0,0,0,0,0,0,0,0,0,1,0,0,0,0,0,400,4,800,1,100,0,0,0,0,0,0,0,0,0,0,0,0,0,0,1,0,0,0,0,0,0,0,0,0,750,50,50,0,0,0,10,600,33.0534
DR-6-2005,,34,10,0,0,0,0,0,0,0,0,0,0,0,0,0,0,0,0,0,0,0,1,0,0,0,0,0,400,4,800,1,100,0,0,0,0,0,0,0,0,0,0,0,0,0,0,1,0,0,0,0,0,0,0,0,0,750,50,50,0,0,0,10,720,31.7631
DR-6-2005,,35,10,0,0,0,0,0,0,0,0,0,0,0,0,0,0,0,0,0,0,0,1,0,0,0,0,0,400,4,800,1,100,0,0,0,0,0,0,0,0,0,0,0,0,0,0,1,0,0,0,0,0,0,0,0,0,750,50,50,0,0,0,10,840,31.1312
DR-6-2005,,36,10,0,0,0,0,0,0,0,0,0,0,0,0,0,0,0,0,0,0,0,1,0,0,0,0,0,400,4,800,1,100,0,0,0,0,0,0,0,0,0,0,0,0,0,0,1,0,0,0,0,0,0,0,0,0,750,50,50,0,0,0,10,960,30.4987
DR-6-2005,,37,10,0,0,0,0,0,0,0,0,0,0,0,0,0,0,0,0,0,0,0,1,0,0,0,0,0,400,4,800,1,100,0,0,0,0,0,0,0,0,0,0,0,0,0,0,1,0,0,0,0,0,0,0,0,0,750,50,50,0,0,0,10,1080,29.5376
DR-6-2005,,38,10,0,0,0,0,0,0,0,0,0,0,0,0,0,0,0,0,0,0,0,1,0,0,0,0,0,400,4,800,1,100,0,0,0,0,0,0,0,0,0,0,0,0,0,0,1,0,0,0,0,0,0,0,0,0,750,50,50,0,0,0,10,1200,28.9051
DR-6-2005,,39,10,0,0,0,0,0,0,0,0,0,0,0,0,0,0,0,0,0,0,0,1,0,0,0,0,0,400,4,800,1,100,0,0,0,0,0,0,0,0,0,0,0,0,0,0,1,0,0,0,0,0,0,0,0,0,750,50,50,0,0,0,10,1320,27.6148
DR-6-2005,,40,10,0,0,0,0,0,0,0,0,0,0,0,0,0,0,0,0,0,0,0,1,0,0,0,0,0,400,4,800,1,100,0,0,0,0,0,0,0,0,0,0,0,0,0,0,1,0,0,0,0,0,0,0,0,0,750,50,50,0,0,0,10,1440,26.9829
DR-6-2005,,41,10,0,0,0,0,0,0,0,0,0,0,0,0,0,0,0,0,0,0,0,1,0,0,0,0,0,400,4,850,1,100,0,0,0,0,0,0,0,0,0,0,0,0,0,0,1,0,0,0,0,0,0,0,0,0,750,50,50,0,0,0,10,60,5.93886
DR-6-2005,,42,10,0,0,0,0,0,0,0,0,0,0,0,0,0,0,0,0,0,0,0,1,0,0,0,0,0,400,4,850,1,100,0,0,0,0,0,0,0,0,0,0,0,0,0,0,1,0,0,0,0,0,0,0,0,0,750,50,50,0,0,0,10,120,0.685032
DR-6-2005,,43,10,0,0,0,0,0,0,0,0,0,0,0,0,0,0,0,0,0,0,0,1,0,0,0,0,0,400,4,850,1,100,0,0,0,0,0,0,0,0,0,0,0,0,0,0,1,0,0,0,0,0,0,0,0,0,750,50,50,0,0,0,10,180,1.35641
DR-6-2005,,44,10,0,0,0,0,0,0,0,0,0,0,0,0,0,0,0,0,0,0,0,1,0,0,0,0,0,400,4,850,1,100,0,0,0,0,0,0,0,0,0,0,0,0,0,0,1,0,0,0,0,0,0,0,0,0,750,50,50,0,0,0,10,240,1.36935
DR-6-2005,,45,10,0,0,0,0,0,0,0,0,0,0,0,0,0,0,0,0,0,0,0,1,0,0,0,0,0,400,4,850,1,100,0,0,0,0,0,0,0,0,0,0,0,0,0,0,1,0,0,0,0,0,0,0,0,0,750,50,50,0,0,0,10,360,0.0797887
DR-6-2005,,46,10,0,0,0,0,0,0,0,0,0,0,0,0,0,0,0,0,0,0,0,1,0,0,0,0,0,400,4,850,1,100,0,0,0,0,0,0,0,0,0,0,0,0,0,0,1,0,0,0,0,0,0,0,0,0,750,50,50,0,0,0,10,480,0.104947
DR-6-2005,,47,10,0,0,0,0,0,0,0,0,0,0,0,0,0,0,0,0,0,0,0,1,0,0,0,0,0,400,4,850,1,100,0,0,0,0,0,0,0,0,0,0,0,0,0,0,1,0,0,0,0,0,0,0,0,0,750,50,50,0,0,0,10,600,0.460762
DR-6-2005,,48,10,0,0,0,0,0,0,0,0,0,0,0,0,0,0,0,0,0,0,0,1,0,0,0,0,0,400,4,850,1,100,0,0,0,0,0,0,0,0,0,0,0,0,0,0,1,0,0,0,0,0,0,0,0,0,750,50,50,0,0,0,10,720,0.15814
DR-6-2005,,49,10,0,0,0,0,0,0,0,0,0,0,0,0,0,0,0,0,0,0,0,1,0,0,0,0,0,400,4,750,1,100,0,0,0,0,0,0,0,0,0,0,0,0,0,0,1,0,0,0,0,0,0,0,0,0,750,50,50,0,0,0,50,60,80.2
DR-6-2005,,50,10,0,0,0,0,0,0,0,0,0,0,0,0,0,0,0,0,0,0,0,1,0,0,0,0,0,400,4,750,1,100,0,0,0,0,0,0,0,0,0,0,0,0,0,0,1,0,0,0,0,0,0,0,0,0,750,50,50,0,0,0,50,3000,59.8
DR-6-2005,,51,10,0,0,0,0,0,0,0,0,0,0,0,0,0,0,0,0,0,0,0,1,0,0,0,0,0,400,4,750,1,100,0,0,0,0,0,0,0,0,0,0,0,0,0,0,1,0,0,0,0,0,0,0,0,0,750,50,50,0,0,0,1,60,20.5
DR-6-2005,,52,10,0,0,0,0,0,0,0,0,0,0,0,0,0,0,0,0,0,0,0,1,0,0,0,0,0,400,4,700,1,100,0,0,0,0,0,0,0,0,0,0,0,0,0,0,1,0,0,0,0,0,0,0,0,0,750,50,50,0,0,0,10,60,2.4
DR-6-2005,,53,10,0,0,0,0,0,0,0,0,0,0,0,0,0,0,0,0,0,0,0,1,0,0,0,0,0,400,4,750,1,100,0,0,0,0,0,0,0,0,0,0,0,0,0,0,1,0,0,0,0,0,0,0,0,0,750,50,50,0,0,0,10,60,0.8
DR-6-2005,,54,10,0,0,0,0,0,0,0,0,0,0,0,0,0,0,0,0,0,0,0,1,0,0,0,0,0,400,4,750,1,100,0,0,0,0,0,0,0,0,0,0,0,0,0,0,1,0,0,0,0,0,0,0,0,0,750,50,50,0,0,0,50,60,80.6452
DR-6-2005,,55,10,0,0,0,0,0,0,0,0,0,0,0,0,0,0,0,0,0,0,0,1,0,0,0,0,0,400,4,750,1,100,0,0,0,0,0,0,0,0,0,0,0,0,0,0,1,0,0,0,0,0,0,0,0,0,750,50,50,0,0,0,50,120,76.0369
DR-6-2005,,56,10,0,0,0,0,0,0,0,0,0,0,0,0,0,0,0,0,0,0,0,1,0,0,0,0,0,400,4,750,1,100,0,0,0,0,0,0,0,0,0,0,0,0,0,0,1,0,0,0,0,0,0,0,0,0,750,50,50,0,0,0,50,360,69.1244
DR-6-2005,,57,10,0,0,0,0,0,0,0,0,0,0,0,0,0,0,0,0,0,0,0,1,0,0,0,0,0,400,4,750,1,100,0,0,0,0,0,0,0,0,0,0,0,0,0,0,1,0,0,0,0,0,0,0,0,0,750,50,50,0,0,0,50,600,66.8203
DR-6-2005,,58,10,0,0,0,0,0,0,0,0,0,0,0,0,0,0,0,0,0,0,0,1,0,0,0,0,0,400,4,750,1,100,0,0,0,0,0,0,0,0,0,0,0,0,0,0,1,0,0,0,0,0,0,0,0,0,750,50,50,0,0,0,50,840,64.977
DR-6-2005,,59,10,0,0,0,0,0,0,0,0,0,0,0,0,0,0,0,0,0,0,0,1,0,0,0,0,0,400,4,750,1,100,0,0,0,0,0,0,0,0,0,0,0,0,0,0,1,0,0,0,0,0,0,0,0,0,750,50,50,0,0,0,50,1080,64.0553
DR-6-2005,,60,10,0,0,0,0,0,0,0,0,0,0,0,0,0,0,0,0,0,0,0,1,0,0,0,0,0,400,4,750,1,100,0,0,0,0,0,0,0,0,0,0,0,0,0,0,1,0,0,0,0,0,0,0,0,0,750,50,50,0,0,0,50,1320,62.6728
DR-6-2005,,61,10,0,0,0,0,0,0,0,0,0,0,0,0,0,0,0,0,0,0,0,1,0,0,0,0,0,400,4,750,1,100,0,0,0,0,0,0,0,0,0,0,0,0,0,0,1,0,0,0,0,0,0,0,0,0,750,50,50,0,0,0,50,1560,61.7512
DR-6-2005,,62,10,0,0,0,0,0,0,0,0,0,0,0,0,0,0,0,0,0,0,0,1,0,0,0,0,0,400,4,750,1,100,0,0,0,0,0,0,0,0,0,0,0,0,0,0,1,0,0,0,0,0,0,0,0,0,750,50,50,0,0,0,50,1800,61.2903
DR-6-2005,,63,10,0,0,0,0,0,0,0,0,0,0,0,0,0,0,0,0,0,0,0,1,0,0,0,0,0,400,4,750,1,100,0,0,0,0,0,0,0,0,0,0,0,0,0,0,1,0,0,0,0,0,0,0,0,0,750,50,50,0,0,0,50,2040,60.8295
DR-6-2005,,64,10,0,0,0,0,0,0,0,0,0,0,0,0,0,0,0,0,0,0,0,1,0,0,0,0,0,400,4,750,1,100,0,0,0,0,0,0,0,0,0,0,0,0,0,0,1,0,0,0,0,0,0,0,0,0,750,50,50,0,0,0,50,2280,60.8295
DR-6-2005,,65,10,0,0,0,0,0,0,0,0,0,0,0,0,0,0,0,0,0,0,0,1,0,0,0,0,0,400,4,750,1,100,0,0,0,0,0,0,0,0,0,0,0,0,0,0,1,0,0,0,0,0,0,0,0,0,750,50,50,0,0,0,50,2520,60.3687
DR-6-2005,,66,10,0,0,0,0,0,0,0,0,0,0,0,0,0,0,0,0,0,0,0,1,0,0,0,0,0,400,4,750,1,100,0,0,0,0,0,0,0,0,0,0,0,0,0,0,1,0,0,0,0,0,0,0,0,0,750,50,50,0,0,0,50,2760,59.447
DR-6-2005,,67,10,0,0,0,0,0,0,0,0,0,0,0,0,0,0,0,0,0,0,0,1,0,0,0,0,0,400,4,750,1,100,0,0,0,0,0,0,0,0,0,0,0,0,0,0,1,0,0,0,0,0,0,0,0,0,750,50,50,0,0,0,50,3000,59.447
DR-6-2005,,68,10,0,0,0,0,0,0,0,0,0,0,0,0,0,0,0,0,0,0,0,1,0,0,0,0,0,400,4,750,1,100,0,0,0,0,0,0,0,0,0,0,0,0,0,0,1,0,0,0,0,0,0,0,0,0,750,50,50,0,0,0,10,60,55.7604
DR-6-2005,,69,10,0,0,0,0,0,0,0,0,0,0,0,0,0,0,0,0,0,0,0,1,0,0,0,0,0,400,4,750,1,100,0,0,0,0,0,0,0,0,0,0,0,0,0,0,1,0,0,0,0,0,0,0,0,0,750,50,50,0,0,0,10,120,52.9954
DR-6-2005,,70,10,0,0,0,0,0,0,0,0,0,0,0,0,0,0,0,0,0,0,0,1,0,0,0,0,0,400,4,750,1,100,0,0,0,0,0,0,0,0,0,0,0,0,0,0,1,0,0,0,0,0,0,0,0,0,750,50,50,0,0,0,10,180,51.6129
DR-6-2005,,71,10,0,0,0,0,0,0,0,0,0,0,0,0,0,0,0,0,0,0,0,1,0,0,0,0,0,400,4,750,1,100,0,0,0,0,0,0,0,0,0,0,0,0,0,0,1,0,0,0,0,0,0,0,0,0,750,50,50,0,0,0,10,240,50.6912
DR-6-2005,,72,10,0,0,0,0,0,0,0,0,0,0,0,0,0,0,0,0,0,0,0,1,0,0,0,0,0,400,4,750,1,100,0,0,0,0,0,0,0,0,0,0,0,0,0,0,1,0,0,0,0,0,0,0,0,0,750,50,50,0,0,0,10,360,49.3088
DR-6-2005,,73,10,0,0,0,0,0,0,0,0,0,0,0,0,0,0,0,0,0,0,0,1,0,0,0,0,0,400,4,750,1,100,0,0,0,0,0,0,0,0,0,0,0,0,0,0,1,0,0,0,0,0,0,0,0,0,750,50,50,0,0,0,10,480,47.9263
DR-6-2005,,74,10,0,0,0,0,0,0,0,0,0,0,0,0,0,0,0,0,0,0,0,1,0,0,0,0,0,400,4,750,1,100,0,0,0,0,0,0,0,0,0,0,0,0,0,0,1,0,0,0,0,0,0,0,0,0,750,50,50,0,0,0,10,600,46.5438
DR-6-2005,,75,10,0,0,0,0,0,0,0,0,0,0,0,0,0,0,0,0,0,0,0,1,0,0,0,0,0,400,4,750,1,100,0,0,0,0,0,0,0,0,0,0,0,0,0,0,1,0,0,0,0,0,0,0,0,0,750,50,50,0,0,0,10,720,46.0829
DR-6-2005,,76,10,0,0,0,0,0,0,0,0,0,0,0,0,0,0,0,0,0,0,0,1,0,0,0,0,0,400,4,750,1,100,0,0,0,0,0,0,0,0,0,0,0,0,0,0,1,0,0,0,0,0,0,0,0,0,750,50,50,0,0,0,10,840,46.0829
DR-6-2005,,77,10,0,0,0,0,0,0,0,0,0,0,0,0,0,0,0,0,0,0,0,1,0,0,0,0,0,400,4,750,1,100,0,0,0,0,0,0,0,0,0,0,0,0,0,0,1,0,0,0,0,0,0,0,0,0,750,50,50,0,0,0,10,960,45.1613
DR-6-2005,,78,10,0,0,0,0,0,0,0,0,0,0,0,0,0,0,0,0,0,0,0,1,0,0,0,0,0,400,4,750,1,100,0,0,0,0,0,0,0,0,0,0,0,0,0,0,1,0,0,0,0,0,0,0,0,0,750,50,50,0,0,0,10,1080,44.2396
DR-6-2005,,79,10,0,0,0,0,0,0,0,0,0,0,0,0,0,0,0,0,0,0,0,1,0,0,0,0,0,400,4,750,1,100,0,0,0,0,0,0,0,0,0,0,0,0,0,0,1,0,0,0,0,0,0,0,0,0,750,50,50,0,0,0,10,1200,43.7788
DR-6-2005,,80,10,0,0,0,0,0,0,0,0,0,0,0,0,0,0,0,0,0,0,0,1,0,0,0,0,0,400,4,750,1,100,0,0,0,0,0,0,0,0,0,0,0,0,0,0,1,0,0,0,0,0,0,0,0,0,750,50,50,0,0,0,10,1320,43.7788
DR-6-2005,,81,10,0,0,0,0,0,0,0,0,0,0,0,0,0,0,0,0,0,0,0,1,0,0,0,0,0,400,4,750,1,100,0,0,0,0,0,0,0,0,0,0,0,0,0,0,1,0,0,0,0,0,0,0,0,0,750,50,50,0,0,0,10,1440,43.7788
DR-6-2005,,82,10,0,0,0,0,0,0,0,0,0,0,0,0,0,0,0,0,0,0,0,1,0,0,0,0,0,400,4,750,1,100,0,0,0,0,0,0,0,0,0,0,0,0,0,0,1,0,0,0,0,0,0,0,0,0,750,50,50,0,0,0,1,60,20.2765
DR-6-2005,,83,10,0,0,0,0,0,0,0,0,0,0,0,0,0,0,0,0,0,0,0,1,0,0,0,0,0,400,4,750,1,100,0,0,0,0,0,0,0,0,0,0,0,0,0,0,1,0,0,0,0,0,0,0,0,0,750,50,50,0,0,0,1,120,18.894
DR-6-2005,,84,10,0,0,0,0,0,0,0,0,0,0,0,0,0,0,0,0,0,0,0,1,0,0,0,0,0,400,4,750,1,100,0,0,0,0,0,0,0,0,0,0,0,0,0,0,1,0,0,0,0,0,0,0,0,0,750,50,50,0,0,0,1,240,15.6682
DR-6-2005,,85,10,0,0,0,0,0,0,0,0,0,0,0,0,0,0,0,0,0,0,0,1,0,0,0,0,0,400,4,750,1,100,0,0,0,0,0,0,0,0,0,0,0,0,0,0,1,0,0,0,0,0,0,0,0,0,750,50,50,0,0,0,1,360,13.8249
DR-6-2005,,86,10,0,0,0,0,0,0,0,0,0,0,0,0,0,0,0,0,0,0,0,1,0,0,0,0,0,400,4,750,1,100,0,0,0,0,0,0,0,0,0,0,0,0,0,0,1,0,0,0,0,0,0,0,0,0,750,50,50,0,0,0,1,480,10.5991
DR-6-2005,,87,10,0,0,0,0,0,0,0,0,0,0,0,0,0,0,0,0,0,0,0,1,0,0,0,0,0,400,4,750,1,100,0,0,0,0,0,0,0,0,0,0,0,0,0,0,1,0,0,0,0,0,0,0,0,0,750,50,50,0,0,0,1,600,7.8341
DR-6-2005,,88,10,0,0,0,0,0,0,0,0,0,0,0,0,0,0,0,0,0,0,0,1,0,0,0,0,0,400,4,750,1,100,0,0,0,0,0,0,0,0,0,0,0,0,0,0,1,0,0,0,0,0,0,0,0,0,750,50,50,0,0,0,1,720,4.60829
DR-6-2005,,89,10,0,0,0,0,0,0,0,0,0,0,0,0,0,0,0,0,0,0,0,1,0,0,0,0,0,400,4,750,1,100,0,0,0,0,0,0,0,0,0,0,0,0,0,0,1,0,0,0,0,0,0,0,0,0,750,50,50,0,0,0,1,840,1.38249
DR-6-2005,,90,10,0,0,0,0,0,0,0,0,0,0,0,0,0,0,0,0,0,0,0,1,0,0,0,0,0,400,4,750,1,100,0,0,0,0,0,0,0,0,0,0,0,0,0,0,1,0,0,0,0,0,0,0,0,0,750,50,50,0,0,0,1,960,0.921659
DR-6-2005,,91,10,0,0,0,0,0,0,0,0,0,0,0,0,0,0,0,0,0,0,0,1,0,0,0,0,0,400,4,750,1,100,0,0,0,0,0,0,0,0,0,0,0,0,0,0,1,0,0,0,0,0,0,0,0,0,750,50,50,0,0,0,1,1080,0.460829
DR-6-2005,,92,10,0,0,0,0,0,0,0,0,0,0,0,0,0,0,0,0,0,0,0,1,0,0,0,0,0,400,4,750,1,100,0,0,0,0,0,0,0,0,0,0,0,0,0,0,1,0,0,0,0,0,0,0,0,0,750,50,50,0,0,0,1,1200,0.460829
DR-6-2005,,93,10,0,0,0,0,0,0,0,0,0,0,0,0,0,0,0,0,0,0,0,1,0,0,0,0,0,400,4,750,1,100,0,0,0,0,0,0,0,0,0,0,0,0,0,0,1,0,0,0,0,0,0,0,0,0,750,50,50,0,0,0,1,1320,0.921659
DR-6-2005,,94,10,0,0,0,0,0,0,0,0,0,0,0,0,0,0,0,0,0,0,0,1,0,0,0,0,0,400,4,750,1,100,0,0,0,0,0,0,0,0,0,0,0,0,0,0,1,0,0,0,0,0,0,0,0,0,750,50,50,0,0,0,1,1440,0.921659
,,maximum,30,2.686949716,5,5,15,5,14.45,30,5,2,5,0.2,5,0.5,5,7.25,5,2.25,9,11.10452849,1,1,1,1,1,1,900,12,850,10,100,1,1,1,1,1,0.03,1,0.4853,1,1,1,1,1,1,1,0.2,0.1,1,1,0.15,1,0.19994,1,1,900,83.33333333,83.33333333,80,75,80,88.23529412,7800,100
,,minimum,0,0,0,0,0,0,0,0,0,0,0,0,0,0,0,0,0,0,0,0,0,0,0,0,0,0,25,0,0,0,0,0,0,0,0,0,0,0,0,0,0,0,0,0,0,0,0,0,0,0,0,0,0,0,0,350,10,10,0,0,0,0.15,0.0001,0
